Repository: tanoret/MoltenSaltPropnet

# MoltenSaltPropnet
Physics-informed deep-learning toolkit for predicting **thermophysical properties of molten-salt mixtures** from chemical composition and temperature.

---

## Key Features

| Area | What you get |
|------|--------------|
| **Data wrangling** | `SALTDBLEANProcessor` parses, normalizes, and aggregates raw NIST Molten-Salt Thermodynamic Database (SALTDBLEAN) CSV tables. |
| **Model zoo** | • `ResNetMetaTrainer` – residual CNN with meta-network correction and physics-based regularization<br>• `SNNMetaTrainer` – sparse NN + meta + physics<br>• `KANTrainer` – kernel attention network baseline |
| **Physics-informed loss** | Automatic enforcement of Arrhenius/polynomial constraints and derivative smoothness. |
| **Turn-key scripts** | Ready-to-run examples in `examples/`: `train_and_predict_resnet.py`, `train_and_predict_snn.py`, `train_and_predict_kan.py`. |
| **Test suite** | PyTest-based unit tests for processors, trainers, and helpers. |
| **Extensible** | Clean, documented API—swap networks, plug in new regularizers, or feed alternative salt databases. |

---

## Quick Start

~~~bash

# 1 · Clone
git clone https://github.com/your-org/MoltenSaltPropnet.git
cd MoltenSaltPropnet

# 2 · Create environment (conda or venv)
conda env create -f environment.yml            # or: python -m venv .venv && source .venv/bin/activate
conda activate mspropnet

# 4 · Train a ResNet + Meta + Physics model
python examples/train_and_predict_resnet.py --epochs 150

# 5 · Predict a property set for a 50-50 NaCl melt
python - << 'EOF'
from processing_saltdblean.processor import SALTDBLEANProcessor
from processing_saltdblean.resnet_trainer import ResNetMetaTrainer, TARGETS, DERIVED_PROPS

proc = SALTDBLEANProcessor.from_csv("data/saltdblean_processed.csv")
trainer = ResNetMetaTrainer(proc.df, TARGETS, DERIVED_PROPS)
trainer.load("outputs/resnet/latest.ckpt")
print(trainer.predict({'Na': 0.5, 'Cl': 0.5, 'T': 973.15}))
EOF
~~~

---

## Repository Layout

~~~text
MoltenSaltPropnet/
├── data/                     # Raw & processed datasets
│   ├── density-csv.csv
│   ├── viscosity-csv.csv
│   ├── saltdblean_processed.csv
│   └── molten-salt-data.pdf
├── processing_saltdblean/         # Core library
│   ├── processor.py          # SALTDBLEANProcessor
│   ├── resnet_trainer.py     # ResNetMetaTrainer
│   ├── snn_trainer.py        # SNNMetaTrainer
│   └── kan_trainer.py        # KANTrainer
├── examples/                 # Usage scripts & notebooks
├── tests/                    # PyTest unit tests
├── requirements.txt
├── setup.py / pyproject.toml
└── README.md
~~~

---

## Data Pipeline

1. **Source** – Raw NIST SALTDBLEAN CSVs (`density-csv.csv`, `viscosity-csv.csv`, …).  
2. **Pre-processing** – `data_processor.ipynb` cleans columns, harmonizes units, expands polynomial coefficients, and outputs `saltdblean_processed.csv`.  
3. **Loading** – `SALTDBLEANProcessor.from_csv(...)` handles:  
   * NaN imputation / type coercion  
   * Composition normalization  
   * Train/validation/test splits with reproducible seeds  
4. **Augmentation** – Optional synthetic smearing in composition–temperature space for better generalization.

Schema and units for every processed column are documented in `docs/DATA_README.md`.

---

## Training & Inference

~~~python
trainer = ResNetMetaTrainer(df, TARGETS, DERIVED_PROPS,
                            lr=3e-3, batch_size=1024)
trainer.train_base()   # stage-1 network
trainer.train_meta()   # stage-2 correction
trainer.save("outputs/resnet/epoch150.ckpt")

y_hat = trainer.predict({"Li": 0.7, "F": 0.3, "T": 993.15})
~~~

* **Physics losses** are activated by default; disable with `physics_weight=0.0`.  
* Logging via **TensorBoard** under `runs/`.  
* See `examples/` for CLI wrappers, hyper-parameter search templates, and notebook demos.

---

## WebApp

A web application with all models have been developed using Streamlit.
The webapp enables automated filtering of databases, slection of embedding and tested machine learning models,
and data post-processing.

To build the webappm, at the base of the repository:

```
cd webapp && streamlit run webapp.py
```

---

## Roadmap

- [x] **Web demo** via Streamlit for interactive property lookup 
- [ ] **Multi-task uncertainty quantification** (heteroscedastic aleatoric σ-heads)  
- [ ] **Active-learning loop** with experimental design suggestions  
- [ ] **CLI** – `moltsalt-prop train …`, `moltsalt-prop predict …`  
- [ ] **Sphinx docs** auto-generated from docstrings + tutorials   

---

## Citation

@software{MoltenSaltPropnet,
author = {Tano, Mauricio and contributors},
title = {MoltenSaltPropnet: Physics-Informed DL for Molten-Salt Properties},
year = {2025},
url = {https://github.com/your-org/MoltenSaltPropnet},
version = {v0.1.0}
}

---

File: data/density-csv.csv (part 1 of 7)
Density in g * cm-3

Salt,Composition range,Data type,T min (K),T max (K),Uncertainty,Data 1,Data 2,Data 3,Data 4,Data 5,Comment,Formatting comment
AgBr,100,P1,720,940,1%,6.307,-0.001035,,,,,
AgBr-AgCl,0-100,P1,760,900,,5.519,-9.4E-4,,,,"For 100% AgCl, the departures from the recommended data set are: 770 K, -0.8%,900 K, -1%",
AgBr-AgCl,22.7-77.3,P1,720,850,,5.818,-0.00108,,,,,
AgBr-AgCl,40.3-59.7,P1,700,860,,5.984,-0.00112,,,,,
AgBr-AgCl,65.8-34.2,P1,700,850,,6.124,-0.00107,,,,,
AgBr-AgCl,100-0,P1,720,870,,6.31,-0.00104,,,,"For 100% AgBr, the results have been advanced as the recommended data set.",
AgBr-Ag2Te,0-100,P1,1230,1250,,8.4178,-8.125E-4,,,,"For 100% Ag2Te, the results have been advanced as the recommended data set",
AgBr-Ag2Te,20-80,P1,1140,1260,,7.9529,-7.757E-4,,,,,
AgBr-Ag2Te,32-68,P1,1020,1260,,7.7926,-8.84E-4,,,,,
AgBr-Ag2Te,50-50,P1,940,1260,,7.3999,-8.582E-4,,,,,
AgBr-Ag2Te,70-30,P1,780,1260,,6.9582,-9.374E-4,,,,,
AgBr-Ag2Te,90-10,P1,780,1260,,6.2609,-8.119E-4,,,,,
AgBr-Ag2Te,100-0,P1,740,1180,,6.3212,-0.0010875,,,,"For 100% AgBr, the departures from the recommended data set are: 740 K, -0.4%,1180 K, -0.6%.",
AgBr-CsBr,50-50,P1,760,1060,,4.993,-0.001272,,,,,
AgBr-CsCl,50-50,P1,840,1080,,4.7056,-0.0011809,,,,,
AgBr-CsCl,100-0,P1,720,960,,6.321,-0.00105,,,,"For 100% AgBr, the departures from the recommended data set are: 720 K, +0.05%, 960 K, 0.0%.",
AgBr-KBr,39.5-60.5,P1,870,970,,3.954,-9.8E-4,,,,,
AgBr-KBr,60.1-39.9,P1,660,870,,4.657,-0.00103,,,,,
AgBr-KBr,79.2-20.8,P1,660,870,,5.462,-0.00112,,,,,
AgBr-KBr,100-0,P1,720,870,,6.316,-0.00105,,,,"For 100% AgBr, the results have been advanced as the recommended data set.",
AgBr-KCl,50-50,P1,700,1073,,3.9663,-9.317E-4,,,,,
AgBr-KCl,0-100 AgBr,I3,1073,,,1.487,0.02796,-3.279E-5,1.226E-6,,"For both 100% KCl and 100% AgBr at 1073 K, the departure from the recommended data set is, respectively, -1.2% and -0.1%.",
AgBr-LiBr,50-50,P1,810,960,,4.743,-8.92E-4,,,,,
AgBr-LiCl,50-50,P1,880,980,,4.3431,-8.592E-4,,,,,
AgBr-LiCl,100-0,P1,720,960,,6.321,-0.00105,,,,"For 100% AgBr, the departures from the recommended data set are: 720 K, -0.4%,960 K, -0.6%.",
AgBr-NaBr,50-50,P1,930,1060,,4.626,-0.001004,,,,,
AgBr-NaCl,50-50,P1,980,1080,,4.2101,-8.933E-4,,,,,
AgBr-NaCl,0-100 AgBr,I3,1073,,,1.57,0.0344,-7.703E-5,1.014E-6,,"For both 100% NaCl and 100% AgBr at 1073 K, the departure from the recommendeddata set is, respectively, -0.8% and -0.1%.",
AgBr-RbBr,50-50,P1,810,1050,,4.727,-0.001156,,,,,
AgBr-RbCl,50-50,P1,820,1060,,4.4345,-0.0011046,,,,,
AgBr-RbCl,100-0,P1,720,820,,6.321,-0.00105,,,,"For 100% AgBr, the departures from the recommended data set are: 720 K, +0.05%, 820 K, +0.04%.",
AgCl,100,P1,759,1073,1%,5.505,-8.7E-4,,,,"AgCl: Recommended data set, shift from previous evaluation.",
AgCl-AgNO3,0-100,P1,487,589,,4.5218,-0.0011434,,,,"For 100% AgNO3, the departures from the recommended data set are: 490 K, 0.0%,590 K, -0.3%.",
AgCl-AgNO3,5.7-94.3,P1,500,580,,4.5514,-0.001136,,,,,
AgCl-AgNO3,16.1-83.9,P1,460,600,,4.6599,-0.0011631,,,,,
AgCl-AgNO3,23.2-76.8,P1,460,580,,4.7017,-0.0011365,,,,,
AgCl-AgNO3,34.5-65.5,P1,500,580,,4.7896,-0.0011007,,,,,
AgCl-AgNO3,42.8-57.2,P1,540,580,,4.8674,-0.001107,,,,,
AgCl-Ag2S,0-100,P1,1173,1273,,7.5329,-9.132E-4,,,,"For 100% Ag2S, the results have been advanced as the recommended data set.",
AgCl-Ag2S,2.02-97.98,P1,1130,1210,,9.4488,-0.0025997,,,,,
AgCl-Ag2S,14.50-85.50,P1,970,1210,,6.9369,-5.199E-4,,,,,
AgCl-Ag2S,21.69-78.31,P1,970,1210,,6.8323,-5.5E-4,,,,,
AgCl-Ag2S,34.41-65.59,P1,970,1210,,6.5069,-4.5E-4,,,,,
AgCl-Ag2S,46.56-53.44,P1,950,1210,,6.5301,-6.701E-4,,,,,
AgCl-Ag2S,60.86-39.14,P1,770,1050,,6.2184,-7.3E-4,,,,,
AgCl-Ag2S,67.70-32.30,P1,770,1050,,6.1122,-7.399E-4,,,,,
AgCl-Ag2S,69.99-30.01,P1,770,1050,,6.0549,-7.501E-4,,,,,
AgCl-Ag2S,79.63-20.37,P1,770,1050,,6.0687,-8.7E-4,,,,,
AgCl-Ag2S,94.30-5.70,P1,770,1050,,5.6412,-8.5E-4,,,,,
AgCl-Ag2S,100.0-0.0,P1,770,1050,,5.5045,-8.698E-4,,,,"For 100% AgCl, the results have been advanced as the recommended data set.",
AgCl-Ag2Se,0-100,P1,1170,1250,,8.4199,-9.746E-4,,,,"For 100% Ag2Se, the results have been advanced as the recommended data set.",
AgCl-Ag2Se,30-70,P1,1090,1250,,7.1012,-5.093E-4,,,,,
AgCl-Ag2Se,40-60,P1,970,1250,,7.0975,-6.825E-4,,,,,
AgCl-Ag2Se,50-50,P1,970,1250,,6.8537,-7.022E-4,,,,,
AgCl-Ag2Se,60-40,P1,970,1250,,6.6984,-8.273E-4,,,,,
AgCl-Ag2Se,70-30,P1,970,1250,,6.4121,-8.427E-4,,,,,
AgCl-Ag2Se,90-10,P1,970,1250,,6.0941,-0.0011108,,,,,
AgCl-Ag2Se,100-0,P1,770,1250,,5.4719,-8.854E-4,,,,"For 100% AgCl, the departures from the recommended data set are: 770 K, -0.2%,1250 K, +0.1%.",
AgCl-Ag2Te,0-100,P1,1230,1250,,8.4178,-8.125E-4,,,,"For 100% Ag2Te, the results have been advanced as the recommended data set.",
AgCl-Ag2Te,15.00-85.00,P1,1090,1250,,8.0119,-7.577E-4,,,,,
AgCl-Ag2Te,22.50-77.50,P1,1030,1270,,7.9781,-8.807E-4,,,,,
AgCl-Ag2Te,33.00-67.00,P1,970,1250,,7.6632,-8.465E-4,,,,,
AgCl-Ag2Te,45.00-55.00,P1,870,1250,,7.4291,-8.967E-4,,,,,
AgCl-Ag2Te,60.00-40.00,P1,850,1250,,6.9222,-8.465E-4,,,,,
AgCl-Ag2Te,67.50-32.50,P1,770,1250,,6.6613,-8.281E-4,,,,,
AgCl-Ag2Te,75.00-25.00,P1,770,1250,,6.4556,-8.868E-4,,,,,
AgCl-Ag2Te,82.50-17.50,P1,770,1250,,6.2636,-9.538E-4,,,,,
AgCl-Ag2Te,90.00-10.00,P1,770,1250,,5.8137,-7.993E-4,,,,,
AgCl-Ag2Te,92.64-7.36,P1,770,1250,,5.835,-9.4E-4,,,,,
AgCl-Ag2Te,96.06-3.04,P1,770,1250,,5.5677,-8.638E-4,,,,,
AgCl-Ag2Te,100.0-0.0,P1,770,1250,,5.4719,-8.854E-4,,,,"For 100% AgCl, the departures from the recommended data set are: 770 K, -0.2%,1250 K, +0.1%.",
AgCl-KBr,0-100 KBr,I4,1073,,,4.519,-0.0457,4.581E-4,-3.882E-6,1.403E-8,"For both 100% AgCl and 100% KBr at 1073 K, the departure from the recommended data set is, respectively, +0.2% and -1.0%.",
AgCl-KCl,47.8-52.2,P1,840,1000,,3.526,-8.8E-4,,,,,
AgCl-KCl,68.0-32.0,P1,660,900,,4.263,-9.6E-4,,,,,
AgCl-KCl,80.6-19.4,P1,720,940,,4.723,-9.5E-4,,,,,
AgCl-KCl,100-0,P1,760,900,,5.519,-9.4E-4,,,,"For 100% AgCl, the departues from the recommended data set are: 770 K, -0.8%, 900 K, -1%",
AgCl-NaBr,0-100 NaBr,I4,1073,,,4.576,-0.03794,3.515E-4,-3.35E-6,1.337E-8,"For both 100% AgCl and 100% NaBr at 1073 K, the departure from the recommendeddata set is, respectively, +1.5% and -0.8%.",
AgCl-PbCl2,0-100,P1,790,980,,6.112,-0.0015,,,,"For 100% PbCl2, the results have been advanced as the recommended data set.",
AgCl-PbCl2,19.4-80.6,P1,800,970,,6.056,-0.00145,,,,,
AgCl-PbCl2,29.1-70.9,P1,750,950,,6.022,-0.00142,,,,,
AgCl-PbCl2,38.9-61.1,P1,720,940,,5.948,-0.00134,,,,,
AgCl-PbCl2,46.6-53.4,P1,720,950,,5.893,-0.00128,,,,,
AgCl-PbCl2,57.4-42.6,P1,660,970,,5.864,-0.00126,,,,,
AgCl-PbCl2,79.7-20.3,P1,710,930,,5.682,-0.00108,,,,,
AgCl-PbCl2,100-0,P1,760,900,,5.519,-9.4E-4,,,,"For 100% AgCl, the departues from the recommended data set are: 770 K, -0.8%, 900 k, -1%",
AgClO3,100,P1,478,485,1.5%,8.9502,-0.01056,,,,,
AgClO3-LiNO3,50-50,P1,480,520,,3.4849,-0.0010703,,,,,
AgI,100,P1,870,1075,1%,6.415,-0.00101,,,,,
AgI-AgNO3,0-100,DP,,,,3.954,498K,,,,"For 100% AgNO3 at 498 K, the departure from the recommended data set is -0.06%.",
AgI-AgNO3,7.4-92.6,P1,420,500,,5.2239,-0.0022402,,,,,
AgI-AgNO3,15.3-84.7,P1,420,500,,5.1927,-0.0018038,,,,,
AgI-AgNO3,19.4-80.6,P1,420,500,,5.5315,-0.0023206,,,,,
AgI-AgNO3,23.7-76.3,P1,420,500,,5.6361,-0.0023322,,,,,
AgI-AgNO3,28-72,P1,420,500,,5.688,-0.0022441,,,,,
AgI-AgNO3,32.5-67.5,P1,420,500,,5.8212,-0.0023362,,,,,
AgI-AgNO3,37.2-62.8,P1,420,500,,5.9339,-0.0023797,,,,,
AgI-AgNO3,42-58,P1,420,500,,6.0287,-0.0023878,,,,,
AgI-AgNO3,47-53,P1,420,500,,6.0884,-0.0023203,,,,,
AgI-AgNO3,52-48,P1,420,500,,6.2888,-0.0026041,,,,,
AgI-Ag2S,0-100,P1,1173,1273,,7.5329,-9.132E-4,,,,"For 100% Ag2S, the results have been advanced as the recommended data set.",
AgI-Ag2S,20-80,P1,1130,1250,,7.4651,-9.646E-4,,,,,
AgI-Ag2S,35-65,P1,1130,1250,,7.5082,-0.001169,,,,,
AgI-Ag2S,50-50,P1,1090,1250,,6.7416,-6.987E-4,,,,,
AgI-Ag2S,60-40,P1,1090,1250,,6.7956,-8.549E-4,,,,,
AgI-Ag2S,70-30,P1,1050,1250,,6.7032,-9.274E-4,,,,,
AgI-Ag2S,85-15,P1,970,1250,,6.4086,-8.018E-4,,,,,
AgI-Ag2S,100-0,P1,890,1250,,6.4109,-0.0010175,,,,"For 100% AgI, the departures from the recommended data set are: 890 K, -0.01%,1250 K, -0.03%.",
AgI-Ag2Te,0-100,P1,1230,1250,,8.4178,-8.125E-4,,,,"For 100% Ag2Te, the results have been advanced as the recommended data set.",
AgI-Ag2Te,20-80,P1,1120,1240,,7.8607,-6.93E-4,,,,,
AgI-Ag2Te,40-60,P1,1120,1240,,7.4642,-7.231E-4,,,,,
AgI-Ag2Te,50-50,P1,1100,1240,,7.4962,-9.192E-4,,,,,
AgI-Ag2Te,70-30,P1,1040,1240,,7.0626,-8.905E-4,,,,,
AgI-Ag2Te,80-20,P1,1000,1240,,6.6858,-8.173E-4,,,,,
AgI-Ag2Te,90-10,P1,920,1240,,6.6967,-0.0010289,,,,,
AgI-Ag2Te,100-0,P1,900,1240,,6.4109,-0.0010175,,,,"For 100% AgI, the departures from the recommended data set are: 890 K, -0.01%,1250 K, -0.03%.",
AgNO3,100,P1,483,633,1%,4.503,-0.001098,,,,,
AgNO3-Ba(NO3)2,97.44-2.56,P1,540,590,,4.48596,-0.0011427,,,,,
AgNO3-Ba(NO3)2,98.48-1.52,P1,490,590,,4.49724,-0.0011378,,,,,
AgNO3-Ba(NO3)2,100-0,P1,490,590,,4.51914,-0.0011415,,,,"For 100% AgNO3, the departures from the recommended data set are: 490 K, -0.1%, 590 K, -0.2%.",
AgNO3-Ca(NO3)2,89.3-10.7,P1,485,590,,4.17118,-0.00105217,,,,,
AgNO3-Ca(NO3)2,90-10,P1,485,590,,4.19018,-0.00105217,,,,,
AgNO3-Ca(NO3)2,91-9,P1,485,590,,4.22265,-0.00106117,,,,,
AgNO3-Ca(NO3)2,92-8,P1,485,590,,4.25588,-0.0010714,,,,,
AgNO3-Ca(NO3)2,93-7,P1,485,590,,4.28659,-0.00107687,,,,,
AgNO3-Ca(NO3)2,94-6,P1,485,590,,4.32044,-0.00108834,,,,,
AgNO3-Ca(NO3)2,95-5,P1,485,590,,4.3522,-0.00109593,,,,,
AgNO3-Ca(NO3)2,96-4,P1,485,590,,4.38472,-0.00110475,,,,,
AgNO3-Ca(NO3)2,97-3,P1,485,590,,4.41756,-0.00111428,,,,,
AgNO3-Ca(NO3)2,98-2,P1,485,590,,4.44985,-0.00112293,,,,,
AgNO3-Ca(NO3)2,99-1,P1,485,590,,4.48142,-0.00113016,,,,,
AgNO3-Ca(NO3)2,100-0,P1,485,590,,4.51403,-0.00113916,,,,"For 100% AgNO3, the departures from the recommended data set are: 490 K, -0.1%, 590 K, -0.2%.",
AgNO3-Cd(NO3)2,40-60,P1,485,560,,4.04352,-0.00110794,,,,,
AgNO3-Cd(NO3)2,50-50,P1,440,560,,4.11302,-0.00110794,,,,,
AgNO3-Cd(NO3)2,60-40,P1,445,560,,4.18407,-0.00110794,,,,,
AgNO3-Cd(NO3)2,61-39,P1,455,560,,4.19126,-0.00110794,,,,,
AgNO3-Cd(NO3)2,70-30,P1,465,560,,4.25666,-0.00110794,,,,,
AgNO3-Cd(NO3)2,80-20,P1,485,560,,4.33081,-0.00110794,,,,,
AgNO3-Cd(NO3)2,90-10,P1,495,560,,4.4065,-0.00110794,,,,,
AgNO3-Cd(NO3)2,100-0,P1,505,560,,4.48374,-0.00110794,,,,"For 100% AgNO3, the departures from the recommended data set are: 505 K, -0.6%, 560 K, -0.6%.",
AgNO3-CsNO3,0-100,P1,700,790,,3.6294,-0.00118994,,,,"For 100% CsNO3, the departures from the recommended data set are: 700 K, -0.6%, 790 K, -0.7%.",
AgNO3-CsNO3,10-90,P1,690,750,,3.6936,-0.00119089,,,,,
AgNO3-CsNO3,20-80,P1,630,710,,3.7596,-0.00119184,,,,,
AgNO3-CsNO3,30-70,P1,560,690,,3.8291,-0.00119279,,,,,
AgNO3-CsNO3,40-60,P1,500,670,,3.9039,-0.00119374,,,,,
AgNO3-CsNO3,50-50,P1,460,670,,3.9856,-0.00119469,,,,,
AgNO3-CsNO3,60-40,P1,470,660,,4.0761,-0.00119654,,,,,
AgNO3-CsNO3,67.5-32.5,P1,500,650,,4.1507,-0.00119635,,,,,
AgNO3-CsNO3,70-30,P1,480,650,,4.1771,-0.00119659,,,,,
AgNO3-CsNO3,80-20,P1,490,640,,4.2903,-0.00119754,,,,,
AgNO3-CsNO3,90-10,P1,500,640,,4.4175,-0.00119849,,,,,
AgNO3-CsNO3,100-0,P1,500,650,,4.5605,-0.00119945,,,,"For 100% AgNO3, the departures from the recommended data set are: 500 K, +0.2%, 650 K, -0.2%.",
AgNO3-HgI2,30-70,P1,450,510,,6.2743,-0.0016153,,,,,
AgNO3-HgI2,35-65,P1,410,510,,6.1625,-0.0014549,,,,,
AgNO3-HgI2,37.5-62.5,P1,400,510,,6.1413,-0.0014434,,,,,
AgNO3-HgI2,40-60,P1,390,510,,6.1357,-0.001463,,,,,
AgNO3-HgI2,42.5-57.5,P1,390,510,,6.1269,-0.0014532,,,,,
AgNO3-HgI2,45-55,P1,390,510,,6.0709,-0.0014002,,,,,
AgNO3-HgI2,47.5-52.5,P1,390,510,,6.0299,-0.0013533,,,,,
AgNO3-HgI2,50-50,P1,380,510,,5.9756,-0.0014503,,,,,
AgNO3-HgI2,52.5-47.5,P1,370,510,,5.9126,-0.0013627,,,,,
AgNO3-HgI2,55-45,P1,370,510,,5.867,-0.0013937,,,,,
AgNO3-HgI2,60-40,P1,360,510,,5.751,-0.0014339,,,,,
AgNO3-HgI2,62.5-37.5,P1,370,510,,5.696,-0.0013931,,,,,
AgNO3-HgI2,67.5-32.5,P1,380,510,,5.633,-0.0014464,,,,,
AgNO3-HgI2,70-30,P1,380,510,,5.5599,-0.0013774,,,,,
AgNO3-HgI2,75-25,P1,370,510,,5.4362,-0.0013286,,,,,
AgNO3-HgI2,85-15,P1,370,510,,5.2677,-0.0012576,,,,,
AgNO3-HgI2,100-0,P1,490,590,,4.6292,-0.0012472,,,,"For 100% AgNO3, the departures from the recommended data set are: 490 K, +1.3%, 590 K, +1.0%.",
AgNO3-KNO3,0-100,P1,610,670,,2.305,-7.005E-4,,,,"For 100% KNO3, the departures from the recommended data set are: 620 K, +1.1%,670 K, +0.8%.",
AgNO3-KNO3,10-90,P1,593,653,,2.534,-8.25E-4,,,,,
AgNO3-KNO3,20-80,P1,553,653,,2.743,-8.9E-4,,,,,
AgNO3-KNO3,30-70,P1,523,643,,2.973,-9.94E-4,,,,,
AgNO3-KNO3,40-60,P1,483,643,,3.185,-0.00105,,,,,
AgNO3-KNO3,50-50,P1,433,643,,3.386,-0.00106,,,,,
AgNO3-KNO3,60-40,P1,433,643,,3.602,-0.00109,,,,,
AgNO3-KNO3,63-37,P1,490,640,,3.667,-0.001095,,,,,
AgNO3-KNO3,70-30,P1,433,639,,3.817,-0.0011,,,,,
AgNO3-KNO3,80-20,P1,453,637,,4.039,-0.00111,,,,,
AgNO3-KNO3,90-10,P1,473,633,,4.308,-0.00118,,,,,
AgNO3-KNO3,100-0,P1,490,630,,4.487,-0.00108,,,,"For 100% AgNO3, the results have been advanced as the recommended data set.",
AgNO3-LiNO3,0-100,P1,525,673,,2.1057,-5.92E-4,,,,"For 100% LiNO3, the departures from the recommended data set are: 530 K, +0.7%, 670 K, +0.4%.",
AgNO3-LiNO3,10-90,P1,523,662,,2.3492,-6.11E-4,,,,,
AgNO3-LiNO3,20-80,P1,513,623,,2.6359,-7.23E-4,,,,,
AgNO3-LiNO3,30-70,P1,503,619,,2.8897,-7.75E-4,,,,,
AgNO3-LiNO3,40-60,P1,493,617,,3.1637,-8.69E-4,,,,,
AgNO3-LiNO3,50-50,P1,473,615,,3.395,-9.07E-4,,,,,
AgNO3-LiNO3,60-40,P1,463,613,,3.6925,-0.001061,,,,,
AgNO3-LiNO3,70-30,P1,453,613,,3.8696,-0.001018,,,,,
AgNO3-LiNO3,80-20,P1,453,613,,4.0901,-0.001059,,,,,
AgNO3-LiNO3,90-10,P1,473,613,,4.3095,-0.001092,,,,,
AgNO3-LiNO3,100-0,P1,483,633,,4.503,-0.001098,,,,"For 100% AgNO3, the results have been advanced as the recommended data set.",
AgNO3-Mg(NO3)2,90-10,P1,485,590,,4.1905,-0.0010813,,,,,
AgNO3-Mg(NO3)2,91-9,P1,485,590,,4.2251,-0.0010908,,,,,
AgNO3-Mg(NO3)2,92-8,P1,485,590,,4.2558,-0.0010929,,,,,
AgNO3-Mg(NO3)2,93-7,P1,485,590,,4.2894,-0.0011003,,,,,
AgNO3-Mg(NO3)2,94-6,P1,485,590,,4.3205,-0.0011033,,,,,
AgNO3-Mg(NO3)2,95-5,P1,485,590,,4.3539,-0.0011106,,,,,
AgNO3-Mg(NO3)2,96-4,P1,485,590,,4.3849,-0.001113,,,,,
AgNO3-Mg(NO3)2,97-3,P1,485,590,,4.418,-0.0011198,,,,,
AgNO3-Mg(NO3)2,98-2,P1,485,590,,4.4501,-0.0011125,,,,,
AgNO3-Mg(NO3)2,99-1,P1,485,590,,4.4844,-0.0011335,,,,,
AgNO3-Mg(NO3)2,100-0,P1,485,590,,4.5147,-0.0011348,,,,"For 100% AgNO3, the departures from the recommended data set are: 490 K, -0.1%, 590 K, -0.2%.",
AgNO3-NaNO3,0-100,P1,583,673,,2.3569,-7.5E-4,,,,"For 100% NaNO3, the departures from the recommended data set are: 590 K, +0.8%, 670 K, 0.0%.",
AgNO3-NaNO3,20-80,P1,573.2,633.2,,2.8,-8.6E-4,,,,,
AgNO3-NaNO3,40-60,P1,553.2,623.2,,3.2373,-9.6E-4,,,,,
AgNO3-NaNO3,60-40,P1,523.2,621.2,,3.6923,-0.00107,,,,,
AgNO3-NaNO3,80-20,P1,493.2,615.2,,4.1045,-0.0011,,,,,
AgNO3-NaNO3,100-0,P1,483,633,,4.503,-0.001098,,,,"For 100% AgNO3, the results have been advanced as the recommended data set.",
AgNO3-RbNO3,0-100,P1,600,640,,3.109,-0.001001,,,,"For 100% RbNO3, the departures from the recommended data set are: 600 K, +0.5%, 640 K, +0.6%.",
AgNO3-RbNO3,10-90,P1,553,653,,3.228,-0.00105,,,,,
AgNO3-RbNO3,20-80,P1,513,643,,3.384,-0.00114,,,,,
AgNO3-RbNO3,30-70,P1,453,643,,3.519,-0.001185,,,,,
AgNO3-RbNO3,40-60,P1,433,633,,3.655,-0.00121,,,,,
AgNO3-RbNO3,50-50,P1,433,623,,3.789,-0.00122,,,,,
AgNO3-RbNO3,60-40,P1,433,633,,3.922,-0.00121,,,,,
AgNO3-RbNO3,70-30,P1,433,623,,4.061,-0.0012,,,,,
AgNO3-RbNO3,80-20,P1,463,623,,4.194,-0.00116,,,,,
AgNO3-RbNO3,90-10,P1,463,613,,4.329,-0.001107,,,,,
AgNO3-RbNO3,100-0,P1,490,630,,4.463,-0.001036,,,,"For 100% AgNO3, the results have been advanced as the recommended data set.",
AgNO3-TlNO3,0-100,P1,490,620,,5.807,-0.001858,,,,"For 100% TlNO3, the departures from the recommended data set are: 490 K, +0.09%, 620 K, +0.15%.",
AgNO3-TlNO3,10-90,P1,470,600,,5.695,-0.00178,,,,,
AgNO3-TlNO3,20-80,P1,443,593,,5.582,-0.00171,,,,,
AgNO3-TlNO3,30-70,P1,440,590,,5.467,-0.00163,,,,,
AgNO3-TlNO3,40-60,P1,433,593,,5.351,-0.00156,,,,,
AgNO3-TlNO3,50-50,P1,440,590,,5.23,-0.00149,,,,,
AgNO3-TlNO3,60-40,P1,433,593,,5.103,-0.00142,,,,,
AgNO3-TlNO3,70-30,P1,440,590,,4.97,-0.00135,,,,,
AgNO3-TlNO3,80-20,P1,443,593,,4.828,-0.00127,,,,,
AgNO3-TlNO3,90-10,P1,470,600,,4.684,-0.00121,,,,,
AgNO3-TlNO3,100-0,P1,490,630,,4.521,-0.00113,,,,"For 100% AgNO3, the results have been advanced as the recommended data set.",
Ag2S,100,P1,1173,1273,5%,7.5329,-9.132E-4,,,,,
Ag2Se,100,P1,1170,1250,5%,8.4199,-9.746E-4,,,,,
Ag2SO4,100,P1,953,1043,1%,5.843,-0.001089,,,,,
Ag2SO4-Li2SO4,0-100,P1,1150,1230,,2.3824,-3.35E-4,,,,"For 100% Li2SO4, the departures from the recommended data set are: 1150 K, 0.0%, 1230 K, +0.4%.",
Ag2SO4-Li2SO4,50-50,P1,890,1010,,4.4768,-9.643E-4,,,,,
Ag2SO4-Li2SO4,100-0,P1,950,1050,,5.8436,-0.0010895,,,,"For 100% Ag2SO4, the results have been advanced as the recommended data set.",
Ag2Te,100,P1,1230,1250,5%,8.4178,-8.125E-4,,,,,
AlBr3,100,P1,380,540,1%,3.5491,-0.0024356,,,,,
AlBr3-HgBr2,66.67-33.33,P1,385,410,,4.4973,-0.0024002,,,,,
AlBr3-HgBr2,69.51-30.49,P1,385,410,,4.4393,-0.0024499,,,,,
AlBr3-HgBr2,71.87-28.13,P1,385,410,,4.1321,-0.00188,,,,,
AlBr3-HgBr2,73.54-26.46,P1,385,410,,4.2456,-0.00229,,,,,
AlBr3-HgBr2,76.94-23.06,P1,385,410,,4.2233,-0.00247,,,,,
AlBr3-HgBr2,80.15-19.85,P1,385,410,,4.1432,-0.00253,,,,,
AlBr3-HgBr2,84.80-15.20,P1,385,410,,3.9315,-0.0023501,,,,,
AlBr3-HgBr2,92.66-7.34,P1,385,410,,3.7383,-0.0023801,,,,,
AlBr3-HgBr2,100-0,P1,385,415,,3.4969,-0.0022801,,,,"For 100% AlBr3, the departures from the recommended data set are: 385 K, +0.3%, 415 K, +0.5%.",
AlBr3-KBr,66.67-33.33,P1,385,410,,3.3615,-0.0014202,,,,,
AlBr3-KBr,68.77-31.23,P1,385,410,,3.3951,-0.0015102,,,,,
AlBr3-KBr,71.21-28.79,P1,395,410,,3.3838,-0.0015001,,,,,
AlBr3-KBr,75.66-24.34,P1,385,410,,3.4219,-0.0016301,,,,,
AlBr3-KBr,76.59-23.41,P1,385,410,,3.4186,-0.0016401,,,,,
AlBr3-KCl,66.7-33.3,P1,360,440,,3.2364,-0.0014321,,,,,
AlBr3-KCl,100.0-0.0,P1,380,430,,3.5104,-0.0023143,,,,"For 100% AlBr3, the departures from the recommended data set are: 380 K, +0.3%, 430 K, +0.5%.",
AlBr3-NaBr,33.3-66.7,P1,960,1140,,3.026,-8.12E-4,,,,,
AlBr3-NaBr,50.0-50.0,P1,600,1140,,3.267,-0.00113,,,,,
AlBr3-NaBr,66.7-33.3,P1,460,800,,3.321,-0.00132,,,,,
AlBr3-NaBr,80.0-20.0,P1,400,640,,3.421,-0.0017,,,,,
AlBr3-NH4Br,66.69-33.31,P1,385,420,,3.2035,-0.0013152,,,,,
AlBr3-NH4Br,70.90-29.10,P1,385,420,,3.2491,-0.001404,,,,,
AlBr3-NH4Br,74.78-25.22,P1,385,420,,3.2763,-0.0014586,,,,,
AlBr3-NH4Br,75.63-24.37,P1,385,420,,3.2968,-0.0015179,,,,,
AlBr3-NH4Br,78.40-21.60,P1,385,420,,3.3275,-0.0016029,,,,,
AlBr3-NH4Br,100-0,P1,385,420,,3.4969,-0.0022801,,,,"For 100% AlBr3, the departures from the recommended data set are: 385 K, +0.3%, 415 K, +0.5%.",
AlBr3-SbBr3,0-100,P1,375,410,,4.6695,-0.0026044,,,,"For 100% SbBr3, the departures from the recommended data set are: 375 K, +5.3%, 410 K, +5.6%.",
AlBr3-SbBr3,4.39-95.61,P1,375,410,,4.7948,-0.0029759,,,,,
AlBr3-SbBr3,15.47-84.53,P1,375,410,,4.5433,-0.0025024,,,,,
AlBr3-SbBr3,24.69-75.31,P1,375,410,,4.4314,-0.0023764,,,,,
AlBr3-SbBr3,28.50-71.50,P1,375,410,,4.9025,-0.0036345,,,,,
AlBr3-SbBr3,34.06-65.94,P1,375,410,,4.305,-0.0022264,,,,,
AlBr3-SbBr3,39.63-60.37,P1,375,410,,4.268,-0.0022804,,,,,
AlBr3-SbBr3,41.30-58.70,P1,375,410,,4.253,-0.0022804,,,,,
AlBr3-SbBr3,50.08-49.92,P1,375,410,,4.2046,-0.0023704,,,,,
AlBr3-SbBr3,53.63-46.37,P1,375,410,,4.1157,-0.0022384,,,,,
AlBr3-SbBr3,55.03-44.97,P1,375,410,,4.0644,-0.0021363,,,,,
AlBr3-SbBr3,61.64-38.36,P1,375,410,,4.0764,-0.0023651,,,,,
AlBr3-SbBr3,65.65-34.35,P1,375,410,,3.9943,-0.0022972,,,,,
AlBr3-SbBr3,73.69-26.31,P1,375,410,,3.9073,-0.0023359,,,,,
AlBr3-SbBr3,77.66-22.34,P1,375,410,,3.8138,-0.0022552,,,,,
AlBr3-SbBr3,79.62-20.38,P1,375,410,,3.813,-0.0023362,,,,,
AlBr3-SbBr3,82.77-17.23,P1,375,410,,3.7832,-0.0023679,,,,,
AlBr3-SbBr3,83.69-16.31,P1,375,410,,3.7046,-0.0022065,,,,,
AlBr3-SbBr3,87.11-12.89,P1,375,410,,3.7167,-0.0023655,,,,,
AlBr3-SbBr3,93.33-6.67,P1,375,410,,3.6406,-0.0024165,,,,,
AlBr3-SbBr3,100-0,P1,375,410,,3.4797,-0.0022354,,,,"For 100% AlBr3, the departures from the recommended data set are: 380 K, +0.3%, 410 K, +0.5%.",
AlBr3-ZnBr2,66.80-33.20,P1,375,420,,3.7214,-0.0019062,,,,,
AlBr3-ZnBr2,71.14-28.86,P1,385,420,,3.7597,-0.0021414,,,,,
AlBr3-ZnBr2,74.68-25.32,P1,375,420,,3.679,-0.0020521,,,,,
AlBr3-ZnBr2,77.38-22.62,P1,375,420,,3.6714,-0.0021181,,,,,
AlBr3-ZnBr2,79.94-20.06,P1,375,420,,3.6617,-0.0021771,,,,,
AlBr3-ZnBr2,82.67-17.33,P1,375,420,,3.6119,-0.0021424,,,,,
AlBr3-ZnBr2,86.54-13.46,P1,375,420,,3.5915,-0.0022083,,,,,
AlBr3-ZnBr2,100-0,P1,375,420,,3.4797,-0.0022354,,,,"For 100% AlBr3, the departures from the recommended data set are: 380 K, +0.3%, 410 K, +0.5%.",
AlCl3,100,P1,462,569,0.5%,2.5574,-0.0027118,,,,,
AlCl3-BiCl3,0-100,P1,690,750,,5.05,-0.00226,,,,"For 100% BiCl3, the departures from the recommended data set are: 690 K, +0.14%, 750 K, +0.2%.",
AlCl3-BiCl3,20-80,P1,480,550,,4.356,-0.0019,,,,,
AlCl3-BiCl3,35-65,P1,470,670,,3.894,-0.00171,,,,,
AlCl3-BiCl3,60-40,P1,450,550,,3.142,-0.00143,,,,,
AlCl3-BiCl3,100-0,P1,480,490,,2.371,-0.00233,,,,"For 100% AlCl3, the departures from the recommended data set are: 480 K, -0.3%, 490 K, 0.0%.",
AlCl3-KCl,33.34-66.66,P1,960,1040,,1.9734,-6.101E-4,,,,,
AlCl3-KCl,49.97-50.03,P1,740,1040,,1.9556,-6.622E-4,,,,,
AlCl3-KCl,66.67-33.33,P1,500,780,,1.9889,-7.901E-4,,,,,
AlCl3-KCl,80.0-20.0,P1,480,540,,2.0252,-0.0010038,,,,,
AlCl3-LiCl,49.25-50.75,P1,420,530,,1.95522,-7.515E-4,,,,The equimolar mixture corresponds to LiAlCl4. The results have been advanced as the recommended data set.,
AlCl3-LiCl,54.7-45.3,P1,470,520,,1.95742,-7.7384E-4,,,,,
AlCl3-LiCl,55-45,P1,450,495,,1.9228,-6.8E-4,,,,,
AlCl3-LiCl,60-40,P1,450,495,,1.9742,-7.999E-4,,,,,
AlCl3-LiCl,60-40,P1,470,540,,1.96956,-8.2581E-4,,,,,
AlCl3-LiCl,65-35,P1,450,495,,1.9885,-8.4E-4,,,,,
AlCl3-LiCl,65.3-34.7,P1,470,540,,1.99139,-9.0699E-4,,,,,
AlCl3-LiCl,69.8-30.2,P1,470,520,,2.0242,-0.00102,,,,,
AlCl3-LiCl,70-30,P1,450,495,,2.0142,-9.E-4,,,,,
AlCl3-LiCl,75-25,P1,470,520,,2.05237,-0.00113429,,,,,
AlCl3-LiCl,75.0-25.0,P1,450,495,,1.9589,-8.E-4,,,,,
AlCl3-LiCl-NaCl,50-30-20,P1,397,534,,2.0099,-7.9492E-4,,,,,
AlCl3-LiCl-NaCl,50-40-10,P1,418,535,,1.9779,-7.6415E-4,,,,Measurements were extended to 100% AlCl3. The results were advanced as the recommended data set.,
AlCl3-LiCl-NaCl,50-20-30,P1,419,545,,2.0266,-7.9358E-4,,,,,
AlCl3-LiCl-NaCl,50-10-40,P1,432,606,,2.0435,-7.905E-4,,,,,
AlCl3-LiCl-NaCl,60-20-20,P1,426,482,,2.0174,-8.6915E-4,,,,,
AlCl3-LiCl-NaCl,60-30-10,P1,426,500,,1.9958,-8.5945E-4,,,,,
AlCl3-LiCl-NaCl,60-10-30,P1,426,520,,2.0245,-8.487E-4,,,,,
AlCl3-LiCl-NaCl,69.7-20.2-10.1,P1,468,492,,2.0525,-9.8894E-4,,,,,
AlCl3-LiCl-NaCl,69.8-10.1-20.1,P1,464,545,,2.0692,-9.5349E-4,,,,,
AlCl3-LiCl-NaCl,69.9-20.0-10.1,P1,464,535,,2.0456,-9.784E-4,,,,,
AlCl3-LiCl-NaCl,79.2-10.4-10.4,P1,463,515,,2.1027,-0.0011568,,,,,
AlCl3-LiCl-NaCl,79.9-10.0-10.1,P1,473,492,,2.105,-0.0012739,,,,,
AlCl3-NaBr,52.5-47.5,P1,450,495,,2.4087,-9.2E-4,,,,,
AlCl3-NaBr,55.0-45.0,P1,450,495,,2.3536,-8.6E-4,,,,,
AlCl3-NaBr,60.0-40.0,P1,450,495,,2.316,-9.2E-4,,,,,
AlCl3-NaBr,65.00-35.00,P1,450,495,,2.2786,-9.6E-4,,,,,
AlCl3-NaBr,70.0-30.0,P1,450,495,,2.2567,-0.00102,,,,,
AlCl3-NaBr,75.0-25.0,P1,475,495,,2.25,-0.00112,,,,,
AlCl3-NaCl,52.0-48.0,P1,400,560,,2.068,-8.38E-4,,,,,
AlCl3-NaCl,61.8-38.2,P1,440,540,,2.034,-8.66E-4,,,,,
AlCl3-NaCl,73.0-27.0,P1,460,610,,2.011,-9.2E-4,,,,,
AlCl3-NaCl,100-0,P1,480,490,,2.371,-0.00233,,,,"For 100% AlCl3, the departures from the recommended data set are: 480 K, -0.3%, 490 K, 0.0%.",
AlCl3-NH4Cl,50-50,P1,556,627,,1.9195,-8.097E-4,,,,,
AlCl3-RbCl,70.0-30.0,P1,450,495,,2.2536,-9.6E-4,,,,,
AlCl3-RbCl,75.0-25.0,P1,450,495,,2.2482,-0.001,,,,,
AlF3-CsF,25-75,P1,1130,1270,,4.7793,-0.001534,,,,,
AlF3-KF,25-75,P1,1273,1323,,2.77,-7.398E-4,,,,,
AlF3-LiF,0-100,P1,1130,1320,,2.3289,-4.6803E-4,,,,"For 100% LiF, the departures from the recommended data set are: 1150 K, -0.2%,1320 K, +0.06%.",
AlF3-LiF,5-95,P1,1130,1320,,2.4298,-4.8222E-4,,,,,
AlF3-LiF,10-90,P1,1130,1320,,2.666,-6.1429E-4,,,,,
AlF3-LiF,15-85,P1,1130,1320,,2.7935,-6.6981E-4,,,,,
AlF3-LiF,20-80,P1,1130,1320,,2.8751,-7.1021E-4,,,,,
AlF3-LiF,25-75,P1,1130,1320,,3.0422,-8.359E-4,,,,,
AlF3-LiF,30-70,P1,1130,1320,,3.1456,-9.3597E-4,,,,,
AlF3-LiF,35-65,P1,1130,1320,,3.205,-0.00102998,,,,,
AlF3-LiF,40-60,P1,1130,1320,,3.1147,-0.00102009,,,,,
AlF3-LiF,45-55,P1,1130,1320,,2.9235,-9.4019E-4,,,,,
AlF3-NaF,0-100,P1,1275,1370,,2.755,-6.36E-4,,,,"For 100% NaF, the results have been advanced as the recommended data set.",
AlF3-NaF,10-90,P1,1275,1370,,2.868,-6.48E-4,,,,,
AlF3-NaF,15-85,P1,1275,1370,,3.0535,-7.65E-4,,,,,
AlF3-NaF,20-80,P1,1275,1370,,3.2415,-8.98E-4,,,,,
AlF3-NaF,23-77,P1,1275,1370,,3.2612,-9.12E-4,,,,,
AlF3-NaF,25-75,P1,1275,1370,,3.2733,-9.2E-4,,,,,
AlF3-NaF,30-70,P1,1275,1370,,3.2258,-9.2E-4,,,,,
AlF3-NaF,35-65,P1,1275,1370,,3.1679,-9.35E-4,,,,,
AlF3-NaF,40-60,P1,1275,1370,,2.9921,-8.9E-4,,,,,
AlF3-NaF,45-55,P1,1275,1370,,2.7198,-7.82E-4,,,,,
AlF3-NaF,50-50,P1,1275,1370,,2.495,-6.9E-4,,,,,
AlF3-Na3AlF6,0-100,P1,1300,1340,,3.307,-9.515E-4,,,,"For 100% Na3AlF6, the departures from the recommended data set are: 1300 K, 0.0%, 1340 K, 0.0%.",
AlF3-Na3AlF6,8.3-91.7,P1,1300,1340,,3.2349,-9.008E-4,,,,,
AlF3-Na3AlF6,15.7-84.3,P1,1300,1340,,3.2549,-9.253E-4,,,,,
AlF3-Na3AlF6,23.5-76.5,P1,1300,1340,,3.2415,-9.265E-4,,,,,
AlF3-Na3AlF6,28.2-71.8,P1,1300,1340,,3.2294,-9.259E-4,,,,,
AlF3-RbF,25-75,P1,1273,1323,,4.1844,-0.00136,,,,,
AlI3,100,P1,473,513,,4.383,-0.0025,,,,,
AlI3-HgI2,0-44.8 HgI2,I3,473,,,3.256,0.01263,1.687E-4,3.755E-7,,"For 100% AlI3 at 473 K, the departure from the recommended data set is +1.7%.",
AlI3-KI,0-35.72 KI,I3,473,,,3.256,-0.01066,7.417E-4,-1.068E-5,,"For 100% AlI3 at 473 K, the departure from the recommended data set is +1.7%.",
AlI3-SbI3,0-58.01 SbI3,I3,473,,,3.256,-0.05304,0.02333,-9.521E-4,,"For 100% AlI3 at 473 K, the departure from the recommended data set is +1.7%.",Function produces value(s) below zero.
Al2O3,100,DP,,,,2.93,2323K,,,,"This is at the m.pt. The density was calculated from the solid state density, assuming 25% volume increase.",
Al2O3-CaF2,0-100,DP,,,,2.52,1723K,,,,"For 100% CaF2 at 1723 K, the departure from the recommended data set is +0.4%.",
Al2O3-CaF2,7.8-92.2,P1,1670,1730,,4.415,-0.001,,,,,
Al2O3-CaF2,16.1-83.9,P1,1670,1730,,4.564,-0.001024,,,,,
Al2O3-CaF2,24.7-75.3,P1,1670,1730,,4.571,-9.8E-4,,,,,
Al2O3-KF-Na3AlF6,0-0-100,P1,1273,1373,,2.115,-9.82E-4,,,,"For 100% Na3AlF6, the departures from the recommended data set are: 1280 K, +0.9%, 1370 K, +0.8%",
Al2O3-KF-Na3AlF6,1.3-45.6-53.1,P1,1255,1345,,3.326743,-9.7823E-4,,,,,
Al2O3-KF-Na3AlF6,1.8-13.0-85.2,P1,1276,1355,,3.31581,-9.5994E-4,,,,,
Al2O3-KF-Na3AlF6,4.6-32.3-63.1,P1,1224,1354,,3.200886,-9.015E-4,,,,,
Al2O3-KF-Na3AlF6,4.7-8.3-87.0,P1,1275,1364,,3.283616,-9.4148E-4,,,,,
Al2O3-KF-Na3AlF6,5.2-47.7-47.7,P1,1200,1356,,3.156207,-8.9151E-4,,,,,
Al2O3-KF-Na3AlF6,5.6-39.6-54.8,P1,1224,1354,,3.186359,-9.0286E-4,,,,,
Al2O3-KF-Na3AlF6,8.6-15.3-76.1,P1,1248,1352,,3.317274,-9.8817E-4,,,,,
Al2O3-KF-Na3AlF6,11.2-22.6-66.2,P1,1229,1355,,3.176965,-8.9118E-4,,,,,
Al2O3-KF-Na3AlF6,11.7-31.1-57.2,P1,1219,1346,,3.134136,-8.6625E-4,,,,,
Al2O3-KF-Na3AlF6,12.2-38.2-49.6,P1,1190,1353,,3.094947,-8.6633E-4,,,,,
Al2O3-KF-Na3AlF6,18.5-29.9-51.6,P1,1216,1344,,3.126709,-8.6763E-4,,,,,
Al2O3-KF-Na3AlF6,18.5-21.7-59.8,P1,1219,1353,,3.116817,-8.5164E-4,,,,,
Al2O3-KF-Na3AlF6,18.6-11.8-69.6,P1,1234,1356,,3.095372,-8.2907E-4,,,,,
Al2O3-Li3AlF6,0-100,P1,1130,1320,,3.0422,-8.359E-4,,,,"For 100% Li3AlF6, the results have been advanced as the recommended data set.",
Al2O3-Li3AlF6,3-97,P1,1220,1320,,3.0466,-8.46E-4,,,,,
Al2O3-Li3AlF6,6-94,P1,1220,1320,,2.973,-7.92E-4,,,,,
Al2O3-Na3AlF6,0-100,P1,1273,1373,,2.115,-9.82E-4,,,,"For 100% Na3AlF6, the departures from the recommended data set are: 1280K, +0.9%, 1350 K, +0.8%",
Al2O3-Na3AlF6,3-97,P1,1270,1320,,3.2522,-9.148E-4,,,,,
Al2O3-Na3AlF6,6-94,P1,1270,1320,,3.212,-8.906E-4,,,,,
Al2O3-Na3AlF6,9.8-90.2,P1,1273,1360,,3.235935,-9.115E-4,,,,,
Al2O3-Na3AlF6,12-88,P1,1270,1320,,3.1458,-8.523E-4,,,,,
Al2O3-Na3AlF6,18-82,P1,1270,1320,,3.0736,-8.07E-4,,,,,
Al2O3-Na3AlF6,18.6-81.4,P1,1245,1363,,3.132648,-8.5012E-4,,,,,
Al2O3-Na3AlF6,22.7-77.3,P1,1322,1445,,3.006758,-7.612E-4,,,,,
Al2O3-Na3AlF6,24-76,P1,1270,1320,,2.9672,-7.32E-4,,,,,
Al2O3-Na3AlF6,26.6-73.4,P1,1325,1424,,2.97381,-7.3715E-4,,,,,
Al2O3-Na3AlF6-SiO2,0-100-0,DP,,,,2.102,1273K,,,,"For 100% Na3AlF6 at 1273 K, the departure from the recommended data set is +0.3%.",
Al2O3-Na3AlF6-SiO2,0-98-2,DP,,,,2.1,1273K,,,,,
Al2O3-Na3AlF6-SiO2,0-96-4,DP,,,,2.099,1273K,,,,,
Al2O3-Na3AlF6-SiO2,0-94-6,DP,,,,2.098,1273K,,,,,
Al2O3-Na3AlF6-SiO2,3-97-0,DP,,,,2.078,1273K,,,,,
Al2O3-Na3AlF6-SiO2,3-95-2,DP,,,,2.084,1273K,,,,,
Al2O3-Na3AlF6-SiO2,3-93-4,DP,,,,2.087,1273K,,,,,
Al2O3-Na3AlF6-SiO2,3-91-6,DP,,,,2.088,1273K,,,,,
Al2O3-Na3AlF6-SiO2,6-94-0,DP,,,,2.061,1273K,,,,,
Al2O3-Na3AlF6-SiO2,6-92-2,DP,,,,2.071,1273K,,,,,
Al2O3-Na3AlF6-SiO2,6-90-4,DP,,,,2.078,1273K,,,,,
Al2O3-Na3AlF6-SiO2,6-88-6,DP,,,,2.083,1273K,,,,,
Al2O3-Na3AlF6-SiO2,9-91-0,DP,,,,2.048,1273K,,,,,
Al2O3-Na3AlF6-SiO2,9-89-2,DP,,,,2.06,1273K,,,,,
Al2O3-Na3AlF6-SiO2,9-87-4,DP,,,,2.07,1273K,,,,,
Al2O3-Na3AlF6-SiO2,9-85-6,DP,,,,2.075,1273K,,,,,
Al2O3-Na3AlF6-SiO2,12-88-0,DP,,,,2.038,1273K,,,,,
Al2O3-Na3AlF6-SiO2,12-86-2,DP,,,,2.051,1273K,,,,,
Al2O3-Na3AlF6-SiO2,12-84-4,DP,,,,2.06,1273K,,,,,
Ba(NO2)2,100,P1,573,613,,3.639,-7.E-4,,,,,
Ba(NO2)2-Ba(NO3)2,89.1-10.9,P1,575,610,,3.6297,-6.75E-4,,,,,
Ba(NO2)2-Ba(NO3)2,95.0-5.0,P1,575,610,,3.6412,-7.E-4,,,,,
Ba(NO2)2-Ba(NO3)2,100-0,P1,575,610,,3.6392,-7.E-4,,,,"For 100% Ba(NO2)2, the results have been advanced as the recommended data set.",
Ba(NO2)2-KNO2,14.3-85.7,DP,,,,2.022,633.2K,,,,,
Ba(NO2)2-KNO2,17.7-82.3,P1,613.2,633.2,,2.555,-7.495E-4,,,,,
Ba(NO2)2-KNO2,21.2-78.8,P1,593.2,633.2,,2.635,-7.756E-4,,,,,
Ba(NO2)2-KNO2,25.0-75.0,P1,553,633,,2.6639,-7.051E-4,,,,,
Ba(NO2)2-KNO2,29.0-71.0,P1,553.2,633.2,,2.833,-8.699E-4,,,,,
Ba(NO2)2-KNO2,33.3-66.7,P1,553,633,,2.8823,-8.356E-4,,,,,
Ba(NO2)2-KNO2,37.9-62.1,P1,553,633,,2.977,-8.751E-4,,,,,
Ba(NO2)2-KNO2,42.9-57.1,P1,553,633,,2.9956,-7.735E-4,,,,,
Ba(NO2)2-KNO2,48.2-51.8,P1,593,633,,3.1823,-9.56E-4,,,,,
Ba(NO2)2-KNO2,53.8-46.2,P1,613.2,633.2,,3.066,-6.251E-4,,,,,
Ba(NO2)2-KNO2,60.0-40.0,P1,613.2,633.2,,3.225,-7.502E-4,,,,,
Ba(NO2)2-KNO2,66.7-33.3,P1,613.2,633.2,,3.374,-8.504E-4,,,,,
Ba(NO2)2-KNO2,73.9-26.1,P1,613.2,633.2,,3.376,-7.252E-4,,,,,
Ba(NO2)2-KNO2,81.8-18.2,P1,613.2,633.2,,3.421,-6.501E-4,,,,,
Ba(NO2)2-KNO2,90.5-9.5,P1,553.2,633.2,,3.533,-6.85E-4,,,,,
Ba(NO2)2-KNO2,100-0,P1,553.2,613.2,,3.6392,-7.E-4,,,,"For 100% Ba(NO2)2, the results have been advanced as the recommended data set.",
Ba(NO3)2-KNO3,0-100,P1,630,770,,2.3351,-7.6E-4,,,,"For 100% KNO3, the departures from the recommended data set are: 630 K, +0.3%,730 K, +0.3%.",
Ba(NO3)2-KNO3,10-90,P1,630,770,,2.5229,-7.84E-4,,,,,
Ba(NO3)2-KNO3,20-80,P1,630,770,,2.6841,-7.8E-4,,,,,
Ba(NO3)2-KNO3,30-70,P1,630,770,,2.843,-7.86E-4,,,,,
Ba(NO3)2-KNO3,40-60,P1,680,770,,2.9965,-8.1E-5,,,,,
Ba(NO3)2-KNO3,50-50,P1,730,770,,3.0901,-7.801E-4,,,,,
Ba(NO3)2-NaNO3,0-100,P1,600,720,,2.3442,-7.3066E-4,,,,"For 100% NaNO3, the departures from the recommended data set are: 590 K, -0.9%, 690 K, -1.9%.",
Ba(NO3)2-NaNO3,5-95,P1,580,710,,2.4388,-7.1154E-4,,,,,
Ba(NO3)2-NaNO3,6.7-93.3,P1,590,720,,2.4821,-7.2457E-4,,,,,
Ba(NO3)2-NaNO3,10-90,P1,620,720,,2.5572,-7.3941E-4,,,,,
Ba(NO3)2-NaNO3,15-85,P1,670,720,,2.6668,-7.635E-4,,,,,
Ba(NO3)2-NaNO3,20-80,P1,700,730,,2.7783,-8.0038E-4,,,,,
Ba(NO3)2-RbNO3,0-100,P1,590,690,,3.1366,-0.0010687,,,,"For 100% RbNO3, the results have been advanced as the recommended data set.",
Ba(NO3)2-RbNO3,5-95,P1,570,690,,3.1748,-0.00105898,,,,,
Ba(NO3)2-RbNO3,10-90,P1,550,690,,3.2156,-0.00105898,,,,,
Ba(NO3)2-RbNO3,15-85,P1,550,680,,3.2565,-0.00105898,,,,,
Ba(PO3)2,100,P1,1170,1240,3%,3.7366,-4.921E-4,,,,,
BaBr2,100,P1,1123,1173,1.5%,5.035,-9.24E-4,,,,,
BaBr2-KBr,0-100,P1,1020,1120,,2.942,-7.94E-4,,,,"For 100% KBr, the departures from the recommended data set are: 1020 K, +0.8%,1120 K, +1.0%.",
BaBr2-KBr,20.5-79.5,P1,930,1120,,3.574,-9.37E-4,,,,,
BaBr2-KBr,24.3-75.7,P1,930,1120,,3.556,-8.49E-4,,,,,
BaBr2-KBr,33.3-66.7,P1,920,1120,,3.803,-8.96E-4,,,,,
BaBr2-KBr,40.0-60.0,P1,920,1120,,3.974,-9.3E-4,,,,,
BaBr2-KBr,52.0-48.0,P1,910,1120,,4.18,-9.06E-4,,,,,
BaBr2-KBr,65.0-35.0,P1,970,1120,,4.356,-8.75E-4,,,,,
BaBr2-KBr,75.0-25.0,P1,1030,1120,,4.704,-0.001023,,,,,
BaBr2-KBr,85.0-15.0,P1,1090,1120,,4.551,-7.25E-4,,,,,
BaBr2-KBr,100-0,P1,1120,1120,,5.035,-9.24E-4,,,,"For 100% BaBr2, the results have been advanced as the recommended data set.",
BaCl2,100,P1,1239,1354,2%,4.0152,-6.813E-4,,,,,
BaCl2-BaF2,0-100 BaF2,I4,1573,,,2.94,0.003033,7.536E-5,9.641E-7,-1.019E-8,"For 100% BaCl2 and 100% BaF2 at 1573 K, the departures from the recommended data sets are, respectively, 0.0% and -6.3%.",
BaCl2-CdCl2,0-100,P1,860,990,,4.099,-8.4E-4,,,,"For 100% CdCl2, the results have been advanced as the recommended data set.",
BaCl2-CdCl2,17.1-82.9,P1,870,970,,4.25,-9.3E-4,,,,,
BaCl2-CdCl2,36-64,P1,860,970,,4.292,-9.3E-4,,,,,
BaCl2-CdCl2,54.2-45.8,P1,880,960,,4.331,-9.6E-4,,,,,
BaCl2-CsCl,0-100,P1,980,1270,,3.7808,-0.0010474,,,,"For 100% CsCl, the departures from the recommended data set are: 980 K, +1.0%,1270 K, +1.4%.",
BaCl2-CsCl,11.42-88.58,P1,980,1270,,3.8593,-0.0011065,,,,,
BaCl2-CsCl,24.32-75.68,P1,980,1270,,3.8851,-0.001073,,,,,
BaCl2-CsCl,33.02-66.98,P1,980,1270,,3.8866,-9.976E-4,,,,,
BaCl2-CsCl,43.75-56.25,P1,980,1270,,3.9558,-9.939E-4,,,,,
BaCl2-CsCl,53.37-46.63,P1,980,1270,,3.9816,-9.597E-4,,,,,
BaCl2-CsCl,64.83-35.17,P1,980,1270,,4.1136,-0.0010144,,,,,
BaCl2-CsCl,72.41-27.59,P1,980,1270,,4.1154,-9.691E-4,,,,,
BaCl2-CsCl,75.28-24.72,P1,980,1270,,4.0725,-9.099E-4,,,,,
BaCl2-CsCl,84.77-15.23,P1,980,1270,,4.1382,-9.142E-4,,,,,
BaCl2-CsCl,100-0,P1,1240,1270,,4.3316,-9.844E-4,,,,"For 100% BaCl2, the departures from the recommended data set are: 1240 K, -2.0%, 1270 K, -2.3%.",
BaCl2-KCl,0-100,P1,1070,1160,,2.1559,-6.103E-4,,,,"For 100% KCl, the departures from the recommended data set are: 1070 K, -0.6%,1160 K, -0.8%.",
BaCl2-KCl,8.4-91.6,P1,1070,1160,,2.485,-7.405E-4,,,,,
BaCl2-KCl,13.1-86.9,P1,1070,1160,,2.2758,-4.769E-4,,,,,
BaCl2-KCl,24.4-75.6,P1,1070,1160,,2.7114,-6.173E-4,,,,,
BaCl2-KCl,29.8-70.2,P1,1080,1170,,2.858,-6.838E-4,,,,,
BaCl2-KCl,33.3-66.7,P1,1070,1160,,3.3797,-0.0010894,,,,,
BaCl2-KCl,33.6-66.4,P1,1070,1160,,2.9626,-6.944E-4,,,,,
BaCl2-KCl,45.7-54.3,P1,1070,1150,,3.2396,-7.643E-4,,,,,
BaCl2-KCl,49.5-50.5,P1,1060,1150,,3.1602,-6.349E-4,,,,,
BaCl2-KCl,63.3-36.7,P1,1100,1180,,3.4446,-6.486E-4,,,,,
BaCl2-KCl,79.1-20.9,P1,1160,1210,,3.7621,-7.24E-4,,,,,
BaCl2-KCl,100-0,P1,1250,1280,,3.9881,-6.819E-4,,,,"For 100% BaCl2, the departures from the recommended data set are: 1250 K, -0.9%, 1280 K, -0.9%.",
BaCl2-KF,0-100 BaCl2,I4,1573,,,1.598,0.01373,9.709E-5,-1.737E-6,7.277E-9,"For both 100% KF and 100% BaCl2 at 1573 K, the departure from the recommended data set is, respectively, -1.2% and -0.3%.",
BaCl2-LaCl3,10-90,P1,1110,1260,,3.734,-4.87E-4,,,,,
BaCl2-LaCl3,25-75,P1,1070,1260,,3.732,-4.68E-4,,,,,
BaCl2-LaCl3,40-60,P1,1100,1280,,3.706,-4.36E-4,,,,,
BaCl2-LaCl3,50-50,P1,1100,1270,,3.744,-4.65E-4,,,,,
BaCl2-LaCl3,55-45,P1,1140,1270,,3.785,-5.03E-4,,,,,
BaCl2-LaCl3,70-30,P1,1200,1290,,3.942,-6.39E-4,,,,,
BaCl2-LaCl3,86-14,P1,1250,1320,,4.158,-8.28E-4,,,,,
BaCl2-LaCl3,100-0,P1,1250,1270,,4.3316,-9.844E-4,,,,"For 100% BaCl2, the departures from the recommended data set are: 1250 K, -2%,1270 K, -2.3%.",
BaCl2-LiCl,0.0-100.0,P1,880,1070,,1.8965,-4.458E-4,,,,"For 100% LiCl, the departures from the recommended data set are: 890 K, +0.07%, 1070 K, -0.1%.",
BaCl2-LiCl,10.2-89.8,P1,880,1070,,2.689,-8.3E-4,,,,,
BaCl2-LiCl,25.0-75.0,P1,950,1070,,3.069,-7.92E-4,,,,,
BaCl2-LiCl,39.4-60.6,P1,910,1070,,3.43,-8.43E-4,,,,,
BaCl2-LiCl,53.3-46.7,P1,990,1060,,3.735,-9.41E-4,,,,,
BaCl2-LiCl,67.7-32.3,P1,1070,1160,,3.868,-8.71E-4,,,,,
BaCl2-LiCl,85.0-15.0,P1,1160,1220,,3.977,-8.E-4,,,,,
BaCl2-LiCl,100-0,P1,1240,1270,,4.3316,-9.844E-4,,,,"For 100% BaCl2, the departures from the recommended data set are: 1240 K, -2%,1270 K, -2.3%.",
BaCl2-MgCl2,0.0-100.0,P1,1030,1190,,1.988,-3.E-4,,,,"For 100% MgCl2, the departures from the recommended data set are: 1030 K, +0.5%, 1190 K, +0.2%.",
BaCl2-MgCl2,4.8-95.2,P1,1030,1190,,2.171,-3.6E-4,,,,,
BaCl2-MgCl2,13.2-86.8,P1,1030,1190,,2.461,-4.7E-4,,,,,
BaCl2-MgCl2,31.4-68.6,P1,1030,1190,,3.01,-6.4E-4,,,,,
BaCl2-MgCl2,57.8-42.2,P1,1030,1190,,3.569,-7.5E-4,,,,,
BaCl2-MgCl2,80.4-19.6,P1,1030,1190,,3.836,-7.1E-4,,,,,
BaCl2-NaCl,0-100,P1,1080,1120,,2.2259,-6.4E-4,,,,"For 100% NaCl, the departures from the recommended data set are: 1080 K, -1.1%, 1120 K, -1.4%.",
BaCl2-NaCl,11.0-89.0,P1,1050,1070,,2.1654,-3.2E-4,,,,,
BaCl2-NaCl,18.0-82.0,P1,1050,1070,,2.2436,-2.4E-4,,,,,
BaCl2-NaCl,19-81,P1,1060,1120,,2.6378,-5.837E-4,,,,,
BaCl2-NaCl,25.0-75.0,P1,1000,1070,,2.6709,-4.68E-4,,,,,
BaCl2-NaCl,26-74,P1,1060,1110,,2.5799,-3.698E-4,,,,,
BaCl2-NaCl,28.5-71.5,P1,1000,1070,,3.0067,-7.2E-4,,,,,
BaCl2-NaCl,32.0-68.0,P1,1000,1070,,2.9889,-6.4E-4,,,,,
BaCl2-NaCl,33-67,P1,990,1110,,3.1909,-8.15E-4,,,,,
BaCl2-NaCl,35.5-64.5,P1,1000,1070,,3.3008,-8.84E-4,,,,,
BaCl2-NaCl,39.0-61.0,P1,1000,1070,,3.2735,-7.84E-4,,,,,
BaCl2-NaCl,40-60,P1,990,1100,,3.4208,-9.123E-4,,,,,
BaCl2-NaCl,42.5-57.5,P1,1000,1070,,3.2956,-7.44E-4,,,,,
BaCl2-NaCl,46.0-54.0,P1,1000,1120,,3.7799,-0.0011645,,,,,
BaCl2-NaCl,53.0-47.0,P1,1050,1120,,3.6532,-9.586E-4,,,,,
BaCl2-NaCl,60.0-40.0,P1,1050,1120,,3.6349,-8.399E-4,,,,,
BaCl2-Na3AlF6,25-75,P1,1200,1380,,3.3688,-9.043E-4,,,,,
BaCl2-Na3AlF6,50-50,P1,1050,1380,,3.5384,-9.053E-4,,,,,
BaCl2-Na3AlF6,75-25,P1,1140,1380,,3.7392,-8.124E-4,,,,,
BaCl2-PbCl2,0-100,P1,940,980,,6.112,-0.0015,,,,"For 100% PbCl2, the results have been advanced as the recommended data set.",
BaCl2-PbCl2,13.8-86.2,P1,850,960,,5.799,-0.00135,,,,,
BaCl2-PbCl2,19.7-80.3,P1,840,970,,5.728,-0.00136,,,,,
BaCl2-PbCl2,30.6-69.4,P1,790,980,,5.503,-0.00127,,,,,
BaCl2-ZnCl2,50-50,P1,880,970,,3.6008,-6.56E-4,,,,,
BaF2,100,P1,1600,2000,3%,5.775,-9.99E-4,,,,,
BaF2-CsF,0-50 BaF2,I3,1573,,,2.9,0.01123,2.008E-5,-3.343E-7,,"For 100% CsF at 1573 K, the departure from the recommended data set is +0.6%.",
BaF2-KCl,0-100 BaF2,I3,1573,,,1.199,0.03076,-6.245E-5,3.029E-7,,"For both 100% KCl and 100% BaF2 at 1573 K, the departure from the recommended data set is, respectively, -1.6% and -6.3%.",
BaF2-KF,0-100,P1,1473,1573,,3.063,-9.301E-4,,,,"For 100% KF, the departures from the recommended data set are: 1470 K, +0.4%, 1570 K, -1.3%.",
BaF2-KF,10-90,P1,1473,1573,,3.825,-0.00119,,,,,
BaF2-KF,20-80,P1,1473,1573,,4.21,-0.00122,,,,,
BaF2-KF,30-70,P1,1473,1573,,4.264,-0.00105,,,,,
BaF2-KF,40-60,P1,1473,1573,,4.117,-7.699E-4,,,,,
BaF2-KF,50-50,P1,1473,1573,,4.08,-5.9E-4,,,,,
BaF2-KF,60-40,P1,1473,1573,,4.579,-8.E-4,,,,,
BaF2-LiF,0-67.1 BaF2,I4,1573,,,1.583,0.0788,-0.001376,1.731E-5,-1.058E-7,"For 100% LiF at 1573 K, the departure from the recommended data set is +0.2%.",
BaF2-NaF,0.0-100.0,P1,1290,1390,,2.7571,-6.2513E-4,,,,"For 100% NaF, the departures from the recommended data set are: 1290 K, +0.8%,1390 K, +0.9%.",
BaF2-NaF,16.5-83.5,P1,1230,1430,,3.3934,-5.76E-4,,,,,
BaF2-NaF,33.2-66.8,P1,1250,1430,,3.9022,-5.9959E-4,,,,,
BaF2-NaF,50.0-50.0,P1,1230,1450,,4.3643,-6.2311E-4,,,,,
BaF2-Na3AlF6,0-100,P1,1308,1395,,3.3191,-9.513E-4,,,,"For 100% Na3AlF6, the departures from the recommended data set are: 1310 K, +0.6%, 1390 K, +0.6%.",
BaF2-Na3AlF6,12.9-87.1,P1,1190,1450,,3.6575,-8.376E-4,,,,,
BaF2-Na3AlF6,27.1-72.9,P1,1230,1390,,4.2048,-9.752E-4,,,,,
BaF2-Na3AlF6,42.8-57.2,P1,1190,1390,,3.9704,-4.798E-4,,,,,
BaI2,100,P1,1043,1248,1.5%,5.222,-9.77E-4,,,,,
BaO-CaF2,18.65-81.35,DP,,,,2.66,1823K,,,,,
BeCl2,100,P1,706,746,2%,2.276,-0.0011,,,,,
BeCl2-KCl,20.4-79.6,P1,933,1033,,2.122,-5.9E-4,,,,,
BeCl2-KCl,33.0-67.0,P1,873,973,,2.068,-6.E-4,,,,,
BeCl2-KCl,55.3-44.7,P1,673,753,,2.176,-8.3E-4,,,,,
