Repository: tanoret/MoltenSaltPropnet

# MoltenSaltPropnet
Physics-informed deep-learning toolkit for predicting **thermophysical properties of molten-salt mixtures** from chemical composition and temperature.

---

## Data Pipeline

1. **Source** – Raw NIST SALTDBLEAN CSVs (`density-csv.csv`, `viscosity-csv.csv`, …).  
2. **Pre-processing** – `data_processor.ipynb` cleans columns, harmonizes units, expands polynomial coefficients, and outputs `saltdblean_processed.csv`.  
3. **Loading** – `SALTDBLEANProcessor.from_csv(...)` handles:  
   * NaN imputation / type coercion  
   * Composition normalization  
   * Train/validation/test splits with reproducible seeds  
4.

File: data/saltdblean_processed.csv (part 1 of 5)
System      , id , Mol Mass , Mol Frac             , Melt(K) , Var(%) , Reference   , Boil(K) , Var(%) , Reference      , rho_a     , rho_b     , range(K)      , Var(%) , Reference     , mu1_a     , mu1_b     , mu2_a      , mu2_b      , mu2_c     , range(K)      , Var(%) , Reference    , k_a        , k_b        , range(K)     , Var(%) , Reference   , cp_a      , cp_b       , cp_c       , cp_d      , Var(%) , Reference
AlCl3,1,133.3405,Pure Salt,465,----,Kelley 1935 [74],453,----,Janz 1967 [66],2.56E+00,2.71E-03,462-569,1,King 1971 [78],2.28E-03,1.94E+04,----,----,----,469-559,1,Brockner 1979 [28],----,----,----,----,----,125.52,----,----,----,----,Robelin 2004 [119]
BeCl2,2,79.9182,Pure Salt,688,2,McDonald 1965 [92],760,----,Brewer 1963 [26],2.28E+00,1.10E-03,706-746,5,Klemm 1926 [81],----,----,----,----,----,----,----,----,----,----,----,----,----,----,----,----,----,----,----
BeF2,3,47.009,Pure Salt,821.2,3,Thoma 1960 [139],1442,----,Cantor 1965 [31],1.97E+00,1.45E-05,1073-1123,1,Cantor 1969 [33],----,----,-8.12E+00,1.15E+04,6.39E+05,846.9-1252.2,3,Moynihan 1968 [98],8.01E-01,-2.12E-06,1070.15-1500,20,Gheribi 2014 [58],5.11E+01,3.46E-02,----,----,----,Chase 1998 [36]
CaCl2,4,110.984,Pure Salt,1045,10,Moore 1943 [96],2230,30,Glushko 1972 [61],2.53E+00,4.23E-04,1060-1223,1,Yaffe 1956 [152],----,----,-5.45E-01,5.97E+02,5.46E+05,987-1239,1,Toerklep 1982 [140],5.68E-01,-1.15E-04,1055.15-1700,20,Gheribi 2014 [58],102.533,----,----,----,10,Moore 1943 [96]
CaF2,5,78.0748,Pure Salt,1692,1,Mukerji 1965 [99],2724,----,Ruff 1928 [123],3.18E+00,3.91E-04,1640-2300,3,Kirshenbaum 1960 [80],1.00E-01,4.76E+04,----,----,----,1703.3-1868.1,3,Takeda 2015 [135],6.67E-01,-6.04E-05,1691.15-2500,20,Gheribi 2014 [58],99.914,----,----,----,10,Naylor 1945 [103]
GdCl3,6,263.609,Pure Salt,875,10,Dworkin 1971 [50],1868,10,Glushko 1972 [61],4.15E+00,6.73E-04,932-1280,3,Cho 1972 [38],----,----,6.38E+00,-1.55E+04,9.80E+06,1060-1233,2,Cho 1972 [39],----,----,----,----,----,----,----,----,----,----,----
GdF3,7,214.2452,Pure Salt,1505,3,Spedding 1974 [131],2550,----,Landolt 2000 [87],----,----,----,----,----,----,----,----,----,----,----,----,----,----,----,----,----,----,----,----,----,----,----,----
KCl,8,74.5513,Pure Salt,1042.7,0.5,Johnson 1958 [72],1688,----,Ruff 1921 [124],2.14E+00,5.83E-04,1053.2-1213.2,1,Van Artsdalen 1955 [144],7.08E-02,2.39E+04,----,----,----,1050.7-1190.9,1,Ejima 1982 [54],5.66E-01,-1.70E-04,1056-1335,8,Nagasaka 1992 [102],73.59656,----,----,----,10,Barin 1977 [8]
KF,9,58.0967,Pure Salt,1131.2,0.5,Johnson 1958 [72],1771,----,Ruff 1922 [125],2.65E+00,6.52E-04,1154.2-1310.2,1,Yaffe 1956 [152],1.07E-01,2.38E+04,----,----,----,1141.2-1327.6,1.5,Janz 1988 [67],8.55E-01,-2.54E-04,1129.15-1800,20,Gheribi 2014 [58],71.965,----,----,----,8,Chase 1998 [36]
LaCl3,10,245.2645,Pure Salt,1132,2,Keneshea 1961 [77],1983,20,Glushko 1972 [61],4.09E+00,7.77E-04,1146.2-1246.2,1,Yaffe 1956 [152],2.06E-02,5.46E+04,----,----,----,1183-1276,1,Smirnov 1966 [129],----,----,----,----,----,----,----,----,----,----,----
LaF3,11,195.9007,Pure Salt,1766,3,Spedding 1971 [132],2600,----,Janz 1967 [66],5.79E+00,6.82E-04,1750-2450,5,Kirshenbaum 1960 [80],----,----,----,----,----,----,----,----,----,----,----,----,----,135,----,----,----,----,Spedding 1971 [131]
LiCl,12,42.394,Pure Salt,883,5,Haendler 1959 [62],1655,----,Wartenberg 1921 [145],1.88E+00,4.33E-04,893.2-1053.2,1,Van Artsdalen 1955 [144],7.26E-02,2.24E+04,----,----,----,886-1275,2,Wakao 1991 [146],8.82E-01,-2.90E-04,967-1321,20,Nagasaka 1992 [102],73.3832,-0.0094726,----,----,5,Barin 1977 [8]
LiF,13,25.9394,Pure Salt,1121.2,1,Douglas 1954 [47],1943,----,Ruff 1922 [125],2.37E+00,5.00E-04,1123.6-1367.5,1,Hill 1967 [64],1.15E-01,2.70E+04,----,----,----,1133-1772,1,Abe 1981 [2],1.88E+00,-3.99E-04,1118.5-1900,20,Gheribi 2014 [58],64.183,----,----,----,3,Chase 1998 [36]
MgCl2,14,95.211,Pure Salt,987,1,Moore 1943 [96],1640,20,Glushko 1972 [61],1.97E+00,2.88E-04,987-1300,1,Parker 2022 [110],1.80E-01,2.05E+04,----,----,----,993-1173,1,Toerklep 1982 [140],2.24E-01,-2.00E-05,987.15-1700,20,Gheribi 2014 [58],92.048,----,----,----,10,Moore 1943 [96]
MgF2,15,62.3018,Pure Salt,1534.2,2,Kojima 1968 [83],2512,----,Ruff 1928 [123],3.24E+00,5.24E-04,1650-2100,3,Kirshenbaum 1960 [80],1.87E-01,3.21E+04,----,----,----,1514.7-1853.2,3,Takeda 2015 [135],8.67E-01,-1.41E-04,1536-2400,20,Gheribi 2014 [58],----,----,----,----,----,----
NaCl,16,58.4428,Pure Salt,1073.8,1,Dawson 1963 [44],1715,----,Ruff 1921 [124],2.14E+00,5.43E-04,1076.2-1303.2,1,Van Artsdalen 1955 [144],8.93E-02,2.20E+04,----,----,----,1083.2-1203.2,1,Torklep 1979 [142],7.12E-01,-1.80E-04,1170-1441,8,Nagasaka 1992 [102],77.7638,-0.0075312,----,----,10,Barin 1977 [8]
NaF,17,41.9882,Pure Salt,1268,2,Cantor 1961 [30],1978,----,Ruff 1922 [125],2.76E+00,6.36E-04,1273-1373,1,Paucirova 1970 [111],1.20E-01,2.65E+04,----,----,----,1273-1373,1,Brockner 1979 [27],1.26E+00,-2.80E-04,1268.15-1800,20,Gheribi 2014 [58],72.989,----,----,----,5,Obrien 1957 [106]
NdCl3,18,250.599,Pure Salt,1031,2,Druding 1961 [49],1897,10,Glushko 1972 [61],4.26E+00,9.30E-04,1082-1272,3,Cho 1972 [38],8.51E-02,3.69E+04,----,----,----,1030-1237,3,Hayashi 1997 [63],----,----,----,----,----,----,----,----,----,----,----
NdF3,19,201.2352,Pure Salt,1650,3,Spedding 1971 [132],2573,----,Knacke 1991 [82],----,----,----,----,----,----,----,----,----,----,----,----,----,----,----,----,----,----,1.84E+02,-4.44E-03,-11924400,----,----,Spedding 1971 [131]
NpCl3,20,343.359,Pure Salt,1075,30,Lemire 2001 [89],1800,----,Barin 1977 [8],----,----,----,----,----,----,----,----,----,----,----,----,----,----,----,----,----,----,----,----,----,----,----,----
NpF3,21,293.9952,Pure Salt,1735,30,Lemire 2001 [89],2500,----,Barin 1977 [8],----,----,----,----,----,----,----,----,----,----,----,----,----,----,----,----,----,----,----,----,----,----,----,----
PuCl3,22,350.359,Pure Salt,1040,2,Bjorklund 1959 [13],2063,----,Barin 1977 [8],----,----,----,----,----,----,----,----,----,----,----,----,----,----,----,----,----,----,144,----,----,----,----,Serp 2004 [159]
PuF3,23,300.9952,Pure Salt,1699,2,Westrum 1951 [147],2493,----,Barin 1977 [8],----,----,----,----,----,----,----,----,----,----,----,----,----,----,----,----,----,----,130,----,----,----,----,Capelli 2015 [160]
SrCl2,24,158.526,Pure Salt,1146,2,Dworkin 1963 [52],2310,50,Glushko 1972 [61],3.39E+00,5.78E-04,1167.2-1310.2,5,Yaffe 1956 [152],----,----,-4.39E-01,3.98E+02,8.79E+05,1152-1318,1,Toerklep 1982 [140],5.16E-01,-1.18E-04,1148.15-1800,20,Gheribi 2014 [58],----,----,----,----,----,----
SrF2,25,125.6168,Pure Salt,1746,5,Kojima 1968 [83],2762,----,Ruff 1928 [123],4.78E+00,7.51E-04,1750-2200,3,Kirshenbaum 1960 [80],7.03E-02,5.45E+04,----,----,----,1743.4-1864.6,3,Takeda 2015 [135],5.17E-01,-7.25E-05,1673.15-2000,20,Gheribi 2014 [58],----,----,----,----,----,----
ThCl4,26,373.8501,Pure Salt,1043,2,Fischer  1939 [57],1195,----,Fischer  1939 [57],4.82E+00,1.40E-03,1050-1120,1.5,Oyamada 1969 [108],----,----,----,----,----,----,----,----,----,----,----,----,----,----,----,----,----,----,----
ThF4,27,308.0317,Pure Salt,1384,3,Soucek 2017 [130],----,----,----,7.11E+00,7.59E-04,1393-1651,3,Kirshenbaum 1961 [79],----,----,----,----,----,----,----,----,----,----,----,----,----,----,----,----,----,----,----
UCl3,28,344.3879,Pure Salt,1114,3,Borowitz 1971 [24],2000,----,Knacke 1991 [82],6.27E+00,1.52E-03,1116-1300,2,Parker 2022 [110],4.78E-01,1.09E+04,----,----,----,1128-1278,15*,Desyatnik 1975 [167],----,----,----,----,----,150,----,----,----,----,Yingling 2023 [158]
UCl4,29,379.8409,Pure Salt,861,5,Johnson 1944 [71],1075,----,Johnson 1944 [71],5.63E+00,2.29E-03,891-968,5,Katyshev 1982 [76],3.46E-03,5.07E+04,----,----,----,870-1003,15*,Katyshev 1982 [168],----,----,----,----,----,----,----,----,----,----,----
UF3,30,295.0241,Pure Salt,1768.2,20,DEye 1957 [43],2550,----,Glushko 1994 [60],----,----,----,----,----,----,----,----,----,----,----,----,----,----,----,----,----,----,130,----,----,----,----,Beilmann 2013 [11]
UF4,31,314.0225,Pure Salt,1309,2,Langer 1960 [88],1723,----,Langer 1960 [88],7.78E+00,9.92E-04,1309-1614,3,Kirshenbaum 1961 [79],----,----,1.14E+01,-3.54E+04,2.77E+07,1338-1618,10,Kulifeev 1971 [86],----,----,----,----,----,174.74,----,----,----,----,Capelli 2015 [160]
ZrCl4,32,233.036,Pure Salt,710,2,Rahlfs 1933 [115],604,----,Rahlfs 1933 [115],6.94E+00,7.47E-03,710-765,1,Nisel'son 1962 [104],5.10E-07,8.01E+04,----,----,----,710-760,2,Nisel'son 1965 [105],----,----,----,----,----,----,----,----,----,----,----
ZrF4,33,167.2176,Pure Salt,1191,----,Sense 1956 [126],1173,----,Sense 1956 [126],5.36E+00,1.23E-03,1200-1280,5,Artemov 1990 [5],----,----,----,----,----,----,----,----,----,----,----,----,----,----,----,----,----,----,----
KCl-AlCl3,34,121.5827,0.20-0.80,452,10,Robelin 2004 [119],----,----,----,2.03E+00,1.00E-03,480-540,1,Morrey 1968 [97],----,----,----,----,----,----,----,----,----,----,----,----,----,----,----,----,----,----,----
KCl-AlCl3,35,113.7637,0.333-0.667,414,5*,Robelin 2004 [119],----,----,----,1.99E+00,7.90E-04,500-780,1,Morrey 1968 [97],----,----,----,----,----,----,----,----,----,----,----,----,----,----,----,----,----,----,----
KCl-AlCl3,36,103.9459,0.50-0.50,531,5*,Robelin 2004 [119],----,----,----,1.96E+00,6.62E-04,740-1040,1,Morrey 1968 [97],----,----,----,----,----,----,----,----,----,----,----,----,----,----,----,----,----,----,----
KCl-AlCl3,37,94.1281,0.667-0.333,905,10,Robelin 2004 [119],----,----,----,1.97E+00,6.10E-04,960-1040,1,Morrey 1968 [97],----,----,----,----,----,----,----,----,----,----,----,----,----,----,----,----,----,----,----
KCl-AlCl3,38,89.6601,0.743-0.257,942,10,Robelin 2004 [119],----,----,----,----,----,----,----,----,1.97E-02,3.19E+04,----,----,----,----,15*,Borisoglebskii 1980 [22],----,----,----,----,----,----,----,----,----,----,----
KCl-AlCl3,39,85.3097,0.817-0.183,972,10,Robelin 2004 [119],----,----,----,----,----,----,----,----,2.85E-02,2.98E+04,----,----,----,----,15*,Borisoglebskii 1980 [22],----,----,----,----,----,----,----,----,----,----,----
KCl-AlCl3,40,81.3121,0.885-0.115,1000,10,Robelin 2004 [119],----,----,----,----,----,----,----,----,4.07E-02,2.77E+04,----,----,----,----,15*,Borisoglebskii 1980 [22],----,----,----,----,----,----,----,----,----,----,----
KCl-AlCl3,41,77.7847,0.945-0.055,1024,5*,Robelin 2004 [119],----,----,----,----,----,----,----,----,5.29E-02,2.68E+04,----,----,----,----,15*,Borisoglebskii 1980 [22],----,----,----,----,----,----,----,----,----,----,----
KCl-NaCl,42,60.8961,0.1523-0.8477,1030,5*,Yin 2020 [153],----,----,----,2.14E+00,5.54E-04,1065-1185,1,Van Artsdalen 1955 [144],2.45E-02,3.59E+04,----,----,----,----,30,Murgulescu 1965 [100],----,----,----,----,----,----,----,----,----,----,----
KCl-NaCl,43,62.8017,0.2706-0.7294,992,5*,Yin 2020 [153],----,----,----,2.14E+00,5.59E-04,990-1185,1,Van Artsdalen 1955 [144],2.23E-02,3.64E+04,----,----,----,----,30,Murgulescu 1965 [100],----,----,----,----,----,----,----,----,----,----,----
KCl-NaCl,44,64.0566,0.3485-0.6515,966,5*,Yin 2020 [153],----,----,----,2.13E+00,5.58E-04,990-1185,1,Van Artsdalen 1955 [144],2.35E-02,3.55E+04,----,----,----,----,30,Murgulescu 1965 [100],----,----,----,----,----,----,----,----,----,----,----
KCl-NaCl,45,66.2989,0.4877-0.5123,937,5*,Yin 2020 [153],----,----,----,2.13E+00,5.68E-04,945-1170,1,Van Artsdalen 1955 [144],2.80E-02,3.35E+04,----,----,----,----,30,Murgulescu 1965 [100],----,----,----,----,----,----,----,----,----,----,----
KCl-NaCl,46,67.9468,0.5900-0.4100,945,5*,Yin 2020 [153],----,----,----,2.13E+00,5.75E-04,960-1170,1,Van Artsdalen 1955 [144],3.21E-02,3.20E+04,----,----,----,----,30,Murgulescu 1965 [100],----,----,----,----,----,----,----,----,----,----,----
KCl-NaCl,47,71.2088,0.7925-0.2075,994,5*,Yin 2020 [153],----,----,----,2.14E+00,5.81E-04,1005-1200,1,Van Artsdalen 1955 [144],3.39E-02,3.11E+04,----,----,----,----,30,Murgulescu 1965 [100],----,----,----,----,----,----,----,----,----,----,----
KCl-MgCl2,48,93.145,0.10-0.90,959,5*,Chartrand 2001 [35],----,----,----,2.08E+00,3.94E-04,1060-1110,1,Lillebuen 1969 [90],----,----,----,----,----,----,----,----,----,----,----,----,----,----,----,----,----,----,----
KCl-MgCl2,49,90.5419,0.226-0.774,897,5*,Chartrand 2001 [35],----,----,----,2.22E+00,5.39E-04,1060-1130,1,Lillebuen 1969 [90],----,----,----,----,----,----,----,----,----,----,----,----,----,----,----,----,----,----,----
KCl-MgCl2,50,88.4966,0.325-0.675,824,5*,Chartrand 2001 [35],----,----,----,2.26E+00,6.01E-04,1060-1160,1,Lillebuen 1969 [90],----,----,----,----,----,----,----,----,----,----,----,----,----,----,----,----,----,----,----
KCl-MgCl2,51,88.2487,0.337-0.663,815,5*,Chartrand 2001 [35],----,----,----,2.16E+00,5.09E-04,1050-1120,1,Lillebuen 1969 [90],----,----,----,----,----,----,----,----,----,----,----,----,----,----,----,----,----,----,----
KCl-MgCl2,52,87.2983,0.383-0.617,778,5*,Chartrand 2001 [35],----,----,----,2.19E+00,5.56E-04,1060-1140,1,Lillebuen 1969 [90],----,----,----,----,----,----,----,----,----,----,----,----,----,----,----,----,----,----,----
KCl-MgCl2,53,85.7075,0.46-0.54,755,5*,Chartrand 2001 [35],----,----,----,----,----,----,----,----,1.74E-01,1.68E+04,----,----,----,----,15,Bondarenko 1966 [21],----,----,----,----,----,----,----,----,----,----,----
KCl-MgCl2,54,85.6042,0.465-0.535,756,5*,Chartrand 2001 [35],----,----,----,2.19E+00,5.71E-04,1060-1130,1,Lillebuen 1969 [90],----,----,----,----,----,----,----,----,----,----,----,----,----,----,----,----,----,----,----
KCl-MgCl2,55,84.9431,0.497-0.503,761,5*,Chartrand 2001 [35],----,----,----,2.10E+00,5.03E-04,1080-1170,1,Lillebuen 1969 [90],----,----,----,----,----,----,----,----,----,----,----,----,----,----,----,----,----,----,----
KCl-MgCl2,56,84.8605,0.501-0.499,761,5*,Chartrand 2001 [35],----,----,----,----,----,----,----,----,1.68E-01,1.70E+04,----,----,----,----,15,Bondarenko 1966 [21],----,----,----,----,----,----,----,----,----,----,----
KCl-MgCl2,57,83.6209,0.561-0.439,752,5*,Chartrand 2001 [35],----,----,----,----,----,----,----,----,7.76E-02,2.29E+04,----,----,----,----,15,Bondarenko 1966 [21],----,----,----,----,----,----,----,----,----,----,----
KCl-MgCl2,58,83.2697,0.578-0.422,746,10,Chartrand 2001 [35],----,----,----,2.14E+00,5.55E-04,1030-1140,1,Lillebuen 1969 [90],----,----,----,----,----,----,----,----,----,----,----,----,----,----,----,----,----,----,----
KCl-MgCl2,59,81.6376,0.657-0.343,709,10,Chartrand 2001 [35],----,----,----,----,----,----,----,----,1.32E-01,1.85E+04,----,----,----,----,15,Bondarenko 1966 [21],----,----,----,----,----,----,----,----,----,----,----
KCl-MgCl2,60,81.3277,0.672-0.328,704,10,Chartrand 2001 [35],----,----,----,2.00E+00,4.57E-04,1030-1150,1,Lillebuen 1969 [90],----,----,----,----,----,----,----,----,----,----,----,----,----,----,----,----,----,----,----
KCl-MgCl2,61,81.245,0.676-0.324,703,10,Chartrand 2001 [35],----,----,----,----,----,----,----,----,1.41E-01,1.88E+04,----,----,----,----,15,Bondarenko 1966 [21],----,----,----,----,----,----,----,----,----,----,----
KCl-MgCl2,62,81.1624,0.68-0.32,697.6,10,Chartrand 2001 [35],1691,----,Williams  2006 [149],2.06E+00,5.52E-04,723-1073,1.2,Xu 2018 [151],----,----,----,----,----,----,----,----,5.05E-01,-1.00E-04,723-1023,7,Xu 2018 [151],7.67E+01,8.49E-03,----,----,5,Xu 2018 [151]
KCl-MgCl2,63,79.7162,0.75-0.25,842,10,Chartrand 2001 [35],----,----,----,2.08E+00,5.33E-04,1050-1120,1,Lillebuen 1969 [90],1.19E-01,1.89E+04,----,----,----,----,15,Bondarenko 1966 [21],----,----,----,----,----,----,----,----,----,----,----
KCl-MgCl2,64,77.9395,0.836-0.164,960,10,Chartrand 2001 [35],----,----,----,----,----,----,----,----,1.16E-01,1.93E+04,----,----,----,----,15,Bondarenko 1966 [21],----,----,----,----,----,----,----,----,----,----,----
KCl-MgCl2,65,77.0305,0.88-0.12,992,10,Chartrand 2001 [35],----,----,----,2.16E+00,6.06E-04,1080-1140,1,Lillebuen 1969 [90],----,----,----,----,----,----,----,----,----,----,----,----,----,----,----,----,----,----,----
KCl-MgCl2,66,76.2041,0.92-0.08,1012,10,Chartrand 2001 [35],----,----,----,----,----,----,----,----,1.69E-01,1.60E+04,----,----,----,----,15,Bondarenko 1966 [21],----,----,----,----,----,----,----,----,----,----,----
KCl-MgCl2,67,75.9148,0.934-0.066,1040,10,Chartrand 2001 [35],----,----,----,2.14E+00,5.84E-04,1050-1140,1,Lillebuen 1969 [90],----,----,----,----,----,----,----,----,----,----,----,----,----,----,----,----,----,----,----
KCl-UCl3,68,317.4042,0.10-0.90,1088,10,Yingling 2023 [161],----,----,----,5.68E+00,1.18E-03,1128-1246,1,Desyatnik 1976 [45],----,----,-1.0987,1729,4.0987,1118-1265,15*,Katyshev 2001 [166],----,----,----,----,----,----,----,----,----,----,----
KCl-UCl3,69,290.4206,0.2-0.8,1051,10,Yingling 2023 [161],----,----,----,----,----,----,----,----,----,----,-1.2881,1947,0,1086-1267,15*,Katyshev 2001 [166],----,----,----,----,----,----,----,----,----,----,----
KCl-UCl3,70,282.3255,0.23-0.77,1039,10,Yingling 2023 [161],----,----,----,4.88E+00,7.89E-04,1084-1202,1,Desyatnik 1976 [45],----,----,----,----,----,----,----,----,----,----,----,----,----,----,----,----,----,----,----
KCl-UCl3,71,276.9288,0.25-0.75,1029,10,Yingling 2023 [161],----,----,----,4.86E+00,8.25E-04,1059-1147,1,Desyatnik 1976 [45],----,----,----,----,----,----,----,----,----,----,----,----,----,----,----,----,----,----,----
KCl-UCl3,72,263.4369,0.3-0.7,999,10,Yingling 2023 [161],----,----,----,----,----,----,----,----,----,----,-1.2779,1871,0,1033-1252,15*,Katyshev 2001 [166],----,----,----,----,----,----,----,----,----,----,----
KCl-UCl3,73,247.2467,0.36-0.64,960,10,Yingling 2023 [161],----,----,----,4.53E+00,7.96E-04,1022-1184,1,Desyatnik 1976 [45],----,----,----,----,----,----,----,----,----,----,----,----,----,----,----,----,----,----,----
KCl-UCl3,74,236.4533,0.4-0.6,930,10,Yingling 2023 [161],----,----,----,----,----,----,----,----,----,----,-1.2387,1781,0,953-1245,15*,Katyshev 2001 [166],,,,,,,,,,,
KCl-UCl3,75,222.9614,0.45-0.55,874,10,Yingling 2023 [161],----,----,----,4.61E+00,1.08E-03,919-1118,1,Desyatnik 1976 [45],----,----,----,----,----,----,----,----,----,----,----,----,----,----,----,----,----,----,----
KCl-UCl3,76,220.2631,0.46-0.54,864,10,Yingling 2023 [161],----,----,----,4.43E+00,9.53E-04,965-1138,1,Desyatnik 1976 [45],----,----,----,----,----,----,----,----,----,----,----,----,----,----,----,----,----,----,----
KCl-UCl3,77,209.4696,0.5-0.5,815,10,Yingling 2023 [161],----,----,----,----,----,----,----,----,----,----,-1.2151,1657,0,873-1260,15*,Katyshev 2001 [166],----,----,----,----,----,----,----,----,----,----,----
KCl-UCl3,78,200.0253,0.535-0.465,837,10,Yingling 2023 [161],----,----,----,4.12E+00,8.93E-04,863-1115,1,Desyatnik 1976 [45],----,----,----,----,----,----,----,----,----,----,----,----,----,----,----,----,----,----,----
KCl-UCl3,79,189.2319,0.575-0.425,858,10,Yingling 2023 [161],----,----,----,3.99E+00,8.92E-04,865-1134,1,Desyatnik 1976 [45],----,----,----,----,----,----,----,----,----,----,----,----,----,----,----,----,----,----,----
KCl-UCl3,80,182.4859,0.60-0.40,869,10,Yingling 2023 [161],----,----,----,3.80E+00,7.98E-04,932-1120,1,Desyatnik 1976 [45],----,----,-1.2414,1638,0,948-1239,15*,Katyshev 2001 [166],----,----,----,----,----,----,----,----,----,----,----
KCl-UCl3,81,173.5813,0.633-0.367,879,10,Yingling 2023 [161],----,----,----,3.61E+00,7.36E-04,910-1141,1,Desyatnik 1976 [45],----,----,----,----,----,----,----,----,----,----,----,----,----,----,----,----,----,----,----
KCl-UCl3,82,164.4069,0.667-0.333,883,10,Yingling 2023 [161],----,----,----,3.55E+00,7.87E-04,969-1094,1,Desyatnik 1976 [45],----,----,----,----,----,----,----,----,----,----,----,----,----,----,----,----,----,----,----
KCl-UCl3,83,160.3593,0.682-0.318,883,10,Yingling 2023 [161],----,----,----,3.49E+00,7.78E-04,950-1159,1,Desyatnik 1976 [45],----,----,----,----,----,----,----,----,----,----,----,----,----,----,----,----,----,----,----
KCl-UCl3,84,155.5023,0.7-0.3,879,10,Yingling 2023 [161],----,----,----,----,----,----,----,----,----,----,-1.0585,1346,0,975-1222,15*,Katyshev 2001 [166],----,----,----,----,----,----,----,----,----,----,----
KCl-UCl3,85,142.0105,0.75-0.25,880,10,Yingling 2023 [161],----,----,----,3.33E+00,8.33E-04,975-1158,1,Desyatnik 1976 [45],----,----,----,----,----,----,----,----,----,----,----,----,----,----,----,----,----,----,----
KCl-UCl3,86,133.9154,0.78-0.22,874,10,Yingling 2023 [161],----,----,----,3.12E+00,7.24E-04,956-1137,1,Desyatnik 1976 [45],----,----,-0.9033,1057,0,942-1240,15*,Katyshev 2001 [166],----,----,----,----,----,----,----,----,----,----,----
KCl-UCl3,87,112.0586,0.861-0.139,957,10,Yingling 2023 [161],----,----,----,2.76E+00,6.82E-04,998-1158,1,Desyatnik 1976 [45],----,----,----,----,----,----,----,----,----,----,----,----,----,----,----,----,----,----,----
KCl-UCl3,88,101.535,0.90-0.10,993,10,Yingling 2023 [161],----,----,----,2.67E+00,6.98E-04,1022-1206,1,Desyatnik 1976 [45],----,----,-0.7024,789,0,1025-1240,15*,Katyshev 2001 [166],----,----,----,----,----,----,----,----,----,----,----
KCl-KF,89,60.5649,0.15-0.85,----,----,----,----,----,----,2.58E+00,6.76E-04,1093-1195,5,Katyshev 2001 [166],----,----,----,----,----,----,----,----,----,----,----,----,----,----,----,----,----,----,----
KCl-KF,90,61.3876,0.2-0.8,----,----,----,----,----,----,2.55E+00,6.77E-04,1061-1153,5,Katyshev 2001 [166],----,----,----,----,----,----,----,----,----,----,----,----,----,----,----,----,----,----,----
KCl-KF,91,62.2104,0.25-0.75,----,----,----,----,----,----,2.4679,0.000633,1046-1181,5,Katyshev 2001 [166],----,----,----,----,----,----,----,----,----,----,----,----,----,----,----,----,----,----,----
KCl-KF,92,64.6785,0.4-0.6,----,----,----,----,----,----,2.3804,0.000619,962-1158,5,Katyshev 2001 [166],----,----,----,----,----,----,----,----,----,----,----,----,----,----,----,----,----,----,----
KCl-KF,93,66.324,0.5-0.5,----,----,----,----,----,----,2.3369,0.000624,970-1227,5,Katyshev 2001 [166],----,----,----,----,----,----,----,----,----,----,----,----,----,----,----,----,----,----,----
KCl-KF,94,67.9695,0.6-0.4,----,----,----,----,----,----,2.3173,0.000635,975-1141,5,Katyshev 2001 [166],----,----,----,----,----,----,----,----,----,----,----,----,----,----,----,----,----,----,----
KCl-KF,95,71.2604,0.8-0.2,----,----,----,----,----,----,2.2469,0.000634,1009-1159,5,Katyshev 2001 [166],----,----,----,----,----,----,----,----,----,----,----,----,----,----,----,----,----,----,----
KCl-KF,96,72.0831,0.85-0.15,----,----,----,----,----,----,2.1695,0.00058,1031-1141,5,Katyshev 2001 [166],----,----,----,----,----,----,----,----,----,----,----,----,----,----,----,----,----,----,----
KF-LiF,97,30.763,0.15-0.85,1049,5*,Aukrust 1960 [6],----,----,----,----,----,----,----,----,0.1307,23671,----,----,----,1050-1210,15,Nguyen 2000 [169],----,----,----,----,----,----,----,----,----,----,----
KF-LiF,98,32.3709,0.20-0.80,1013,5*,Aukrust 1960 [6],----,----,----,2.42,0.000524,1082-1286,1,Taniuchi 1977 [136],----,----,----,----,----,----,----,----,----,----,----,----,----,----,----,----,----,----,----
KF-LiF,99,35.5866,0.30-0.70,939,5*,Aukrust 1960 [6],----,----,----,2.46E+00,5.49E-04,1019-1293,1,Taniuchi 1977 [136],0.0882,26193,----,----,----,940-1090,15,Nguyen 2000 [169],----,----,----,----,----,----,----,----,----,----,----
KF-LiF,100,38.8023,0.40-0.60,852,5*,Aukrust 1960 [6],----,----,----,2.52E+00,5.89E-04,1006-1296,1,Taniuchi 1977 [136],----,----,----,----,----,----,----,----,----,----,----,----,----,----,----,----,----,----,----
KF-LiF,101,42.018,0.50-0.50,779,5*,Aukrust 1960 [6],----,----,----,----,----,----,----,----,0.0697,27738,----,----,----,830-970,15,Nguyen 2000 [169],----,----,----,----,----,----,----,----,----,----,----
KF-LiF,102,45.2338,0.60-0.40,890,5*,Aukrust 1960 [6],----,----,----,2.58E+00,6.27E-04,1064-1305,1,Taniuchi 1977 [136],----,----,----,----,----,----,----,----,----,----,----,----,----,----,----,----,----,----,----
KF-LiF,103,46.842,0.65-0.35,935,5*,Aukrust 1960 [6],----,----,----,----,----,----,----,----,0.0683,27657,----,----,----,930-1060,15,Nguyen 2000 [169],----,----,----,----,----,----,----,----,----,----,----
KF-LiF,104,51.6652,0.80-0.20,1034,5*,Aukrust 1960 [6],----,----,----,2.63E+00,6.54E-04,1154-1301,1,Taniuchi 1977 [136],7.78E-02,2.63E+04,----,----,----,1038-1180,15,Nguyen 2000 [169],----,----,----,----,----,----,----,----,----,----,----
LiCl-KCl,105,68.1198,0.20-0.80,961,5*,Yingling 2023 [161],----,----,----,2.12,0.000578,980-1120,0.5,Van Artsdalen 1955 [144],7.04E-02,2.39E+04,----,----,----,970-1080,11,Borcan 1970 [23],----,----,----,----,----,----,----,----,----,----,----
LiCl-KCl,106,64.9041,0.30-0.70,904,5*,Yingling 2023 [161],----,----,----,----,----,----,----,----,9.19E-02,2.13E+04,----,----,----,920-1080,11,Borcan 1970 [23],----,----,----,----,----,----,----,----,----,----,----
LiCl-KCl,107,61.6884,0.40-0.60,831,5*,Yingling 2023 [161],----,----,----,2.08,0.000561,860-1000,0.5,Van Artsdalen 1955 [144],7.79E-02,2.23E+04,----,----,----,920-1070,11,Borcan 1970 [23],----,----,----,----,----,----,----,----,----,----,----
LiCl-KCl,108,58.4727,0.50-0.50,738,5*,Yingling 2023 [161],----,----,----,----,----,----,----,----,0.0786,22000,----,----,----,930-1070,11,Borcan 1970 [23],----,----,----,----,----,----,----,----,----,----,----
LiCl-KCl,109,55.8358,0.582-0.418,644,5*,Yingling 2023 [161],1673,----,Williams  2006 [149],2.03,0.000528,668-866,0.5,Van Artsdalen 1955 [144],----,----,----,----,----,----,----,----,----,----,----,----,----,70.9,----,----,----,----,Redkin 2017 [118]
LiCl-KCl,110,55.2569,0.60-0.40,645,5*,Yingling 2023 [161],----,----,----,----,----,----,----,----,0.087,20900,----,----,----,890-1070,11,Borcan 1970 [23],----,----,----,----,----,----,----,----,----,----,----
LiCl-KCl,111,52.0412,0.70-0.30,717,5*,Yingling 2023 [161],----,----,----,2,0.000507,740-860,0.5,Van Artsdalen 1955 [144],----,----,----,----,----,----,----,----,----,----,----,----,----,----,----,----,----,----,----
LiCl-KCl,112,48.8255,0.80-0.20,787,5*,Yingling 2023 [161],----,----,----,----,----,----,----,----,0.0889,20800,----,----,----,910-1070,11,Borcan 1970 [23],----,----,----,----,----,----,----,----,----,----,----
LiCl-KCl,113,48.2563,0.8177-0.1823,798,5*,Yingling 2023 [161],----,----,----,1.97,4.89E-04,820-920,0.5,Van Artsdalen 1955 [144],----,----,----,----,----,----,----,----,----,----,----,----,----,----,----,----,----,----,----
NaCl-LiCl,114,45.6038,0.2-0.8,830,5*,SALTDBLEAN-TC [156],----,----,----,1.9123,4.53E-04,1045-1255,5,Katyshev 2001 [166],----,----,----,----,----,----,----,----,----,----,----,----,----,----,----,----,----,----,----
NaCl-LiCl,115,47.2086,0.3-0.7,828,5*,SALTDBLEAN-TC [156],----,----,----,1.9421,4.69E-04,980-1207,5,Katyshev 2001 [166],----,----,----,----,----,----,----,----,----,----,----,----,----,----,----,----,----,----,----
NaCl-LiCl,116,50.4184,0.5-0.5,909,5*,SALTDBLEAN-TC [156],----,----,----,1.9625,4.76E-04,901-1143,5,Katyshev 2001 [166],----,----,----,----,----,----,----,----,----,----,----,----,----,----,----,----,----,----,----
NaCl-LiCl,117,53.6281,0.7-0.3,983,5*,SALTDBLEAN-TC [156],----,----,----,1.9989,4.83E-04,850-1100,5,Katyshev 2001 [166],----,----,----,----,----,----,----,----,----,----,----,----,----,----,----,----,----,----,----
NaCl-LiCl,118,55.233,0.8-0.2,1019,5*,SALTDBLEAN-TC [156],----,----,----,2.0489,5.01E-04,863-1110,5,Katyshev 2001 [166],----,----,----,----,----,----,----,----,----,----,----,----,----,----,----,----,----,----,----
NaCl-LiCl,119,56.8379,0.9-0.1,1045,5*,SALTDBLEAN-TC [156],----,----,----,2.0877,0.000524,880-1115,5,Katyshev 2001 [166],----,----,----,----,----,----,----,----,----,----,----,----,----,----,----,----,----,----,----
LiF-BeF2,120,46.7983,0.01-0.99,814,15,Benes 2009 [14],----,----,----,----,----,----,----,----,1.53E-06,2.17E+05,----,----,----,980-1240,15,Cantor 1969 [33],----,----,----,----,----,----,----,----,----,----,----
LiF-BeF2,121,46.5876,0.02-0.98,804,15,Benes 2009 [14],----,----,----,----,----,----,----,----,6.62E-06,1.98E+05,----,----,----,900-1240,15,Cantor 1969 [33],----,----,----,----,----,----,----,----,----,----,----
LiF-BeF2,122,46.3769,0.03-0.97,796,15,Benes 2009 [14],----,----,----,----,----,----,----,----,2.31E-05,1.84E+05,----,----,----,880-1180,15,Cantor 1969 [33],----,----,----,----,----,----,----,----,----,----,----
LiF-BeF2,123,46.1662,0.04-0.96,788,15,Benes 2009 [14],----,----,----,----,----,----,----,----,6.05E-05,1.71E+05,----,----,----,880-1080,15,Cantor 1969 [33],----,----,----,----,----,----,----,----,----,----,----
LiF-BeF2,124,45.9555,0.05-0.95,782,15,Benes 2009 [14],----,----,----,----,----,----,----,----,7.69E-05,1.65E+05,----,----,----,840-1100,15,Cantor 1969 [33],----,----,----,----,----,----,----,----,----,----,----
LiF-BeF2,125,45.5341,0.07-0.93,774,15,Benes 2009 [14],----,----,----,----,----,----,----,----,1.05E-04,1.57E+05,----,----,----,860-1100,15,Cantor 1969 [33],----,----,----,----,----,----,----,----,----,----,----
LiF-BeF2,126,45.1127,0.09-0.91,769,15,Benes 2009 [14],----,----,----,----,----,----,----,----,1.99E-04,1.46E+05,----,----,----,820-1100,15,Cantor 1969 [33],----,----,----,----,----,----,----,----,----,----,----
LiF-BeF2,127,44.902,0.10-0.90,768,15,Benes 2009 [14],----,----,----,----,----,----,----,----,0.000171,144000,----,----,----,880-1120,15,Cantor 1969 [33],----,----,----,----,----,----,----,----,----,----,----
LiF-BeF2,128,44.6913,0.11-0.89,768,15,Benes 2009 [14],----,----,----,2.08,0.000148,1020-1130,0.3,Cantor 1969 [33],----,----,----,----,----,----,----,----,----,----,----,----,----,----,----,----,----,----,----
LiF-BeF2,129,43.8486,0.15-0.85,772,15,Benes 2009 [14],----,----,----,----,----,----,----,----,4.57E-04,1.25E+05,----,----,----,820-1000,15,Cantor 1969 [33],----,----,----,----,----,----,----,----,----,----,----
LiF-BeF2,130,42.7951,0.20-0.80,778,15,Benes 2009 [14],----,----,----,----,----,----,----,----,5.98E-04,1.15E+05,----,----,----,840-980,15,Cantor 1969 [33],----,----,----,----,----,----,----,----,----,----,----
LiF-BeF2,131,41.7416,0.25-0.75,778,5*,Benes 2009 [14],----,----,----,2.16,0.000239,860-1130,0.3,Cantor 1969 [33],9.20E-04,1.03E+05,----,----,----,780-960,15,Cantor 1969 [33],----,----,----,----,----,----,----,----,----,----,----
LiF-BeF2,132,40.6881,0.30-0.70,771,5*,Benes 2009 [14],----,----,----,----,----,----,----,----,2.02E-03,8.99E+04,----,----,----,760-940,15,Cantor 1969 [33],----,----,----,----,----,----,----,----,----,----,----
LiF-BeF2,133,39.6346,0.35-0.65,750,5*,Benes 2009 [14],----,----,----,----,----,----,----,----,3.11E-03,8.04E+04,----,----,----,740-980,15,Cantor 1969 [33],----,----,----,----,----,----,----,----,----,----,----
LiF-BeF2,134,38.5812,0.40-0.60,714,5*,Benes 2009 [14],----,----,----,----,----,----,----,----,4.21E-03,7.25E+04,----,----,----,720-840,15,Cantor 1969 [33],----,----,----,----,----,----,----,----,----,----,----
LiF-BeF2,135,37.5277,0.45-0.55,661,5*,Benes 2009 [14],----,----,----,----,----,----,----,----,6.27E-03,6.47E+04,----,----,----,680-840,15,Cantor 1969 [33],----,----,----,----,----,----,----,----,----,----,----
LiF-BeF2,136,36.4742,0.50-0.50,654,5*,Benes 2009 [14],----,----,----,2.35,0.000424,800-1080,0.3,Cantor 1969 [33],8.45E-03,5.87E+04,----,----,----,660-840,15,Cantor 1969 [33],----,----,----,----,----,----,----,----,----,----,----
LiF-BeF2,137,35.4207,0.55-0.45,686,5*,Benes 2009 [14],----,----,----,----,----,----,----,----,0.0207,49600,----,----,----,700-820,15,Cantor 1969 [33],----,----,----,----,----,----,----,----,----,----,----
LiF-BeF2,138,34.3672,0.60-0.40,715,5*,Benes 2009 [14],----,----,----,----,----,----,----,----,----,----,----,----,----,----,----,----,----,----,----,----,----,----,----,----,----,----,----
LiF-BeF2,139,33.5245,0.64-0.36,730,5*,Benes 2009 [14],----,----,----,----,----,----,----,----,5.94E-02,3.83E+04,----,----,----,740-860,15,Cantor 1969 [33],----,----,----,----,----,----,----,----,----,----,----
LiF-BeF2,140,33.1031,0.66-0.34,733,5*,Benes 2009 [14],1673,----,Jerden 2019 [70],2.41E+00,4.88E-04,787.7-1093.5,1,Cantor 1973 [29],1.16E-01,3.12E+04,----,----,----,873-1073,15,Cantor 1968 [32],1.1,----,773-1173,25,Rosenthal 1969 [122],79.9,----,----,----,1.4,Rosenthal 1969 [122]
LiF-BeF2,141,32.471,0.69-0.31,783,5*,Benes 2009 [14],----,----,----,----,----,----,----,----,1.18E-01,3.01E+04,----,----,----,873-1073,10,Cohen 1957 [42],----,----,----,----,----,----,----,----,----,----,----
LiF-RbF,142,70.6997,0.43-0.57,748,5*,Cohen 1957 [42],----,----,----,3.30E+00,6.90E-04,----,5,Powers 1963 [114],0.0212,38900,----,----,----,773-923,10,Cohen 1957 [42],----,----,----,----,----,117,-0.0479,----,----,10,Powers 1963 [114]
LiF-ThF4,143,78.5214,0.8136-0.1864,919,5*,Benes 2010 [15],----,----,----,4.89E+00,9.20E-04,1040-1220,1,Hill 1967 [64],----,----,----,----,----,----,----,----,----,----,----,----,----,----,----,----,----,----,----
LiF-ThF4,144,82.3579,0.80-0.20,894,5*,Benes 2010 [15],----,----,----,4.79E+00,8.44E-04,1020-1220,1,Hill 1967 [64],----,----,----,----,----,----,----,----,----,----,----,----,----,----,----,----,----,----,----
LiF-ThF4,145,138.7763,0.60-0.40,1043,5*,Benes 2010 [15],----,----,----,6.16E+00,1.04E-03,1080-1260,1,Hill 1967 [64],----,----,----,----,----,----,----,----,----,----,----,----,----,----,----,----,----,----,----
LiF-ThF4,146,195.1948,0.40-0.60,1201,5*,Benes 2010 [15],----,----,----,6.93E+00,1.12E-03,1220-1360,1,Hill 1967 [64],----,----,----,----,----,----,----,----,----,----,----,----,----,----,----,----,----,----,----
LiF-ThF4,147,251.6133,0.20-0.80,1304,5*,Benes 2010 [15],----,----,----,7.35E+00,1.04E-03,1320-1440,1,Hill 1967 [64],----,----,----,----,----,----,----,----,----,----,----,----,----,----,----,----,----,----,----
LiF-UF4,148,198.7893,0.40-0.60,1073,5*,Benes 2010 [15],----,----,----,7.89E+00,1.69E-03,1100-1340,1,Porter 1966 [112],----,----,----,----,----,----,----,----,----,----,----,----,----,----,----,----,----,----,----
LiF-UF4,149,169.981,0.50-0.50,999,5*,Benes 2010 [15],----,----,----,6.96,0.00128,1040-1340,1,Porter 1966 [112],----,----,----,----,----,----,----,----,----,----,----,----,----,----,----,----,----,----,----
LiF-UF4,150,161.3385,0.53-0.47,971,5*,Benes 2010 [15],----,----,----,----,----,----,----,----,0.079,43000,----,----,----,973-1073,5,Blanke 1959 [18],----,----,----,----,----,----,----,----,----,----,----
LiF-UF4,151,141.1727,0.60-0.40,884,5*,Benes 2010 [15],----,----,----,6.39,0.00117,980-1340,1,Porter 1966 [112],----,----,----,----,----,----,----,----,----,----,----,----,----,----,----,----,----,----,----
LiF-UF4,152,126.7685,0.65-0.35,858,5*,Benes 2010 [15],----,----,----,----,----,----,----,----,0.17,36400,----,----,----,973-1073,5,Blanke 1959 [18],----,----,----,----,----,----,----,----,----,----,----
LiF-UF4,153,105.1623,0.725-0.275,771,5*,Benes 2010 [15],----,----,----,6.11,0.00127,980-1340,1,Porter 1966 [112],----,----,----,----,----,----,----,----,----,----,----,----,----,----,----,----,----,----,----
LiF-UF4,154,83.556,0.80-0.20,908,5*,Benes 2010 [15],----,----,----,----,----,----,----,----,0.0441,42900,----,----,----,973-1073,5,Blanke 1959 [18],----,----,----,----,----,----,----,----,----,----,----
LiF-UF4,155,69.1519,0.85-0.15,996,5*,Benes 2010 [15],----,----,----,4.46E+00,7.29E-04,1020-1340,1,Porter 1966 [112],----,----,----,----,----,----,----,----,----,----,----,----,----,----,----,----,----,----,----
LiF-ZrF4,156,124.8341,0.30-0.70,996,5*,Thoma 1960 [139],----,----,----,4.74E+00,1.32E-03,1053-1133,1,Katyshev 1987 [75],----,----,----,----,----,----,----,----,----,----,----,----,----,----,----,----,----,----,----
LiF-ZrF4,157,110.7063,0.40-0.60,911,5*,Thoma 1960 [139],----,----,----,4.49E+00,1.25E-03,1003-1133,1,Katyshev 1987 [75],----,----,----,----,----,----,----,----,----,----,----,----,----,----,----,----,----,----,----
LiF-ZrF4,158,96.5785,0.50-0.50,787,5*,Thoma 1960 [139],----,----,----,4.42E+00,1.30E-03,943-1073,1,Katyshev 1987 [75],----,----,----,----,----,----,----,----,----,----,----,----,----,----,----,----,----,----,----
LiF-ZrF4,159,82.4507,0.60-0.40,848,5*,Thoma 1960 [139],----,----,----,3.88E+00,9.12E-04,993-1103,1,Katyshev 1987 [75],----,----,----,----,----,----,----,----,----,----,----,----,----,----,----,----,----,----,----
LiF-ZrF4,160,68.3229,0.70-0.30,846,5*,Thoma 1960 [139],----,----,----,3.82E+00,1.01E-03,973-1133,1,Katyshev 1987 [75],----,----,----,----,----,----,----,----,----,----,----,----,----,----,----,----,----,----,----
LiF-ZrF4,161,61.259,0.75-0.25,930,5*,Thoma 1960 [139],----,----,----,3.68E+00,9.00E-04,1013-1083,1,Katyshev 1987 [75],----,----,----,----,----,----,----,----,----,----,----,----,----,----,----,----,----,----,----
LiF-ZrF4,162,57.5857,0.776-0.224,910,5*,Thoma 1960 [139],----,----,----,3.21E+00,5.62E-04,1055-1145,1,Katyshev 1987 [75],----,----,----,----,----,----,----,----,----,----,----,----,----,----,----,----,----,----,----
LiF-ZrF4,163,54.195,0.80-0.20,891,5*,Thoma 1960 [139],----,----,----,3.19E+00,6.00E-04,1073-1153,1,Katyshev 1987 [75],----,----,----,----,----,----,----,----,----,----,----,----,----,----,----,----,----,----,----
LiF-ZrF4,164,52.641,0.811-0.189,909,5*,Thoma 1960 [139],----,----,----,3.25E+00,6.83E-04,1045-1135,1,Katyshev 1987 [75],----,----,----,----,----,----,----,----,----,----,----,----,----,----,----,----,----,----,----
LiF-ZrF4,165,48.4026,0.841-0.159,957,5*,Thoma 1960 [139],----,----,----,3.29E+00,7.75E-04,1051-1140,1,Katyshev 1987 [75],----,----,----,----,----,----,----,----,----,----,----,----,----,----,----,----,----,----,----
LiF-ZrF4,166,47.1311,0.85-0.15,971,5*,Thoma 1960 [139],----,----,----,3.25E+00,7.50E-04,1043-1133,1,Katyshev 1987 [75],----,----,----,----,----,----,----,----,----,----,----,----,----,----,----,----,----,----,----
LiF-ZrF4,167,44.8707,0.866-0.134,991,5*,Thoma 1960 [139],----,----,----,3.23E+00,7.55E-04,1070-1162,1,Katyshev 1987 [75],----,----,----,----,----,----,----,----,----,----,----,----,----,----,----,----,----,----,----
LiF-ZrF4,168,41.9038,0.887-0.113,1016,5*,Thoma 1960 [139],----,----,----,3.18E+00,7.98E-04,1070-1158,1,Katyshev 1987 [75],----,----,----,----,----,----,----,----,----,----,----,----,----,----,----,----,----,----,----
LiF-ZrF4,169,40.0672,0.90-0.10,1031,5*,Thoma 1960 [139],----,----,----,3.00E+00,6.35E-04,1063-1143,1,Katyshev 1987 [75],----,----,----,----,----,----,----,----,----,----,----,----,----,----,----,----,----,----,----
LiF-ZrF4,170,39.2196,0.906-0.094,1037,5*,Thoma 1960 [139],----,----,----,2.88E+00,5.67E-04,1091-1185,1,Katyshev 1987 [75],----,----,----,----,----,----,----,----,----,----,----,----,----,----,----,----,----,----,----
LiF-ZrF4,171,36.8178,0.923-0.077,1057,5*,Thoma 1960 [139],----,----,----,3.34E+00,1.03E-03,1103-1200,1,Katyshev 1987 [75],----,----,----,----,----,----,----,----,----,----,----,----,----,----,----,----,----,----,----
LiF-ZrF4,172,34.6987,0.938-0.062,1069,5*,Thoma 1960 [139],----,----,----,3.32E+00,1.08E-03,1097-1203,1,Katyshev 1987 [75],----,----,----,----,----,----,----,----,----,----,----,----,----,----,----,----,----,----,----
LiF-ZrF4,173,32.862,0.951-0.049,1079,5*,Thoma 1960 [139],----,----,----,3.02E+00,8.81E-04,1103-1213,1,Katyshev 1987 [75],----,----,----,----,----,----,----,----,----,----,----,----,----,----,----,----,----,----,----
LiF-ZrF4,174,31.1667,0.963-0.037,1089,5*,Thoma 1960 [139],----,----,----,3.30E+00,1.16E-03,1100-1207,1,Katyshev 1987 [75],----,----,----,----,----,----,----,----,----,----,----,----,----,----,----,----,----,----,----
LiF-ZrF4,175,28.3411,0.983-0.017,1102,5*,Thoma 1960 [139],----,----,----,3.44E+00,1.38E-03,1130-1185,1,Katyshev 1987 [75],----,----,----,----,----,----,----,----,----,----,----,----,----,----,----,----,----,----,----
NaF-KF,176,56.1637,0.12-0.88,1091,5*,Sangster 1987 [133],----,----,----,1.87E+00,1.01E-04,1095-1350,3,Porter 1966 [112],----,----,----,----,----,----,----,----,----,----,----,----,----,----,----,----,----,----,----
NaF-KF,177,54.0696,0.25-0.75,1047,5*,Sangster 1987 [133],----,----,----,2.11E+00,2.85E-04,1065-1350,3,Porter 1966 [112],0.0768,27462,----,----,----,1133-1273,5,Kubikova 2008 [170],----,----,----,----,----,----,----,----,----,----,----
