Repository: tanoret/MoltenSaltPropnet

# MoltenSaltPropnet
Physics-informed deep-learning toolkit for predicting **thermophysical properties of molten-salt mixtures** from chemical composition and temperature.

---

## Data Pipeline

1. **Source** – Raw NIST SALTDBLEAN CSVs (`density-csv.csv`, `viscosity-csv.csv`, …).  
2. **Pre-processing** – `data_processor.ipynb` cleans columns, harmonizes units, expands polynomial coefficients, and outputs `saltdblean_processed.csv`.  
3. **Loading** – `SALTDBLEANProcessor.from_csv(...)` handles:  
   * NaN imputation / type coercion  
   * Composition normalization  
   * Train/validation/test splits with reproducible seeds  
4.

File: data/density-csv.csv (part 2 of 7)
Density in g * cm-3
BeCl2-KCl,72.2-27.3,P1,723,813,,2.199,-9.E-4,,,,,
BeCl2-KCl,85.8-14.2,P1,673,753,,2.209,-9.4E-4,,,,,
BeCl2-NaCl,19.6-80.4,P1,983,1043,,2.139,-5.8E-4,,,,,
BeCl2-NaCl,37.2-62.8,P1,703,793,,2.228,-7.4E-4,,,,,
BeCl2-NaCl,48.0-52.0,P1,623,693,,2.175,-7.6E-4,,,,,
BeCl2-NaCl,60.3-39.7,P1,573,623,,2.158,-8.E-4,,,,,
BeCl2-NaCl,70.2-29.8,P1,623,683,,2.145,-8.3E-4,,,,,
BeF2,100,P1,1073,1123,0.5%,1.972,-1.45E-5,,,,,
BeF2-LiF,34.0-66.0,P1,800,1080,,2.413,-4.88E-4,,,,,
BeF2-LiF,50.2-49.8,P1,930,1130,,2.349,-4.24E-4,,,,,
BeF2-LiF,74.9-25.1,P1,860,1130,,2.158,-2.39E-4,,,,,
BeF2-LiF,89.2-10.8,P1,1020,1130,,2.075,-1.48E-4,,,,,
BeF2-LiF-ThF4,15-70-15,P1,830,1010,,4.439,-9.5E-4,,,,,
BeF2-LiF-ThF4,18-70-12,P1,800,1010,,4.044,-8.05E-4,,,,,
BeF2-LiF-ThF4,23.9-70.1-6.0,P1,830,980,,3.295,-6.71E-4,,,,,
BeF2-LiF-UF4-ZrF4,30.0-64.8-0.2-5.0,P1,790,1030,,2.687,-5.62E-4,,,,,
BeF2-LiF-ZrF4,30.1-64.7-5.2,P1,720,960,,2.697,-5.78E-4,,,,,
BeF2-NaF,20-80,DP,,,,2.024,1073K,,,,,
BeF2-NaF,24-76,DP,,,,2.018,1073K,,,,,
BeF2-NaF,30-70,P1,873,1073,,2.554,-5.05E-4,,,,,
BeF2-NaF,33.3-66.7,P1,873,1073,,2.447,-3.85E-4,,,,,
BeF2-NaF,36-64,P1,873,1073,,2.545,-5.E-4,,,,,
BeF2-NaF,40-60,P1,873,1073,,2.576,-5.301E-4,,,,,
BeF2-NaF,42-58,P1,873,1073,,2.531,-4.9E-4,,,,,
BeF2-NaF,47.1-52.9,P1,873,1073,,2.383,-3.25E-4,,,,,
BeF2-NaF,48-52,P1,873,1073,,2.561,-5.3E-4,,,,,
BeF2-NaF,50-50,P1,873,1073,,2.511,-5.05E-4,,,,,
BeF2-NaF,54-46,P1,873,1073,,2.538,-5.15E-4,,,,,
BeF2-NaF,60-40,P1,873,1073,,2.54,-5.2E-4,,,,,
BeF2-NaF,80-20,DP,,,,1.971,1073K,,,,,
BeF2-Na3AlF6,100-55 Na3AlF6,I2,1273,,,1.4759,0.01192,-5.8E-5,,,"For 100% Na3AlF6 at 1273 K, the departure from the recommended data set is -0.3%.",
BeF2-RbF,50-50,P1,880,1060,,2.89,-5.E-4,,,,,
BeF2-UF4,65-35,DP,,,,4.502,1073.2K,,,,,
BiBr3,100,P1,580,1200,1%,6.0594,-0.002637,,,,,
BiCl3,100,P1,523,623,0.5%,5.073,-0.0023,,,,,
BiI3,100,P1,700,765,1%,6.186,-0.0022,,,,,
Bi2(MoO4)3,100,P1,955,1030,2%,6.2457,-0.0010779,,,,,
Bi2(MoO4)3-PbMoO4,0-100,P1,1347.2,1401.2,,6.1477,-6.77E-4,,,,"For 100% PbMoO4, the results have been advanced as the recommended data set.",
Bi2(MoO4)3-PbMoO4,19.6-80.4,P1,1288,1331,,6.0788,-7.5E-4,,,,,
Bi2(MoO4)3-PbMoO4,40-60,P1,1113,1230,,5.517,-3.41E-4,,,,,
Bi2(MoO4)3-PbMoO4,62.2-37.8,P1,1070,1110,,6.5207,-0.0012682,,,,,
Bi2(MoO4)3-PbMoO4,71.5-28.5,P1,1030,1050,,6.4205,-0.001201,,,,,
Bi2(MoO4)3-PbMoO4,78.7-21.3,P1,970,1110,,6.1798,-9.904E-4,,,,,
Bi2(MoO4)3-PbMoO4,90-10,P1,1030,1070,,6.2892,-0.0011079,,,,,
Bi2(MoO4)3-PbMoO4,100-0,P1,950,1030,,6.2457,-0.0010779,,,,"For 100% Bi2(MoO4)3, the results have been advanced as the recommended data set.",
Bi2(WO4)3,100,P1,1143,1275,2.5%,8.4886,-0.0012713,,,,,
Bi2(WO4)3-PbWO4,0-100,P1,1424,1504,,7.8451,-9.526E-4,,,,"For 100% PbWO4, the results have been advanced as the recommended data set.",
Bi2(WO4)3-PbWO4,20-80,P1,1350,1390,,8.1537,-0.0011474,,,,,
Bi2(WO4)3-PbWO4,40-60,P1,1250,1310,,8.4896,-0.0013651,,,,,
Bi2(WO4)3-PbWO4,60-40,P1,1150,1250,,8.558,-0.0014247,,,,,
Bi2(WO4)3-PbWO4,73-27,P1,1170,1250,,8.7006,-0.0014583,,,,,
Bi2(WO4)3-PbWO4,80-20,P1,1130,1250,,8.8526,-0.0016464,,,,,
Bi2(WO4)3-PbWO4,100-0,P1,1143,1278,,8.4886,-0.0012713,,,,"For 100% Bi2(WO4)3, the results have been advanced as the recommended data set.",
Bi2O3-KPO3,100-97.3 KPO3,I1,1123,,,33.054,-0.3086,,,,"For 100% KPO3 at 1123 K, the departure from the recommended data set is +4.8%.",
Bi2O3-K2B4O7,100-95.8 K2B4O7,I1,1123,,,11.07,-0.09082,,,,"For 100% K2B4O7, the density at 1123 K has been advanced as the recommended value.",
Bi2O3-NaPO3,100-96.3 NaPO3,I1,1123,,,37.169,-3.5115,,,,"For 100% NaPO3 at 1123 K, the departure from the recommended data set is -3.7%.",Function produces value(s) below zero.
Bi2O3-Na2B4O7,100-96.3 Na2B4O7,I1,1123,,,14.969,-0.12875,,,,"For 100% Na2B4O7 at 1123 K, the value has been advanced as the recommended data set.",
Bi2S3,100,P1,1016,1136,,7.237,-9.72E-4,,,,,
B2O3,100,P1,723,1300,1.5%,1.8324,-2.4718E-4,,,,,
B2O3,100,P1,1300,1890,1.5%,1.6035,-6.7737E-5,,,,,
B2O3-NaF,87.6-12.4,P1,870,1070,,2.053,-3.1E-4,,,,,
B2O3-NaF,92.35-7.65,P1,870,1070,,1.933,-2.55E-4,,,,,
B2O3-NaF,97.31-2.69,P1,870,1070,,1.799,-2.05E-4,,,,,
B2O3-NaF,100-0,DP,,,,1.548,1073K,,,,"For 100% B2O3 at 1073 K, the departure from the recommended data set is -1.2%.",
B2O3-Na2B4O7,100-60 Na2B4O7,I2,1223,,,1.946,0.00573,-4.7E-5,,,"For 100% Na2B4O7 at 1223 K, the result has been advanced as recommended data.",
Ca(NO3)2-CsNO3,0-100,P1,690,720,,3.8531,-0.0015303,,,,"For 100% CsNO3, the departures from the recommended data set are: 690 K, -0.7%, 720 K, -1.0%.",
Ca(NO3)2-CsNO3,5-95,P1,670,700,,3.6916,-0.0013607,,,,,
Ca(NO3)2-CsNO3,10-90,P1,650,690,,3.5736,-0.0012513,,,,,
Ca(NO3)2-CsNO3,15-85,P1,620,680,,3.4679,-0.0011577,,,,,
Ca(NO3)2-CsNO3,20-80,P1,580,690,,3.375,-0.0010808,,,,,
Ca(NO3)2-CsNO3,25-75,P1,540,670,,3.3102,-0.0010467,,,,,
Ca(NO3)2-CsNO3,28.9-71.1,P1,490,660,,3.2916,-0.0010716,,,,,
Ca(NO3)2-CsNO3,30-70,P1,500,650,,3.2706,-0.0010538,,,,,
Ca(NO3)2-CsNO3,35-65,P1,530,610,,3.1976,-0.0010069,,,,,
Ca(NO3)2-CsNO3,40-60,P1,550,630,,3.0787,-8.737E-4,,,,,
Ca(NO3)2-CsNO3,45-55,P1,560,650,,2.952,-7.26E-4,,,,,
Ca(NO3)2-KNO3,0-100,P1,620,710,,2.3313,-7.5455E-4,,,,"For 100% KNO3, the departures from the recommended data set are: 620 K, +0.3%,710 K, +0.2%.",
Ca(NO3)2-KNO3,14.57-85.43,P1,590,670,,2.37,-7.4667E-4,,,,,
Ca(NO3)2-KNO3,24.43-75.57,P1,550,670,,2.3875,-7.2692E-4,,,,,
Ca(NO3)2-KNO3,32.28-67.72,P1,470,660,,2.4078,-7.2895E-4,,,,,
Ca(NO3)2-KNO3-NaNO3,11-67-22,P1,506,752,,2.357,-7.38E-4,,,,,
Ca(NO3)2-KNO3-NaNO3,11-44.5-44.5,P1,509,746,,2.352,-7.21E-4,,,,,
Ca(NO3)2-KNO3-NaNO3,11-22-67,P1,523,721,,2.343,-7.03E-4,,,,,
Ca(NO3)2-KNO3-NaNO3,12-40-48,P1,573,673,,2.357,-7.2E-4,,,,,
Ca(NO3)2-KNO3-NaNO3,12-19-69,P1,591,699,,2.352,-7.1E-4,,,,,
Ca(NO3)2-KNO3-NaNO3,13-62-25,P1,573,673,,2.346,-7.1E-4,,,,,
Ca(NO3)2-KNO3-NaNO3,20-59-21,P1,441,635,,2.399,-7.595E-4,,,,,
Ca(NO3)2-KNO3-NaNO3,20-40-40,P1,478,729,,2.389,-7.297E-4,,,,,
Ca(NO3)2-KNO3-NaNO3,22-36-42,P1,573,673,,2.351,-6.6E-4,,,,,
Ca(NO3)2-KNO3-NaNO3,25-50-25,P1,441,757,,2.397,-7.301E-4,,,,,
Ca(NO3)2-KNO3-NaNO3,25-25-50,P1,502,733,,2.367,-6.673E-4,,,,,
Ca(NO3)2-KNO3-NaNO3,32-52-16,P1,423,699,,2.421,-7.406E-4,,,,,
Ca(NO3)2-KNO3-NaNO3,43-28.5-28.5,P1,591,699,,2.396,-6.346E-4,,,,,
Ca(NO3)2-NaNO3,0-100,P1,600,720,,2.3384,-7.2198E-4,,,,"For 100% NaNO3, the departures from the recommended data set are: 600 K, +1.06%, 720 K, +0.55%.",
Ca(NO3)2-NaNO3,3.5-96.5,P1,590,680,,2.3475,-7.2485E-4,,,,,
Ca(NO3)2-NaNO3,8.0-92.0,P1,580,680,,2.3573,-7.1727E-4,,,,,
Ca(NO3)2-NaNO3,10.9-89.1,P1,570,670,,2.392,-7.553E-4,,,,,
Ca(NO3)2-NaNO3,16.2-83.8,P1,550,670,,2.4226,-7.3297E-4,,,,,
Ca(NO3)2-NaNO3,23.0-77.0,P1,530,660,,2.398,-7.0703E-4,,,,,
Ca(NO3)2-NaNO3,27.2-72.8,P1,530,640,,2.3956,-6.8497E-4,,,,,
Ca(NO3)2-NaNO3,33.1-66.9,P1,530,640,,2.4017,-6.7378E-4,,,,,
Ca(NO3)2-NaNO3,44.6-55.4,P1,630,660,,2.4269,-6.7E-4,,,,,
CaBr2,100,P1,1036,1064,1.5%,3.618,-5.E-4,,,,,
CaCl2,100,P1,1060,1223,0.5%,2.5261,-4.225E-4,,,,,
CaCl2-CaMoO4,9.0-0.0 CaMoO4,I1,1073,,,2.0257,0.01774,,,,"For 100% CaCl2 at 1073 K, the departure from the recommended data set is -2.3%.",
CaCl2-CaO,91.10-8.90,P1,1100,1250,,2.6143,-4.592E-4,,,,,
CaCl2-CaO,95.10-4.90,P1,1070,1190,,2.5615,-4.414E-4,,,,,
CaCl2-CaO,98.85-1.18,P1,1100,1130,,2.5025,-4.151E-4,,,,,
CaCl2-CsCl,0.00-100.00,P1,1035,1156,,4.375,-0.0016514,,,,"For 100% CsCl, the departures from the recommended data set are: 1040 K, -0.16%, 1150 K, -2.7%.",
CaCl2-CsCl,12.20-87.80,P1,1040,1130,,3.8243,-0.0011758,,,,,
CaCl2-CsCl,25.00-75.00,P1,1120,1170,,1.635,6.731E-4,,,,,
CaCl2-CsCl,41.20-58.80,P1,1270,1330,,2.2372,2.13E-5,,,,,
CaCl2-CsCl,61.60-38.40,P1,1290,1320,,3.8335,-0.0012887,,,,,
CaCl2-CsCl,70.80-29.20,P1,1250,1310,,3.2884,-9.285E-4,,,,,
CaCl2-CsCl,80.70-19.30,P1,1190,1290,,2.3585,-2.236E-4,,,,,
CaCl2-CsCl,86.90-13.10,P1,1070,1220,,2.8162,-6.441E-4,,,,,
CaCl2-CsCl,100.0-0.0,P1,1070,1190,,3.2133,-0.001023,,,,"For 100% CaCl2, the departures from the recommended data set are: 1070 K, +2.1%, 1190 K, -1.3%.",
CaCl2-DyCl3,0-100,P1,1034,1273,,4.256,-6.8296E-4,,,,"For 100% DyCl3, the departures from the recommended data set are: 1034 K -0.08%, 1260K -0.09%.",
CaCl2-DyCl3,19.6-80.4,P1,1073,1273,,4.017,-6.1136E-4,,,,,
CaCl2-DyCl3,32.6-67.4,P1,1073,1273,,4.011,-7.0361E-4,,,,,
CaCl2-DyCl3,48.4-51.6,P1,993,1254,,3.643,-7.0118E-4,,,,,
CaCl2-DyCl3,66.4-33.6,P1,1053,1273,,3.32,-5.4332E-4,,,,,
CaCl2-DyCl3,79.8-20.2,P1,1053,1273,,2.956,-3.0067E-4,,,,,
CaCl2-DyCl3,89.4-10.6,P1,1073,1273,,2.781,-4.3738E-4,,,,,
CaCl2-DyCl3,100-0,P1,1098,1284,,2.589,-4.2447E-4,,,,"For 100% CaCl2, the departures from the recommended data set are: 1098 K 3.0%,1223K 3.0%.",
CaCl2-KCl,0-100,P1,1080,1120,,2.1866,-6.2556E-4,,,,"For 100% KCl, the departures from the recommended data set are: 1080 K, +0.3%,1120 K, +0.04%.",
CaCl2-KCl,7.2-92.8,P1,1060,1130,,2.2231,-6.1878E-4,,,,,
CaCl2-KCl,16.2-83.8,P1,1070,1170,,2.254,-6.0024E-4,,,,,
CaCl2-KCl,28.2-71.8,P1,1090,1170,,2.265,-5.5242E-4,,,,,
CaCl2-KCl,50.1-49.9,P1,1080,1170,,2.3934,-5.6284E-4,,,,,
CaCl2-KCl,68.1-31.9,P1,1080,1170,,2.4067,-4.8912E-4,,,,,
CaCl2-KCl,77.7-22.3,P1,1090,1170,,2.3534,-3.9512E-4,,,,,
CaCl2-KCl,100-0,P1,1070,1140,,2.4968,-3.9594E-4,,,,"For 100% CaCl2, the results are in exact accord with the recommended data set.",
CaCl2-KCl-MgCl2,20-40-40,P1,1081,1173,,2.185,-4.662E-4,,,,,
CaCl2-KCl-MgCl2,20-20-60,P1,1082,1193,,2.29,-5.114E-4,,,,,
CaCl2-KCl-MgCl2,20-60-20,P1,1086,1219,,2.24,-5.647E-4,,,,,
CaCl2-KCl-MgCl2,40-40-20,P1,1078,1195,,2.281,-4.821E-4,,,,,
CaCl2-KCl-MgCl2,40-20-40,P1,1078,1200,,2.362,-5.097E-4,,,,,
CaCl2-KCl-MgCl2,60-20-20,P1,1095,1173,,2.4,-4.749E-4,,,,,
CaCl2-LaCl3,0-100,P1,1173,1273,,4.0742,-7.436E-4,,,,"For 100% LaCl3, the departures from the recommended data set are: 1180 K, +0.7%, and 1260 K, +0.9%.",
CaCl2-LaCl3,12.3-87.7,P1,1170,1273,,4.113,-8.386E-4,,,,,
CaCl2-LaCl3,25.2-74.8,P1,1158,1273,,3.9523,-8.089E-4,,,,,
CaCl2-LaCl3,37.9-62.1,P1,1133,1273,,3.7984,-7.913E-4,,,,,
CaCl2-LaCl3,50.0-50.0,P1,1113,1273,,3.4343,-5.755E-4,,,,,
CaCl2-LaCl3,61.9-38.1,P1,1073,1273,,3.5606,-8.076E-4,,,,,
CaCl2-LaCl3,75.0-25.0,P1,1073,1271,,4.0791,-0.0014529,,,,,
CaCl2-LaCl3,88.0-12.0,P1,1103,1273,,2.85,-5.152E-4,,,,,
CaCl2-LaCl3,100-0,P1,1124,1274,,2.5377,-4.167E-4,,,,"For 100% CaCl2, the departures from the recommended data set are: 1130 K, +0.9%, and 1270 K +0.9%.",
CaCl2-LaCl3-NaCl,0-100-0,P1,1173,1273,,4.0108,-6.93E-4,,,,"For 100% LaCl3, the departures from the recommended data set are: 1180 K, +0.7%, and 1260 K, +0.9%.",
CaCl2-LaCl3-NaCl,3.5-85.8-10.7,P1,1173,1278,,3.9981,-8.156E-4,,,,,
CaCl2-LaCl3-NaCl,7.25-85.5-7.25,P1,1223,1263,,3.9041,-7.391E-4,,,,,
CaCl2-LaCl3-NaCl,7.3-70.9-21.8,P1,1173,1275,,3.8732,-8.195E-4,,,,,
CaCl2-LaCl3-NaCl,10.4-58.5-31.1,P1,1083,1272,,3.7689,-8.596E-4,,,,,
CaCl2-LaCl3-NaCl,11.25-85.0-3.75,P1,1173,1273,,4.0092,-8.252E-4,,,,,
CaCl2-LaCl3-NaCl,14.35-42.6-43.05,P1,1038,1276,,3.4641,-7.873E-4,,,,,
CaCl2-LaCl3-NaCl,15.1-69.8-15.1,P1,1123,1273,,3.6671,-6.514E-4,,,,,
CaCl2-LaCl3-NaCl,18.0-28.1-53.9,P1,1050,1274,,3.1287,-6.967E-4,,,,,
CaCl2-LaCl3-NaCl,21.6-13.6-64.8,P1,1023,1273,,2.7662,-6.311E-4,,,,,
CaCl2-LaCl3-NaCl,22.5-70.0-7.5,P1,1155,1273,,3.7041,-6.612E-4,,,,,
CaCl2-LaCl3-NaCl,25-0-75,P1,1063,1273,,2.3737,-5.815E-4,,,,,
CaCl2-LaCl3-NaCl,25.2-49.6-25.2,P1,1053,1223,,3.4351,-6.587E-4,,,,,
CaCl2-LaCl3-NaCl,32.5-35.0-32.5,P1,1033,1283,,3.2685,-6.653E-4,,,,,
CaCl2-LaCl3-NaCl,33.19-55.75-11.06,P1,1073,1273,,3.6471,-7.442E-4,,,,,
CaCl2-LaCl3-NaCl,40.25-19.5-40.25,P1,1033,1248,,2.8854,-5.607E-4,,,,,
CaCl2-LaCl3-NaCl,43.7-41.7-14.6,P1,1061,1273,,3.4196,-6.934E-4,,,,,
CaCl2-LaCl3-NaCl,44.8-10.4-44.8,P1,1023,1223,,2.6323,-4.897E-4,,,,,
CaCl2-LaCl3-NaCl,50-0-50,P1,1023,1273,,2.4208,-5.114E-4,,,,,
CaCl2-LaCl3-NaCl,54.5-27.3-18.2,P1,1063,1275,,3.2068,-6.638E-4,,,,,
CaCl2-LaCl3-NaCl,64.8-13.6-21.6,P1,1038,1272,,2.8776,-5.593E-4,,,,,
CaCl2-LaCl3-NaCl,75-0-25,P1,1043,1278,,2.4935,-4.58E-4,,,,,
CaCl2-LiCl,0-100,P1,903,1273,,1.8767,-4.2E-4,,,,"For 100% LiCl, the departures from the recommended data set are: 900 K, +0.27%, 1270 K, +0.63%.",
CaCl2-LiCl,10-90,P1,884,1273,,1.9945,-4.3E-4,,,,,
CaCl2-LiCl,20-80,P1,859,1273,,2.0718,-4.2E-4,,,,,
CaCl2-LiCl,30-70,P1,827,1273,,2.1411,-4.1E-4,,,,,
CaCl2-LiCl,40-60,P1,798,1273,,2.2101,-4.1E-4,,,,,
CaCl2-LiCl,50-50,P1,852,1273,,2.2633,-4.E-4,,,,,
CaCl2-LiCl,60-40,P1,892,1273,,2.3407,-4.2E-4,,,,,
CaCl2-LiCl,70-30,P1,931,1273,,2.3703,-4.E-4,,,,,
CaCl2-LiCl,80-20,P1,982,1273,,2.4169,-4.E-4,,,,,
CaCl2-LiCl,90-10,P1,1029,1273,,2.4186,-3.9E-4,,,,,
CaCl2-LiCl,100-0,P1,1075,1273,,2.4852,-3.9E-4,,,,"For 100% CaCl2, the departures from the recommended data set are: 1080 K, -0.3%, 1270 K, 0.0%.",
CaCl2-MgCl2,0.0-100.0,P1,1020,1090,,1.95,-2.705E-4,,,,"For 100% MgCl2, the results have been advanced as the recommended data set.",
CaCl2-MgCl2,19.4-80.6,P1,1060,1130,,2.4864,-4.436E-4,,,,,
CaCl2-MgCl2,40.1-59.9,P1,1070,1130,,2.3796,-4.093E-4,,,,,
CaCl2-MgCl2,59.1-40.9,P1,1090,1160,,2.3656,-4.571E-4,,,,,
CaCl2-MgCl2,65.4-34.6,P1,1100,1180,,2.268,-3.977E-4,,,,,
CaCl2-MgCl2,67.9-32.1,P1,1090,1170,,2.2379,-3.955E-4,,,,,
CaCl2-MgCl2,86.7-13.3,P1,1090,1160,,2.1352,-3.697E-4,,,,,
CaCl2-MgCl2,100.0-0.0,P1,1070,1140,,2.4986,-3.976E-4,,,,"For 100% CaCl2, the results are in exact accord with the recommended data set.",
CaCl2-MgCl2-NaCl,20-60-20,P1,1073,1173,,2.18,-3.806E-4,,,,,
CaCl2-MgCl2-NaCl,20-40-40,P1,1087,1198,,2.175,-4.03E-4,,,,,
CaCl2-MgCl2-NaCl,20-20-60,P1,1090,1188,,2.276,-5.309E-4,,,,,
CaCl2-MgCl2-NaCl,40-20-40,P1,1079,1157,,2.299,-4.387E-4,,,,,
CaCl2-MgCl2-NaCl,40-40-20,P1,1087,1205,,2.372,-4.77E-4,,,,,
CaCl2-MgCl2-NaCl,60-20-20,P1,1106,1206,,2.363,-4.002E-4,,,,,
CaCl2-MnCl2,0-100,P1,940,1020,,2.928,-6.15E-4,,,,"For 100% MnCl2, the departures from the recommended data set are: 940 K, +0.2%, 1020 K, -0.4%.",
CaCl2-MnCl2,20-80,P1,930,1020,,2.962,-6.36E-4,,,,,
CaCl2-MnCl2,30-70,P1,950,1020,,2.916,-6.14E-4,,,,,
CaCl2-MnCl2,40-60,P1,930,1020,,2.848,-5.6E-4,,,,,
CaCl2-MnCl2,50-50,P1,920,1020,,2.916,-6.48E-4,,,,,
CaCl2-MnCl2,60-40,P1,880,1020,,2.889,-6.84E-4,,,,,
CaCl2-MnCl2,70-30,P1,960,1020,,2.84,-6.32E-4,,,,,
CaCl2-MnCl2,80-20,P1,990,1050,,2.72,-5.5E-4,,,,,
CaCl2-NaCl,0-100,P1,1090,1170,,2.1319,-5.297E-4,,,,"For 100% NaCl, the departures from the recommended data set are: 1090 K, +0.3%, 1170 K, +0.5%.",
CaCl2-NaCl,15.0-85.0,P1,1090,1170,,2.1305,-4.546E-4,,,,,
CaCl2-NaCl,32.5-67.5,P1,1090,1150,,2.1791,-4.006E-4,,,,,
CaCl2-NaCl,50.9-49.1,P1,1060,1160,,2.38,-4.955E-4,,,,,
CaCl2-NaCl,64.1-35.9,P1,1080,1170,,2.4925,-5.367E-4,,,,,
CaCl2-NaCl,77.5-22.5,P1,1080,1170,,2.4637,-4.554E-4,,,,,
CaCl2-NaCl,80.2-19.8,P1,1040,1120,,2.4651,-4.444E-4,,,,,
CaCl2-NaCl,100-0,P1,1070,1140,,2.4986,-3.976E-4,,,,"For 100% CaCl2, the results are in exact accord with the recommended data set.",
CaCl2-NdCl3,15.5-84.5,P1,1013,1291,,4.038,-7.37E-4,,,,,
CaCl2-NdCl3,25.5-74.5,P1,1003,1284,,3.976,-7.94E-4,,,,,
CaCl2-NdCl3,39.2-60.8,P1,1006,1282,,3.751,-7.01E-4,,,,,
CaCl2-NdCl3,54.5-45.5,P1,1003,1297,,3.543,-6.88E-4,,,,,
CaCl2-NdCl3,72.8-27.2,P1,1003,1283,,3.224,-6.23E-4,,,,,
CaCl2-NdCl3,85.6-14.4,P1,1093,1276,,2.805,-4.42E-4,,,,,
CaCl2-NdCl3,100-0,P1,1098,1284,,2.588,-4.24E-4,,,,"For 100% CaCl2, the departures from the recommended data set are: 1098 K 2.9%,1223K 3.0%.",
CaCl2-PrCl3,19.7-80.3,P1,1093,1273,,4.06,-7.93E-4,,,,,
CaCl2-PrCl3,33.2-66.8,P1,1073,1273,,3.909,-8.2E-4,,,,,
CaCl2-PrCl3,49.3-50.7,P1,1073,1273,,3.558,-6.64E-4,,,,,
CaCl2-PrCl3,64.8-35.2,P1,1073,1273,,3.303,-5.86E-4,,,,,
CaCl2-PrCl3,79.4-20.6,P1,1073,1273,,3.008,-5.18E-4,,,,,
CaCl2-PrCl3,90.3-9.7,P1,1073,1273,,2.772,-4.87E-4,,,,,
CaCl2-PrCl3,100-0,P1,1098,1284,,2.588,-4.24E-4,,,,"For 100% CaCl2, the departures from the recommended data set are: 1098 K 2.9%,1223 K 3.0%.",
CaCl2-RbCl,0-100,P1,1008,1273,,3.084,-8.5E-4,,,,"For 100% RbCl, the departures from the recommended data set are: 1010 K, -0.16%, 1270 K, +0.27%.",
CaCl2-RbCl,10-90,P1,940,1273,,2.9062,-7.1E-4,,,,,
CaCl2-RbCl,20-80,P1,976,1273,,2.8413,-6.7E-4,,,,,
CaCl2-RbCl,30-70,P1,1085,1273,,2.8188,-6.6E-4,,,,,
CaCl2-RbCl,40-60,P1,1137,1273,,2.8233,-6.7E-4,,,,,
CaCl2-RbCl,50-50,P1,1148,1273,,2.8183,-6.7E-4,,,,,
CaCl2-RbCl,60-40,P1,1134,1273,,2.7579,-6.2E-4,,,,,
CaCl2-RbCl,70-30,P1,1085,1273,,2.666,-5.4E-4,,,,,
CaCl2-RbCl,80-20,P1,1003,1273,,2.6091,-4.9E-4,,,,,
CaCl2-RbCl,90-10,P1,1035,1273,,2.5496,-4.4E-4,,,,,
CaCl2-RbCl,100-0,P1,1075,1273,,2.4852,-3.9E-4,,,,"For 100% CaCl2, the departures from the recommended data set are: 1080 K, -0.3%, 1270 K, 0.0%.",
CaCl2-SrCl2,0-100,P1,1170,1320,,3.2429,-4.7002E-4,,,,"For 100% SrCl2, the departures from the recommended data set are: 1170 K, -0.7%, 1320 K, -0.2%.",
CaCl2-SrCl2,58.8-41.2,P1,1170,1320,,3.0117,-5.8018E-4,,,,,
CaCl2-SrCl2,100-0,P1,1120,1270,,2.4793,-4.E-4,,,,"For 100% CaCl2, the departures from the recommended data set are: 1120 K, -1.0%, 1270 K, -0.94%.",
CaF2,100,P1,1640,2300,5%,3.179,-3.91E-4,,,,,
CaF2-CaO,62.6-37.4,P1,1890,2010,,2.892,-1.46E-4,,,,,
CaF2-CaO,74.2-25.8,P1,1830,2010,,2.874,-1.55E-4,,,,,
CaF2-CaO,86.6-13.4,P1,1770,1950,,2.969,-2.19E-4,,,,,
CaF2-CaO,100-0,P1,1720,1970,,3.0511,-2.81E-4,,,,"For 100% CaF2, the departures from the recommended data set are: 1720 K, +2.5%, 1970 K, +3.7%.",
CaF2-CaSiO3,100-85 CaSiO3,I1,1823,,,1.1,0.00574,,,,"For 100% CaSiO3, the single data point at 1823 K has been advanced as the recommended value.",
CaF2-LiF,0.0-100.0,P1,1125,1350,,2.074,-3.321E-4,,,,"For 100% LiF, the departures from the recommended data set are: 1120 K, -5.7%,1340 K, -4.3%.",
CaF2-LiF,7.0-93.0,P1,1125,1350,,2.12,-2.621E-4,,,,,
CaF2-LiF,14.0-86.0,P1,1095,1350,,2.336,-3.64E-4,,,,,
CaF2-LiF,20.0-80.0,P1,1080,1350,,2.453,-3.704E-4,,,,,
CaF2-LiF,30.0-70.0,P1,1155,1350,,2.809,-5.755E-4,,,,,
CaF2-MgO,9-91,P1,1680,1820,,6.034,-0.00205,,,,,
CaF2-NaF,0.0-100.0,P1,1290,1390,,2.7571,-6.2513E-4,,,,"For 100% NaF, the departures from the recommended data set are: 1290 K, +0.8%,1390 K, +0.9%.",
CaF2-NaF,16.5-83.5,P1,1210,1440,,2.8803,-6.038E-4,,,,,
CaF2-NaF,33.2-66.8,P1,1150,1430,,2.9258,-5.4489E-4,,,,,
CaF2-NaF,50.0-50.0,P1,1330,1440,,3.0783,-5.4195E-4,,,,,
CaF2-Na2B4O7,85-54 Na2B4O7,I2,1223,,,2.344,-0.0065,4.7E-5,,,,
CaF2-Na3AlF6,0-100,P1,1273,1353,,3.2892,-9.3797E-4,,,,"For 100% Na3AlF6, the results have been advanced as the recommended data set.",
CaF2-Na3AlF6,12.4-87.6,P1,1260,1340,,3.256,-8.91E-4,,,,,
CaF2-Na3AlF6,23.0-77.0,P1,1260,1340,,3.265,-8.7E-4,,,,,
CaF2-Na3AlF6,32.2-67.8,P1,1280,1360,,3.295,-8.7E-4,,,,,
CaF2-Na3AlF6,40.2-59.8,P1,1260,1360,,3.289,-8.4E-4,,,,,
CaF2-Na3AlF6,64.2-35.8,P1,1280,1360,,3.402,-8.41E-4,,,,,
CaF2-SiO2,64.3-35.7,DP,,,,2.18,1823K,,,,,
CaF2-SiO2,75.4-24.6,DP,,,,2.3,1793K,,,,,
CaF2-SiO2,87.3-12.7,DP,,,,2.2,1773K,,,,,
CaF2-SiO2,100-0,DP,,,,2.4,1673K,,,,"For 100% CaF2 at 1673 K, the departure from the recommended data set is -5%.",
CaF2-TiO2,80-20,P1,1680,1800,,5.54,-0.00167,,,,,
CaF2-TiO2,90.2-9.8,DP,,,,2.54,1800K,,,,,
CaF2-TiO2,95-5,P1,1680,1800,,5.398,-0.001595,,,,,
CaF2-V2O5,93-7,P1,1690,1810,,8.4084,-0.0032652,,,,,
CaF2-V2O5,98-2,P1,1730,1810,,9.563,-0.00408,,,,,
CaF2-ZrO2,78.6-21.4,DP,,,,3.42,1813K,,,,,
CaF2-ZrO2,86.3-13.7,DP,,,,3.,1793K,,,,,
CaF2-ZrO2,90.0-10.0,DP,,,,2.65,1823K,,,,,
CaF2-ZrO2,93.5-6.5,DP,,,,2.7,1753K,,,,,
CaI2,100,P1,1059,1301,,4.233,-7.51E-4,,,,,
CaO,100,DP,,,,2.48,2853K,,,,"This is at the m.pt. The density was calculated from the solid state density, assuming 25% volume increase.",
CaO-KOH-K2CO3,5.1-92.9-2.0,P1,680,860,,2.0681,-4.56E-4,,,,,
CaO-KOH-K2CO3,8.5-89.5-2.0,P1,680,860,,2.0801,-4.5E-4,,,,,
CaO-NaOH-Na2CO3,1.6-96.3-2.1,P1,780,870,,2.107,-5.001E-4,,,,,
CaO-SiO2,60-45 SiO2,I2,1873,,,8.224,-0.2322,0.001708,,,,
CaSiO3,100,DP,,,2%,1.67,1823K,,,,,
CaSO4-Na2SO4,0-100,P1,1240,1470,,2.405,-3.27E-4,,,,"For 100% Na2SO4, the departures from the recommended data set are: 1240 K, -1.5%, 1470 K, +0.3%.",
CaSO4-Na2SO4,10-90,P1,1240,1470,,2.51,-3.66E-4,,,,,
CaSO4-Na2SO4,20-80,P1,1240,1470,,2.625,-4.13E-4,,,,,
CaSO4-Na2SO4,30-70,P1,1240,1470,,2.695,-4.3E-4,,,,,
CaSO4-Na2SO4,40-60,P1,1240,1470,,2.763,-4.5E-4,,,,,
CaSO4-Na2SO4,50-50,P1,1240,1470,,2.808,-5.53E-4,,,,,
CaSO4-Na2SO4,55-45,P1,1240,1470,,2.816,-4.46E-4,,,,,
CaSO4-Na2SO4,60-40,P1,1240,1470,,2.823,-4.4E-4,,,,,
Cd(NO3)2-KNO3,25-75,P1,560,570,,2.6569,-9.3947E-4,,,,,
Cd(NO3)2-KNO3,30-70,P1,535,570,,2.6994,-9.3947E-4,,,,,
Cd(NO3)2-KNO3,35-65,P1,495,570,,2.7439,-9.3947E-4,,,,,
Cd(NO3)2-KNO3,40-60,P1,480,570,,2.7909,-9.3947E-4,,,,,
Cd(NO3)2-KNO3,45-55,P1,475,570,,2.8407,-9.3947E-4,,,,,
Cd(NO3)2-KNO3,45.5-54.5,P1,475,570,,2.8458,-9.3947E-4,,,,,
Cd(NO3)2-KNO3,50-50,P1,475,570,,2.8936,-9.3947E-4,,,,,
Cd(NO3)2-KNO3,55-45,P1,475,570,,2.95,-9.3947E-4,,,,,
Cd(NO3)2-KNO3,60-40,P1,465,570,,3.0103,-9.3947E-4,,,,,
Cd(NO3)2-KNO3,65-35,P1,480,570,,3.0748,-9.3947E-4,,,,,
Cd(NO3)2-KNO3,70-30,P1,535,570,,3.1437,-9.3947E-4,,,,,
Cd(PO3)2,100,P1,1200,1260,3%,3.4974,-1.865E-4,,,,,
CdBr2,100,P1,853,993,1.5%,4.9831,-0.00108,,,,,
CdBr2-CdCl2,0-100,P1,860,980,,4.1,-8.4E-4,,,,"For 100% CdCl2, the results have been advanced as the recommended data set.",
CdBr2-CdCl2,29.7-70.3,P1,860,950,,4.384,-9.E-4,,,,,
CdBr2-CdCl2,45.6-54.4,P1,870,980,,4.504,-9.1E-4,,,,,
CdBr2-CdCl2,65.3-34.7,P1,880,970,,4.644,-9.3E-4,,,,,
CdBr2-CdCl2,100-0,P1,860,990,,4.9831,-0.00108,,,,"For 100% CdBr2, the results have been advanced as the recommended data set.",
CdBr2-KBr,20.0-80.0,P1,940,1170,,3.4395,-9.2928E-4,,,,,
CdBr2-KBr,25.5-74.5,P1,870,1120,,3.314,-7.126E-4,,,,,
CdBr2-KBr,30.3-69.7,P1,890,1100,,3.5369,-8.574E-4,,,,,
CdBr2-KBr,40.0-60.0,P1,780,1010,,3.694,-8.407E-4,,,,,
CdBr2-KBr,61.0-39.0,P1,920,1100,,4.0665,-8.5782E-4,,,,,
CdBr2-KBr,80.2-19.8,P1,880,1030,,4.5717,-9.851E-4,,,,,
CdBr2-KBr,100-0,P1,900,1060,,4.4627,-5.3769E-4,,,,"For 100% CdBr2, the departures from the recommended data set are: 900 K, -0.4%, 1060 K, +1.4%.",
CdBr2-KCl,0-100,P1,1100,1320,,2.07,-5.4E-4,,,,"For 100% KCl, the departures from the recommended data set are: 1100 K, -1.2%,1320 K, -0.6%.",
CdBr2-KCl,20-80,P1,722.2,990.2,,2.731,-6.73E-4,,,,,
CdBr2-KCl,40-60,P1,988.2,1235.2,,3.294,-7.91E-4,,,,,
CdBr2-KCl,45.3-54.7,P1,820,940,,3.404,-6.7E-4,,,,,
CdBr2-KCl,60-40,P1,800,900,,3.991,-9.1E-4,,,,,
CdBr2-KCl,61.8-38.2,P1,720,800,,4.559,-0.00158,,,,,
CdBr2-KCl,80.5-19.5,P1,880,1080,,4.88,-0.00141,,,,,
CdBr2-KCl,100-0,P1,900,1060,,4.463,-5.4E-4,,,,"For 100% CdBr2, the departures from the recommended data set are: 900 K, -0.4%, 1060 K, +1.3%.",
CdBr2-NaBr,0-60 NaBr,I2,873.2,,,4.038,-0.007258,-5.155E-5,,,"For 100% CdBr2 at 873.2 K, the departure from the recommended data set is -0.2%.",
CdBr2-TlBr,10-100 CdBr2,I2,873,,,5.6795,-0.021769,5.1895E-5,,,"For 100% CdBr2 at 873 K, the departure from the recommended data set is +0.25%.",
CdBr2-ZnBr2,0-100,P1,690,860,,4.08,-9.05E-4,,,,"For 100% ZnBr2, the departures from the recommended data set are: 690 K, -0.8%, 860 K, -0.8%.",
CdBr2-ZnBr2,10-90,P1,690,830,,4.157,-9.09E-4,,,,,
CdBr2-ZnBr2,20-80,P1,700,730,,4.209,-8.81E-4,,,,,
CdBr2-ZnBr2,30-70,P1,720,830,,4.287,-8.84E-4,,,,,
CdBr2-ZnBr2,50-50,P1,820,940,,4.403,-8.46E-4,,,,,
CdBr2-ZnBr2,60-40,P1,820,930,,4.47,-8.43E-4,,,,,
CdBr2-ZnBr2,70-30,P1,830,930,,4.571,-8.7E-4,,,,,
CdBr2-ZnBr2,80-20,P1,860,930,,4.645,-8.72E-4,,,,,
CdBr2-ZnBr2,90-10,P1,860,930,,4.747,-9.E-4,,,,,
CdBr2-ZnBr2,100-0,P1,870,950,,4.834,-9.15E-4,,,,"For 100% CdBr2, the departures from the recommended data set are: 870 K, -0.15%, 950 K, -0.15%.",
CdBr2-ZnCl2,0-100,P1,630,770,,2.822,-5.06E-4,,,,"For 100% ZnCl2, the departures from the recommended data set are: 630 K, -0.05%, 770 K, +1.4%.",
CdBr2-ZnCl2,10-90,P1,760,890,,3.049,-5.3E-4,,,,,
CdBr2-ZnCl2,20-80,P1,770,900,,3.29,-5.9E-4,,,,,
CdBr2-ZnCl2,30-70,P1,770,910,,3.514,-6.46E-4,,,,,
CdBr2-ZnCl2,40-60,P1,780,920,,3.71,-6.7E-4,,,,,
CdBr2-ZnCl2,50-50,P1,820,910,,3.921,-7.18E-4,,,,,
CdBr2-ZnCl2,60-40,P1,820,900,,4.093,-7.38E-4,,,,,
CdBr2-ZnCl2,70-30,P1,830,900,,4.29,-7.86E-4,,,,,
CdBr2-ZnCl2,80-20,P1,840,900,,4.482,-8.42E-4,,,,,
CdBr2-ZnCl2,90-10,P1,840,930,,4.668,-8.96E-4,,,,,
CdBr2-ZnCl2,100-0,P1,870,950,,4.834,-9.15E-4,,,,"For 100% CdBr2, the departures from the recommended data set are: 870 K, -0.15%, 950 K, -0.15%.",
CdCl2,100,P1,840,1080,0.5%,4.078,-8.2E-4,,,,,
CdCl2-CdI2,0.0-100.0,P1,670,970,,5.133,-0.001117,,,,"For 100% CdI2, the results have been advanced as the recommended data set.",
CdCl2-CdI2,25.0-75.0,P1,650,970,,4.928,-0.00106,,,,,
CdCl2-CdI2,50.0-50.0,P1,700,970,,4.607,-8.8E-4,,,,,
CdCl2-CdI2,75.0-25.0,P1,780,970,,4.425,-8.7E-4,,,,,
CdCl2-CdI2,100.0-0.0,P1,860,970,,4.058,-8.E-4,,,,"For 100% CdCl2, the results have been advanced as the recommended data set.",
CdCl2-CsCl,0.0-100.0,P1,980,1110,,3.718,-0.001024,,,,"For 100% CsCl, the departures from the recommended data set are: 980 K, -0.4%,1110 K, -0.15%.",
CdCl2-CsCl,13.2-86.8,P1,920,1090,,3.783,-0.001034,,,,,
CdCl2-CsCl,30.2-69.8,P1,920,1070,,3.707,-9.46E-4,,,,,
CdCl2-CsCl,46.7-53.3,P1,940,1070,,3.824,-0.001002,,,,,
CdCl2-CsCl,61.1-38.9,P1,920,1090,,3.949,-0.001012,,,,,
CdCl2-CsCl,74.3-25.7,P1,900,1070,,4.083,-0.001053,,,,,
CdCl2-CsCl,82.4-17.6,P1,880,1080,,4.156,-0.001052,,,,,
CdCl2-CsCl,100.0-0.0,P1,920,1070,,4.059,-8.E-4,,,,"For 100% CdCl2, the results have been advanced as the recommended data set.",
CdCl2-KBr,0.0-100.0,P1,1080,1260,,2.908,-8.E-4,,,,"For 100% KBr, the departures from the recommended data set are: 1080 K, -1.0%,1260 K, -0.9%.",
CdCl2-KBr,9.7-90.3,P1,1040,1260,,3.082,-8.5E-4,,,,,
CdCl2-KBr,19.7-80.3,P1,1000,1220,,2.991,-7.1E-4,,,,,
CdCl2-KBr,29.9-70.1,P1,940,1220,,3.175,-7.9E-4,,,,,
CdCl2-KBr,39.6-60.4,P1,740,980,,3.421,-9.2E-4,,,,,
CdCl2-KBr,51.5-48.5,P1,680,980,,3.562,-9.7E-4,,,,,
CdCl2-KBr,55.4-44.6,P1,760,960,,3.721,-0.00102,,,,,
CdCl2-KBr,63.8-36.2,P1,800,1040,,3.834,-9.7E-4,,,,,
CdCl2-KBr,81.2-18.8,P1,800,960,,3.953,-9.4E-4,,,,,
CdCl2-KBr,89.6-10.4,P1,840,980,,4.025,-8.8E-4,,,,,
CdCl2-KBr,100.0-0.0,P1,860,980,,4.058,-8.E-4,,,,"For 100% CdCl2, the departures from the recommended data set are: 860 K, -0.09%, 980 K, 0.0%.",
CdCl2-KCl,24.8-75.2,P1,880,1020,,2.692,-7.2E-4,,,,,
CdCl2-KCl,40.0-60.0,P1,740,950,,3.015,-8.2E-4,,,,,
CdCl2-KCl,59.2-40.8,P1,740,950,,3.438,-9.5E-4,,,,,
CdCl2-KCl,83.1-16.9,P1,810,970,,3.887,-9.6E-4,,,,,
CdCl2-KCl,100-0,P1,860,990,,4.099,-8.4E-4,,,,"For 100% CdCl2, the results have been advanced as the recommended data set.",
CdCl2-LiCl,0-100,P1,900,1020,,1.835,-3.82E-4,,,,"For 100% LiCl, the departures from the recommended data set are: 900 K, -0.3%,1020 K, -0.2%.",
CdCl2-LiCl,25.0-75.0,P1,850,1020,,2.73,-5.77E-4,,,,,
CdCl2-LiCl,50.0-50.0,P1,810,1020,,3.476,-8.45E-4,,,,,
CdCl2-LiCl,75.0-25.0,P1,800,1020,,3.818,-8.25E-4,,,,,
CdCl2-LiCl,100-0,P1,840,1080,,4.078,-8.2E-4,,,,"For 100% CdCl2, the results have been advanced as the recommended data set.",
CdCl2-NaCl,34.3-65.7,P1,860,960,,3.123,-8.2E-4,,,,,
CdCl2-NaCl,44.3-55.7,P1,780,960,,3.325,-8.6E-4,,,,,
CdCl2-NaCl,55.5-44.5,P1,850,950,,3.566,-9.2E-4,,,,,
CdCl2-NaCl,64.8-35.2,P1,820,950,,3.827,-0.00104,,,,,
CdCl2-NaCl,77.8-22.2,P1,860,970,,3.937,-9.5E-4,,,,,
CdCl2-NaCl,100-0,P1,860,1080,,4.099,-8.4E-4,,,,"For 100% CdCl2, the departures from the recommended data set are: 860 K, +0.1%, 1080 K, 0.0%.",
CdCl2-PbCl2,0-100,P1,790,980,,6.112,-0.0015,,,,"For 100% PbCl2, the results have been advanced as the recommended data set.",
CdCl2-PbCl2,20.6-79.4,P1,820,950,,5.793,-0.00143,,,,,
CdCl2-PbCl2,32.8-67.2,P1,760,950,,5.602,-0.00139,,,,,
CdCl2-PbCl2,58.2-41.8,P1,790,970,,5.048,-0.00118,,,,,
CdCl2-PbCl2,79.9-20.1,P1,820,950,,4.584,-0.00102,,,,,
CdCl2-PbCl2,100-0,P1,840,1080,,4.078,-8.2E-4,,,,"For 100% CdCl2, the results have been advanced as the recommended data set.",
CdCl2-RbCl,0.0-100.0,P1,995,1175,,3.092,-8.52E-4,,,,"For 100% RbCl, the departures from the recommended data set are: 1000 K, +0.1%, 1170 K, +0.3%.",
CdCl2-RbCl,10.3-89.7,P1,1010,1175,,3.177,-8.47E-4,,,,,
CdCl2-RbCl,22.6-77.4,P1,935,1085,,3.243,-8.55E-4,,,,,
CdCl2-RbCl,37.7-62.3,P1,905,1025,,3.367,-8.53E-4,,,,,
CdCl2-RbCl,48.8-51.2,P1,875,1055,,3.526,-8.9E-4,,,,,
CdCl2-RbCl,60.1-39.9,P1,860,1040,,3.754,-9.91E-4,,,,,
CdCl2-RbCl,74.4-25.6,P1,890,1070,,3.915,-9.37E-4,,,,,
CdCl2-RbCl,100.0-0.0,P1,920,1070,,4.059,-8.E-4,,,,"For 100% CdCl2, the results are in exact accord with the recommended data set.",
CdCl2-TlCl,0-100,P1,730,780,,6.802,-0.001682,,,,"For 100% TlCl, the departures from the recommended data set are: 730 K, -0.09%, 780 K, +0.02%.",
CdCl2-TlCl,10-90,P1,720,770,,6.548,-0.001742,,,,,
CdCl2-TlCl,20-80,P1,720,770,,6.259,-0.001721,,,,,
CdCl2-TlCl,30-70,P1,720,770,,5.931,-0.001607,,,,,
CdCl2-TlCl,40-60,P1,720,770,,5.593,-0.001437,,,,,
CdCl2-TlCl,50-50,P1,720,770,,5.398,-0.001418,,,,,
CdCl2-TlCl,60-40,P1,720,770,,5.18,-0.00136,,,,,
CdCl2-TlCl,70-30,P1,730,780,,4.922,-0.001243,,,,,
CdCl2-TlCl,80-20,P1,790,820,,4.661,-0.001122,,,,,
CdCl2-TlCl,100-0,P1,880,960,,4.098,-8.4E-4,,,,"For 100% CdCl2, the departures from the recommended data set are: 880 K, +0.1%, 960 K, 0.0%.",
CdCl2-ZnBr2,0-100,P1,690,860,,4.08,-9.05E-4,,,,"For 100% ZnBr2, the departures from the recommended data set are: 690 K, -0.8%, 860 K, -0.8%.",
CdCl2-ZnBr2,10-90,P1,820,910,,4.067,-8.9E-4,,,,,
CdCl2-ZnBr2,20-80,P1,820,920,,4.016,-8.33E-4,,,,,
CdCl2-ZnBr2,30-70,P1,820,910,,3.967,-7.77E-4,,,,,
CdCl2-ZnBr2,40-60,P1,800,910,,3.926,-7.3E-4,,,,,
CdCl2-ZnBr2,50-50,P1,790,900,,3.92,-7.15E-4,,,,,
CdCl2-ZnBr2,60-40,P1,820,920,,3.927,-7.14E-4,,,,,
CdCl2-ZnBr2,70-30,P1,820,920,,3.942,-7.18E-4,,,,,
CdCl2-ZnBr2,80-20,P1,820,910,,3.969,-7.34E-4,,,,,
CdCl2-ZnBr2,90-10,P1,820,910,,4.004,-7.54E-4,,,,,
CdCl2-ZnBr2,100-0,P1,880,960,,4.098,-8.4E-4,,,,"For 100% CdCl2, the departures from the recommended data set are: 880 K, +0.1%, 980 K, 0.0%.",
CdCl2-ZnCl2,0-100,P1,630,760,,2.822,-5.06E-4,,,,"For 100% ZnCl2, the departures from the recommended data set are: 630 K, -0.05%, 760 K, +0.1%.",
CdCl2-ZnCl2,10-90,P1,650,840,,2.916,-4.96E-4,,,,,
CdCl2-ZnCl2,20-80,P1,700,840,,2.997,-5.06E-4,,,,,
CdCl2-ZnCl2,30-70,P1,730,840,,3.135,-5.35E-4,,,,,
CdCl2-ZnCl2,40-60,P1,780,890,,3.263,-5.7E-4,,,,,
CdCl2-ZnCl2,50-50,P1,800,880,,3.388,-6.E-4,,,,,
CdCl2-ZnCl2,60-40,P1,850,920,,3.516,-6.4E-4,,,,,
CdCl2-ZnCl2,70-30,P1,850,920,,3.643,-6.7E-4,,,,,
CdCl2-ZnCl2,80-20,P1,860,920,,3.785,-7.2E-4,,,,,
CdCl2-ZnCl2,90-10,P1,860,920,,3.92,-7.57E-4,,,,,
CdCl2-ZnCl2,100-0,P1,880,960,,4.098,-8.4E-4,,,,"For 100% CdCl2, the departures from the recommended data set are: 880 K, +0.1%, 980 K, 0.0%.",
CdI2,100,P1,673,973,1%,5.133,-0.001117,,,,,
CdI2-CsI,0-100,P1,930,1040,,4.2631,-0.0011824,,,,"For 100% CsI, the departures from the recommended data set are: 930 K, +0.4%, 1035 K, 0.0%.",
CdI2-CsI,21.5-78.5,P1,880,1020,,4.4331,-0.0012026,,,,,
CdI2-CsI,41.5-58.5,P1,750,1000,,4.6243,-0.0012543,,,,,
CdI2-CsI,60.7-39.3,P1,830,980,,4.8803,-0.0013478,,,,,
CdI2-CsI,84.4-15.6,P1,760,960,,5.0443,-0.0013043,,,,,
CdI2-CsI,100-0,P1,770,950,,5.078,-0.0010668,,,,"For 100% CdI2, the departures from the recommended data set are: 770 K, -0.4%,950 K, -0.2%.",
CdI2-KI,0-100,P1,970,1070,,3.37,-9.6E-4,,,,"For 100% KI, the departures from the recommended data set are: 970 K, +0.29%, 1070 K, +0.25%.",
CdI2-KI,15.0-85.0,P1,890,1070,,3.767,-0.001092,,,,,
CdI2-KI,33.3-66.7,P1,690,1070,,4.074,-0.001115,,,,,
CdI2-KI,50.0-50.0,P1,490,970,,4.454,-0.001222,,,,,
CdI2-KI,66.7-33.3,P1,610,970,,4.784,-0.001291,,,,,
CdI2-KI,85.0-15.0,P1,650,970,,4.965,-0.00117,,,,,
CdI2-KI,100.0-0.0,P1,670,970,,5.133,-0.001117,,,,"For 100% CdI2, the results have been advanced as the recommended data set.",
CdI2-NaI,42.0-58.0,P1,800,920,,4.4989,-0.0011834,,,,,
CdI2-NaI,75.7-24.3,P1,660,850,,4.9069,-0.0011052,,,,,
CdI2-NaI,100-0,P1,770,950,,5.078,-0.0010668,,,,"For 100% CdI2, the departures from the recommended data set are: 770 K, -0.4%,950 K, -0.2%.",
CeCl3,100,P1,1123,1223,1%,4.248,-9.2E-4,,,,,
CeCl3-KCl,10-90,P1,1075,1170,,2.574,-6.95E-4,,,,,
CeCl3-KCl,20-80,P1,1075,1170,,2.868,-6.99E-4,,,,,
CeCl3-KCl,25-75,P1,1075,1170,,3.062,-7.59E-4,,,,,
CeCl3-KCl,40-60,P1,1075,1170,,3.306,-7.72E-4,,,,,
CeCl3-KCl,55-45,P1,1075,1170,,3.521,-7.85E-4,,,,,
CeCl3-KCl,70-30,P1,1075,1170,,3.829,-8.85E-4,,,,,
CeCl3-KCl,85-15,P1,1075,1170,,4.016,-8.86E-4,,,,,
CeCl3-KCl,100-0,P1,1095,1170,,4.336,-0.001,,,,"For 100% CeCl3, the departures from the recommended data set are: 1100 K, 0.0%, 1170 K, -0.2%.",
CeCl3-KCl-NaCl,2.9-48.5-48.6,P1,973,1123,,2.3846,-7.1999E-4,,,,,
CeCl3-KCl-NaCl,6.3-46.9-46.8,P1,973,1123,,2.5838,-8.6E-4,,,,,
CeCl3-KCl-NaCl,15.2-42.4-42.4,P1,973,1123,,2.8042,-9.2E-4,,,,"Estimated accuracy, based on the method, about 2.5%. KCl-NaCl ratio fixed at equimolar.",
CeF3,100,P1,1700,2200,3%,6.253,-9.36E-4,,,,,
CeF3-KF,0.0-100.0,P1,1140,1350,,2.555,-6.241E-4,,,,"For 100% KF, the departures from the recommended data set are: 1140 K, -3.2%, 1350 K, -3.1%.",
CeF3-KF,10.0-90.0,P1,1080,1350,,2.975,-6.678E-4,,,,,
CeF3-KF,20.0-80.0,P1,1065,1350,,3.333,-7.052E-4,,,,,
CeF3-KF,30.0-70.0,P1,1050,1350,,3.68,-7.171E-4,,,,,
CeF3-KF,40.0-60.0,P1,1185,1350,,3.82,-5.617E-4,,,,,
CeF3-LiF,0.0-100.0,P1,1125,1350,,2.074,-3.321E-4,,,,"For 100% LiF, the departures from the recommended data set are: 1150 K, -5.7%,1320 K, -4.3%.",
CeF3-LiF,12.0-88.0,P1,1095,1350,,3.286,-6.235E-4,,,,,
CeF3-LiF,19.0-81.0,P1,1095,1350,,3.837,-7.091E-4,,,,,
CeF3-LiF,24.0-76.0,P1,1155,1350,,4.161,-7.484E-4,,,,,
CeF3-LiF,30.0-70.0,P1,1200,1350,,4.061,-5.133E-4,,,,,
CeF3-NaF,0.0-100.0,P1,1275,1350,,2.682,-6.151E-4,,,,"For 100% NaF, the departures from the recommended data set are: 1280 K, -2.4%,1350 K, -2.3%.",
CeF3-NaF,10.0-90.0,P1,1215,1350,,3.207,-6.35E-4,,,,,
CeF3-NaF,20.0-80.0,P1,1110,1350,,3.67,-6.478E-4,,,,,
CeF3-NaF,28.0-72.0,P1,1080,1350,,3.999,-6.512E-4,,,,,
CeF3-NaF,30.0-70.0,P1,1080,1350,,4.063,-6.42E-4,,,,,
CeF3-NaF,40.0-60.0,P1,1185,1350,,4.486,-7.249E-4,,,,,
Co(PO3)2,100,P1,1395,1470,3%,2.9505,-1.341E-4,,,,,
CoBr2-KNO3,.003-99.997,P1,670,700,,2.3284,-7.502E-4,,,,,
CoBr2-KNO3,.005-99.995,P1,670,700,,2.3284,-7.502E-4,,,,,
CoBr2-KNO3,.014-99.986,P1,670,700,,2.3294,-7.502E-4,,,,,
CoBr2-KNO3,.027-99.973,P1,670,700,,2.3311,-7.502E-4,,,,,
Co4S3,100,P1,1473,1523,,4.3,-1.E-6,,,,,
Co4S3-Cu2S,100-0 Cu2S,I2,1473,,,4.2179,0.011803,2.0527E-6,,,"For both 100% Cu2S and 100% Co4S3 at 1473 K, the results have been advanced asthe recommended data set.",
Co4S3-FeS,0-100 FeS,I3,1523,,,4.2922,0.029749,-3.5985E-4,1.4328E-7,,"For both 100% Co4S3 and 100% FeS at 1523 K, the results have been advanced as the recommended data set.",
Co4S3-Ni3S2,100-0 Ni3S2,I3,1523,,,4.3049,0.0196,5.2086E-5,-1.5998E-6,,"For 100% Ni3S2 at 1523 K, the departure from the recommended data set is -1.3%, while for 100% Co4S3 at 1523 K the results have been advanced as the recommended data set.",
Cr2O3,100,DP,,,,3.9,2548K,,,,"This is at the m.pt. The density was calculated from the solid state density, assuming 25% volume increase.",
CsBF4,100,P1,840,990,1%,3.477,-0.00119,,,,,
CsBr,100,P1,910,1133,0.5%,4.2449,-0.0012234,,,,,
CsBr-CsCl,0-100,P1,940,1080,,3.7987,-0.0010849,,,,"For 100% CsCl, the departures from the recommended data set are: 940 K, +0.4%,1080 K, +0.3%.",
CsBr-CsCl,25-75,P1,960,1120,,3.9488,-0.0011506,,,,,
CsBr-CsCl,50-50,P1,940,1070,,4.0482,-0.0011692,,,,,
CsBr-CsCl,75-25,P1,940,1070,,4.1283,-0.0011755,,,,,
CsBr-CsCl,100-0,P1,940,1090,,4.2236,-0.0011952,,,,"For 100% CsBr, the departures from the recommended data set are: 940 K, +0.16%, 1080 K, +0.3%.",
CsBr-CsF,0-100,P1,930,1070,,4.8135,-0.0012105,,,,"For 100% CsF, the departures from the recommended data set are: 930 K, -0.5%, 1070 K, -0.3%.",
CsBr-CsF,12-88,P1,930,1070,,4.8084,-0.0013137,,,,,
CsBr-CsF,25-75,P1,930,1070,,4.6676,-0.0012885,,,,,
CsBr-CsF,37-63,P1,930,1070,,4.5614,-0.0012711,,,,,
CsBr-CsF,50-50,P1,930,1070,,4.4914,-0.0012749,,,,,
CsBr-CsF,63-37,P1,930,1070,,4.4032,-0.0012488,,,,,
CsBr-CsF,75-25,P1,930,1070,,4.3567,-0.0012476,,,,,
CsBr-CsF,88-12,P1,930,1070,,4.3178,-0.0012517,,,,,
CsBr-CsF,100-0,P1,930,1070,,4.2716,-0.0012468,,,,"For 100% CsBr, the departures from the recommended data set are: 930 K, +0.13%, 1070 K, +0.04%.",
CsBr-CsI,0-100,P1,950,1080,,4.3345,-0.0012568,,,,"For 100% CsI, the departures from the recommended data set are: 950 K, +0.3%, 1080 K, 0.0%.",
CsBr-CsI,25-75,P1,960,1130,,4.313,-0.0012501,,,,,
CsBr-CsI,50-50,P1,960,1130,,4.2817,-0.0012303,,,,,
CsBr-CsI,75-25,P1,950,1130,,4.2811,-0.0012334,,,,,
CsBr-CsI,100-0,P1,940,1080,,4.2236,-0.0011952,,,,"For 100% CsBr, the departures from the recommended data set are: 950 K, +0.16%, 1080 K, +0.3%.",
CsBr-KBr,50-50,P1,980,1110,,3.624,-0.001009,,,,,
CsBr-KCl,50-50,P1,940,1100,,3.3597,-9.408E-4,,,,,
CsBr-KCl,0-100 CsBr,I1,1073,,,1.449,0.01179,,,,"For both 100% KCl and 100% CsBr at 1073 K, the departure from the recommended data set is, respectively, -1.2% and -1.0%.",
CsBr-LiBr,0-100 LiBr,I2,1073,,,2.9385,-0.0027181,-2.8117E-5,,,"For both 100% CsBr and 100% LiBr at 1073 K, the departure from the recommendeddata set is, respectively, +0.2% and +0.8%.",
CsBr-NaCl,0-100 CsBr,I4,1073,,,1.562,0.02526,-2.034E-4,1.453E-6,-5.51E-9,"For both 100% NaCl and 100% CsBr at 1073 K, the departure from the recommendeddata set is, respectively, 0.0% and -1.0%.",
CsCl,100,P1,945,1179,1.5%,3.7692,-0.001065,,,,,
CsCl-CsF,0-100,P1,930,1070,,4.8135,-0.0012105,,,,"For 100% CsF, the departures from the recommended data set are: 930 K, -0.5%, 1070 K, -0.3%.",
CsCl-CsF,12-88,P1,930,1070,,4.7942,-0.0013456,,,,,
CsCl-CsF,25-75,P1,930,1070,,4.6394,-0.0013283,,,,,
CsCl-CsF,37-63,P1,930,1070,,4.3801,-0.0012054,,,,,
CsCl-CsF,50-50,P1,930,1070,,4.2382,-0.0011803,,,,,
CsCl-CsF,63-37,P1,930,1070,,4.1302,-0.0011778,,,,,
CsCl-CsF,75-25,P1,930,1070,,3.9361,-0.001077,,,,,
CsCl-CsF,88-12,P1,930,1070,,3.8766,-0.0010959,,,,,
CsCl-CsF,100-0,P1,930,1070,,3.7693,-0.0010536,,,,"For 100% CsCl, the departures from the recommended data set are: 930 K, +0.4%,1070 K, +0.5%.",
CsCl-CsI,0-100,P1,950,1080,,4.3345,-0.0012568,,,,"For 100% CsI, the departures from the recommended data set are: 950 K, +0.3%, 1080 K, 0.0%.",
CsCl-CsI,25-75,P1,940,1120,,4.2279,-0.0012283,,,,,
CsCl-CsI,50-50,P1,970,1120,,4.1068,-0.0011823,,,,,
CsCl-CsI,75-25,P1,970,1130,,3.9872,-0.001167,,,,,
CsCl-CsI,100-0,P1,940,1080,,3.7987,-0.0010849,,,,"For 100% CsCl, the departures from the recommended data set are: 940 K, +0.4%,1080 K, +0.3%.",
CsCl-KBr,0-100 KBr,I2,1073,,,2.633,-0.005799,2.448E-6,,,"For both 100% CsCl and 100% KBr at 1073 K, the departure from the recommended data set is, respectively, +0.1% and -0.97%.",
CsCl-KCl,0-100,P1,1060,1210,,2.1089,-5.583E-4,,,,"For 100% KCl, the departures from the recommended data set are: 1060 K, 0.0%, 1200 K, +0.06%.",
CsCl-KCl,25-75,P1,1030,1140,,2.6582,-7.654E-4,,,,,
CsCl-KCl,50-50,P1,1000,1140,,3.0844,-8.84E-4,,,,,
CsCl-KCl,75-25,P1,970,1140,,3.4567,-9.898E-4,,,,,
CsCl-KCl,100-0,P1,940,1090,,3.7987,-0.0010849,,,,"For 100% CsCl, the departures from the recommended data set are: 940 K, +0.4%,1080 K, +0.3%.",
CsCl-KI,0-100 CsCl,I3,1073,,,2.319,0.002196,-1.196E-5,1.978E-7,,"For both 100% KI and 100% CsCl at 1073 K, the departure from the recommended data set is, respectively, -0.6% and -0.4%.",
CsCl-LaCl3,5.1-94.9,P1,1140,1230,,3.707,-5.5E-4,,,,,
CsCl-LaCl3,10.3-89.7,P1,1140,1200,,3.75,-6.38E-4,,,,,
CsCl-LaCl3,22.0-78.0,P1,1130,1220,,3.696,-6.84E-4,,,,,
CsCl-LaCl3,35.0-65.0,P1,1080,1170,,3.679,-7.52E-4,,,,,
CsCl-LaCl3,47.7-52.3,P1,1090,1170,,3.707,-8.3E-4,,,,,
CsCl-LaCl3,60.2-39.8,P1,1060,1180,,3.708,-8.75E-4,,,,,
CsCl-LaCl3,73.5-26.5,P1,1050,1160,,3.74,-9.41E-4,,,,,
CsCl-LaCl3,87.3-12.7,P1,1020,1160,,3.782,-0.001015,,,,,
CsCl-LaCl3,100-0,P1,920,1070,,3.7808,-0.0010474,,,,"For 100% CsCl, the departures from the recommended data set are: 920 K, +1.0%,1070 K, +1.2%.",
CsCl-LiCl,0-100,P1,880,1070,,1.8965,-4.458E-4,,,,"For 100% LiCl, the departures from the recommended data set are: 880 K, +0.07%, 1070 K, -0.1%.",
CsCl-LiCl,1.73-98.27,P1,880,1070,,1.9574,-4.672E-4,,,,,
CsCl-LiCl,17.33-82.67,P1,880,1070,,2.4174,-6.285E-4,,,,,
CsCl-LiCl,30-70,P1,880,1070,,2.747,-7.304E-4,,,,,
CsCl-LiCl,45-55,P1,880,1070,,3.0975,-8.69E-4,,,,,
CsCl-LiCl,53-47,P1,880,1070,,3.2408,-9.253E-4,,,,,
CsCl-LiCl,60-40,P1,880,1070,,3.3352,-9.427E-4,,,,,
CsCl-LiCl,75-25,P1,880,1070,,3.5147,-9.754E-4,,,,,
CsCl-LiCl,90-10,P1,880,1070,,3.697,-0.0010474,,,,,
