Repository: tanoret/MoltenSaltPropnet

# MoltenSaltPropnet
Physics-informed deep-learning toolkit for predicting **thermophysical properties of molten-salt mixtures** from chemical composition and temperature.

---

## Data Pipeline

1. **Source** – Raw NIST SALTDBLEAN CSVs (`density-csv.csv`, `viscosity-csv.csv`, …).  
2. **Pre-processing** – `data_processor.ipynb` cleans columns, harmonizes units, expands polynomial coefficients, and outputs `saltdblean_processed.csv`.  
3. **Loading** – `SALTDBLEANProcessor.from_csv(...)` handles:  
   * NaN imputation / type coercion  
   * Composition normalization  
   * Train/validation/test splits with reproducible seeds  
4.

File: data/saltdblean_processed.csv (part 2 of 5)
System      , id , Mol Mass , Mol Frac             , Melt(K) , Var(%) , Reference   , Boil(K) , Var(%) , Reference      , rho_a     , rho_b     , range(K)      , Var(%) , Reference     , mu1_a     , mu1_b     , mu2_a      , mu2_b      , mu2_c     , range(K)      , Var(%) , Reference    , k_a        , k_b        , range(K)     , Var(%) , Reference   , cp_a      , cp_b       , cp_c       , cp_d      , Var(%) , Reference
NaF-KF,178,51.6533,0.40-0.60,999,5*,Sangster 1987 [133],----,----,----,2.57E+00,6.00E-04,1050-1250,3,Porter 1966 [112],----,----,----,----,----,----,----,----,----,----,----,----,----,----,----,----,----,----,----
NaF-KF,179,50.042,0.50-0.50,1048,5*,Sangster 1987 [133],----,----,----,----,----,----,----,----,0.0926,26855,----,----,----,1233-1273,5,Kubikova 2008 [170],----,----,----,----,----,----,----,----,----,----,----
NaF-KF,180,48.4316,0.60-0.40,1095,5*,Sangster 1987 [133],----,----,----,2.53,0.000564,1125-1350,3,Porter 1966 [112],----,----,----,----,----,----,----,----,----,----,----,----,----,----,----,----,----,----,----
NaF-KF,181,46.015,0.75-0.25,1163,5*,Sangster 1987 [133],----,----,----,----,----,----,----,----,0.111,26232,----,----,----,1120-1253,5,Kubikova 2008 [170],----,----,----,----,----,----,----,----,----,----,----
NaF-KF,182,45.2099,0.80-0.20,1184,5*,Sangster 1987 [133],----,----,----,2.6,0.000588,1200-1350,3,Porter 1966 [112],----,----,----,----,----,----,----,----,----,----,----,----,----,----,----,----,----,----,----
KF-ZrF4,183,63.5527,0.95-0.05,----,----,----,----,----,----,2.737,0.000656,1118-1199,5,Katyshev 2001 [166],----,----,----,----,----,----,----,----,----,----,----,----,----,----,----,----,----,----,----
KF-ZrF4,184,69.0088,0.9-0.1,----,----,----,----,----,----,2.8284,0.000632,1113-1193,5,Katyshev 2001 [166],----,----,----,----,----,----,----,----,----,----,----,----,----,----,----,----,----,----,----
KF-ZrF4,185,72.2824,0.87-0.13,----,----,----,----,----,----,3.0937,0.000794,1060-1198,5,Katyshev 2001 [166],----,----,----,----,----,----,----,----,----,----,----,----,----,----,----,----,----,----,----
KF-ZrF4,186,79.9209,0.8-0.2,----,----,----,----,----,----,3.1491,0.000734,1093-1193,5,Katyshev 2001 [166],----,----,----,----,----,----,----,----,----,----,----,----,----,----,----,----,----,----,----
KF-ZrF4,187,90.833,0.7-0.3,----,----,----,----,----,----,3.3373,0.00074,1073-1153,5,Katyshev 2001 [166],----,----,----,----,----,----,----,----,----,----,----,----,----,----,----,----,----,----,----
KF-ZrF4,188,101.7451,0.6-0.4,----,----,----,----,----,----,3.7062,0.000929,1033-1213,5,Katyshev 2001 [166],----,----,----,----,----,----,----,----,----,----,----,----,----,----,----,----,----,----,----
KF-ZrF4,189,112.6572,0.5-0.5,----,----,----,----,----,----,3.8372,0.000892,933-1133,5,Katyshev 2001 [166],----,----,----,----,----,----,----,----,----,----,----,----,----,----,----,----,----,----,----
KF-ZrF4,190,123.5692,0.4-0.6,----,----,----,----,----,----,3.9815,0.000851,953-1073,5,Katyshev 2001 [166],----,----,----,----,----,----,----,----,----,----,----,----,----,----,----,----,----,----,----
KF-ZrF4,191,129.0253,0.35-0.65,----,----,----,----,----,----,3.878,0.000822,999-1163,5,Katyshev 2001 [166],----,----,----,----,----,----,----,----,----,----,----,----,----,----,----,----,----,----,----
KF-ZrF4,192,134.4813,0.3-0.7,----,----,----,----,----,----,4.3678,0.001017,1003-1173,5,Katyshev 2001 [166],----,----,----,----,----,----,----,----,----,----,----,----,----,----,----,----,----,----,----
KF-ZrF4,193,145.3934,0.2-0.8,----,----,----,----,----,----,4.6945,0.001084,1054-1178,5,Katyshev 2001 [166],----,----,----,----,----,----,----,----,----,----,----,----,----,----,----,----,----,----,----
NaCl-NaF,194,43.6336,0.1-0.9,----,----,----,----,----,----,2.5583,0.000551,1213-1333,5,Katyshev 2001 [166],----,----,----,----,----,----,----,----,----,----,----,----,----,----,----,----,----,----,----
NaCl-NaF,195,45.2791,0.2-0.8,----,----,----,----,----,----,2.5232,0.00059,1203-1313,5,Katyshev 2001 [166],----,----,----,----,----,----,----,----,----,----,----,----,----,----,----,----,----,----,----
NaCl-NaF,196,46.9246,0.3-0.7,----,----,----,----,----,----,2.4333,0.000569,1203-1313,5,Katyshev 2001 [166],----,----,----,----,----,----,----,----,----,----,----,----,----,----,----,----,----,----,----
NaCl-NaF,197,48.57,0.4-0.6,----,----,----,----,----,----,2.3593,0.000558,1193-1293,5,Katyshev 2001 [166],----,----,----,----,----,----,----,----,----,----,----,----,----,----,----,----,----,----,----
NaCl-NaF,198,50.2155,0.5-0.5,----,----,----,----,----,----,2.3152,0.000561,1173-1293,5,Katyshev 2001 [166],----,----,----,----,----,----,----,----,----,----,----,----,----,----,----,----,----,----,----
NaCl-NaF,199,51.8609,0.6-0.4,----,----,----,----,----,----,2.2777,0.000566,1173-1293,5,Katyshev 2001 [166],----,----,----,----,----,----,----,----,----,----,----,----,----,----,----,----,----,----,----
NaCl-NaF,200,53.5064,0.7-0.3,----,----,----,----,----,----,2.23E+00,5.59E-04,1113-1253,5,Katyshev 2001 [166],----,----,----,----,----,----,----,----,----,----,----,----,----,----,----,----,----,----,----
NaCl-NaF,201,55.1519,0.8-0.2,----,----,----,----,----,----,2.215,0.000569,1113-1233,5,Katyshev 2001 [166],----,----,----,----,----,----,----,----,----,----,----,----,----,----,----,----,----,----,----
NaCl-NaF,202,56.7973,0.9-0.1,----,----,----,----,----,----,2.1577,0.000541,1073-1193,5,Katyshev 2001 [166],----,----,----,----,----,----,----,----,----,----,----,----,----,----,----,----,----,----,----
NaCl-AlCl3,203,113.1181,0.27-0.73,449,5*,Robelin 2004 [119],----,----,----,2.01E+00,9.20E-04,460-610,1,Boston 1966 [25],----,----,----,----,----,----,----,----,----,----,----,----,----,----,----,----,----,----,----
NaCl-AlCl3,204,107.5008,0.345-0.655,415,5*,Robelin 2004 [119],----,----,----,----,----,----,----,----,9.78E-02,1.40E+04,----,----,----,500-570,15*,Kryagova 1939 [85],----,----,----,----,----,----,----,----,----,----,----
NaCl-AlCl3,205,107.2761,0.348-0.652,413,5*,Robelin 2004 [119],----,----,----,----,----,----,----,----,9.68E-02,1.38E+04,----,----,----,480-570,15*,Kryagova 1939 [85],----,----,----,----,----,----,----,----,----,----,----
NaCl-AlCl3,206,104.7296,0.382-0.618,388,5*,Robelin 2004 [119],----,----,----,2.03,0.000866,440-540,1,Boston 1966 [25],----,----,----,----,----,----,----,----,----,----,----,----,----,----,----,----,----,----,----
NaCl-AlCl3,207,104.0555,0.391-0.609,384,5*,Robelin 2004 [119],----,----,----,----,----,----,----,----,0.118,12900,----,----,----,480-570,15*,Kryagova 1939 [85],----,----,----,----,----,----,----,----,----,----,----
NaCl-AlCl3,208,102.932,0.406-0.594,393,5*,Robelin 2004 [119],----,----,----,----,----,----,----,----,8.64E-02,1.39E+04,----,----,----,480-570,15*,Kryagova 1939 [85],----,----,----,----,----,----,----,----,----,----,----
NaCl-AlCl3,209,100.6851,0.436-0.564,407,5*,Robelin 2004 [119],----,----,----,----,----,----,----,----,5.62E-02,1.51E+04,----,----,----,480-540,15*,Kryagova 1939 [85],----,----,----,----,----,----,----,----,----,----,----
NaCl-AlCl3,210,97.3896,0.48-0.52,424,5*,Robelin 2004 [119],----,----,----,2.07,0.000838,400-560,1,Boston 1966 [25],----,----,----,----,----,----,----,----,----,----,----,----,----,----,----,----,----,----,----
NaCl-AlCl3,211,97.2398,0.482-0.518,424,5*,Robelin 2004 [119],----,----,----,----,----,----,----,----,5.69E-02,1.49E+04,----,----,----,480-540,15*,Kryagova 1939 [85],----,----,----,----,----,----,----,----,----,----,----
NaCl-AlCl3,212,96.4159,0.493-0.507,428,5*,Robelin 2004 [119],----,----,----,----,----,----,----,----,0.0689,14200,----,----,----,480-540,15*,Kryagova 1939 [85],----,----,----,----,----,----,----,----,----,----,----
NaCl-AlCl3,213,96.0414,0.498-0.502,430,5*,Robelin 2004 [119],----,----,----,----,----,----,----,----,8.99E-02,1.35E+04,----,----,----,480-570,15*,Kryagova 1939 [85],----,----,----,----,----,----,----,----,----,----,----
NaCl-MgCl2,214,91.5342,0.10-0.90,966,5*,Chartrand 2001 [35],----,----,----,----,----,----,----,----,0.145,21700,----,----,----,1023-1073,15,Bondarenko 1965 [20],----,----,----,----,----,----,----,----,----,----,----
NaCl-MgCl2,215,88.703,0.177-0.823,942,5*,Chartrand 2001 [35],----,----,----,2.15,0.000444,1020-1110,1,Lillebuen 1969 [90],----,----,----,----,----,----,----,----,----,----,----,----,----,----,----,----,----,----,----
NaCl-MgCl2,216,87.8574,0.20-0.80,934,5*,Chartrand 2001 [35],----,----,----,----,----,----,----,----,0.109,23500,----,----,----,973-1073,15,Bondarenko 1965 [20],----,----,----,----,----,----,----,----,----,----,----
NaCl-MgCl2,217,85.7983,0.256-0.744,913,5*,Chartrand 2001 [35],----,----,----,2.14,0.000434,1050-1120,1,Lillebuen 1969 [90],----,----,----,----,----,----,----,----,----,----,----,----,----,----,----,----,----,----,----
NaCl-MgCl2,218,84.1805,0.30-0.70,892,5*,Chartrand 2001 [35],----,----,----,----,----,----,----,----,0.119,21900,----,----,----,973-1073,15,Bondarenko 1965 [20],----,----,----,----,----,----,----,----,----,----,----
NaCl-MgCl2,219,81.3494,0.377-0.623,850,5*,Chartrand 2001 [35],----,----,----,2.2,0.000514,1030-1120,1,Lillebuen 1969 [90],----,----,----,----,----,----,----,----,----,----,----,----,----,----,----,----,----,----,----
NaCl-MgCl2,220,80.5037,0.40-0.60,834,5*,Chartrand 2001 [35],----,----,----,----,----,----,----,----,0.103,22200,----,----,----,973-1073,15,Bondarenko 1965 [20],----,----,----,----,----,----,----,----,----,----,----
NaCl-MgCl2,221,77.3784,0.485-0.515,770,5*,Chartrand 2001 [35],----,----,----,2.2,0.000527,1040-1120,1,Lillebuen 1969 [90],----,----,----,----,----,----,----,----,----,----,----,----,----,----,----,----,----,----,----
NaCl-MgCl2,222,76.8269,0.50-0.50,755,5*,Chartrand 2001 [35],----,----,----,----,----,----,----,----,0.0864,22500,----,----,----,973-1073,15,Bondarenko 1965 [20],----,----,----,----,----,----,----,----,----,----,----
NaCl-MgCl2,223,73.8119,0.582-0.418,736,5*,Chartrand 2001 [35],----,----,----,2.13,0.000474,1030-1100,1,Lillebuen 1969 [90],----,----,----,----,----,----,----,----,----,----,----,----,----,----,----,----,----,----,----
NaCl-MgCl2,224,73.1501,0.60-0.40,741,5*,Chartrand 2001 [35],----,----,----,----,----,----,----,----,0.0828,21700,----,----,----,973-1073,15,Bondarenko 1965 [20],----,----,----,----,----,----,----,----,----,----,----
NaCl-MgCl2,225,70.8337,0.663-0.337,797,5*,Chartrand 2001 [35],----,----,----,2.12E+00,4.82E-04,1050-1110,1,Lillebuen 1969 [90],----,----,----,----,----,----,----,----,----,----,----,----,----,----,----,----,----,----,----
NaCl-MgCl2,226,69.4732,0.70-0.30,849,5*,Chartrand 2001 [35],----,----,----,----,----,----,----,----,1.01E-01,2.12E+04,----,----,----,973-1073,15,Bondarenko 1965 [20],----,----,----,----,----,----,----,----,----,----,----
NaCl-MgCl2,227,69.0688,0.711-0.289,865,5*,Chartrand 2001 [35],----,----,----,2.04E+00,4.19E-04,1040-1100,1,Lillebuen 1969 [90],----,----,----,----,----,----,----,----,----,----,----,----,----,----,----,----,----,----,----
NaCl-MgCl2,228,67.1201,0.764-0.236,928,5*,Chartrand 2001 [35],----,----,----,2.05E+00,4.29E-04,1050-1090,1,Lillebuen 1969 [90],----,----,----,----,----,----,----,----,----,----,----,----,----,----,----,----,----,----,----
NaCl-MgCl2,229,65.7964,0.80-0.20,962,5*,Chartrand 2001 [35],----,----,----,----,----,----,----,----,0.136,19300,----,----,----,973-1073,15,Bondarenko 1965 [20],----,----,----,----,----,----,----,----,----,----,----
NaCl-MgCl2,230,62.4873,0.89-0.11,1026,5*,Chartrand 2001 [35],----,----,----,2.14E+00,5.31E-04,1080-1120,1,Lillebuen 1969 [90],----,----,----,----,----,----,----,----,----,----,----,----,----,----,----,----,----,----,----
NaCl-MgCl2,231,60.2812,0.95-0.05,1055,5*,Chartrand 2001 [35],----,----,----,2.14E+00,5.39E-04,1030-1120,1,Lillebuen 1969 [90],----,----,----,----,----,----,----,----,----,----,----,----,----,----,----,----,----,----,----
NaCl-PuCl3,232,163.5326,0.64-0.36,723,5,Karlsson 2022 [73],----,----,----,4.12E+00,9.53E-04,823-1073,1.5,Karlsson 2022 [73],----,----,----,----,----,----,----,----,----,----,----,----,----,----,----,----,----,----,----
NaCl-PuCl3,233,131.4218,0.75-0.25,872,5,Karlsson 2022 [73],----,----,----,3.63E+00,8.46E-04,923-1073,1.5,Karlsson 2022 [73],----,----,----,----,----,----,----,----,----,----,----,----,----,----,----,----,----,----,----
NaCl-ThCl4,234,304.4605,0.22-0.78,935,5*,Oyamada 1971 [109],----,----,----,4.29E+00,1.07E-03,960-1120,1.5,Oyamada 1969 [108],----,----,----,----,----,----,----,----,----,----,----,----,----,----,----,----,----,----,----
NaCl-ThCl4,235,247.6872,0.40-0.60,812,5*,Oyamada 1971 [109],----,----,----,4.13E+00,1.04E-03,820-1070,1.5,Oyamada 1969 [108],----,----,----,----,----,----,----,----,----,----,----,----,----,----,----,----,----,----,----
NaCl-ThCl4,236,225.6087,0.47-0.53,730,5*,Oyamada 1971 [109],----,----,----,4.02E+00,1.01E-03,740-1070,1.5,Oyamada 1969 [108],----,----,----,----,----,----,----,----,----,----,----,----,----,----,----,----,----,----,----
NaCl-ThCl4,237,200.3761,0.55-0.45,678,5*,Oyamada 1971 [109],----,----,----,3.91E+00,1.01E-03,680-1070,1.5,Oyamada 1969 [108],----,----,----,----,----,----,----,----,----,----,----,----,----,----,----,----,----,----,----
NaCl-ThCl4,238,184.6057,0.60-0.40,695,5*,Oyamada 1971 [109],----,----,----,3.83E+00,9.90E-04,690-1070,1.5,Oyamada 1969 [108],----,----,----,----,----,----,----,----,----,----,----,----,----,----,----,----,----,----,----
NaCl-ThCl4,239,171.9894,0.64-0.36,701,5*,Oyamada 1971 [109],----,----,----,3.77E+00,9.80E-04,710-1070,1.5,Oyamada 1969 [108],----,----,----,----,----,----,----,----,----,----,----,----,----,----,----,----,----,----,----
NaCl-ThCl4,240,162.5272,0.67-0.33,701,5*,Oyamada 1971 [109],----,----,----,3.69E+00,9.80E-04,710-1070,1.5,Oyamada 1969 [108],----,----,----,----,----,----,----,----,----,----,----,----,----,----,----,----,----,----,----
NaCl-ThCl4,241,153.065,0.70-0.30,688,5*,Oyamada 1971 [109],----,----,----,3.64E+00,9.70E-04,720-1070,1.5,Oyamada 1969 [108],----,----,----,----,----,----,----,----,----,----,----,----,----,----,----,----,----,----,----
NaCl-ThCl4,242,143.6027,0.73-0.27,660,5*,Oyamada 1971 [109],----,----,----,3.59E+00,9.70E-04,670-1070,1.5,Oyamada 1969 [108],----,----,----,----,----,----,----,----,----,----,----,----,----,----,----,----,----,----,----
NaCl-ThCl4,243,134.1405,0.76-0.24,722,5*,Oyamada 1971 [109],----,----,----,3.47E+00,9.20E-04,790-1070,1.5,Oyamada 1969 [108],----,----,----,----,----,----,----,----,----,----,----,----,----,----,----,----,----,----,----
NaCl-ThCl4,244,121.5242,0.80-0.20,855,5*,Oyamada 1971 [109],----,----,----,3.23,0.00086,880-1120,1.5,Oyamada 1969 [108],----,----,----,----,----,----,----,----,----,----,----,----,----,----,----,----,----,----,----
NaCl-ThCl4,245,108.9079,0.84-0.16,922,5*,Oyamada 1971 [109],----,----,----,3.16,0.00085,940-1120,1.5,Oyamada 1969 [108],----,----,----,----,----,----,----,----,----,----,----,----,----,----,----,----,----,----,----
NaCl-ThCl4,246,93.1376,0.89-0.11,992,5*,Oyamada 1971 [109],----,----,----,2.82,0.00075,1010-1170,1.5,Oyamada 1969 [108],----,----,----,----,----,----,----,----,----,----,----,----,----,----,----,----,----,----,----
NaCl-UCl3,247,315.7934,0.1-0.9,1090,5*,SALTDBLEAN-TC [156],----,----,----,----,----,----,----,----,----,----,-1.2006,1876,0,1114-1252,15*,Katyshev 2001 [166],----,----,----,----,----,----,----,----,----,----,----
NaCl-UCl3,248,287.1989,0.2-0.8,1062,5*,SALTDBLEAN-TC [156],----,----,----,----,----,----,----,----,----,----,-1.3481,2015,0,1072-1252,15*,Katyshev 2001 [166],----,----,----,----,----,----,----,----,----,----,----
NaCl-UCl3,249,258.6044,0.3-0.7,1025,5*,SALTDBLEAN-TC [156],----,----,----,----,----,----,----,----,----,----,-1.3106,1944,0,1030-1254,15*,Katyshev 2001 [166],----,----,----,----,----,----,----,----,----,----,----
NaCl-UCl3,250,230.0099,0.4-0.6,975,5*,SALTDBLEAN-TC [156],----,----,----,----,----,----,----,----,----,----,-1.3073,1873,0,991-1258,15*,Katyshev 2001 [166],----,----,----,----,----,----,----,----,----,----,----
NaCl-UCl3,251,201.4153,0.5-0.5,914,5*,SALTDBLEAN-TC [156],----,----,----,----,----,----,----,----,----,----,-1.3057,1821,0,945-1251,15*,Katyshev 2001 [166],----,----,----,----,----,----,----,----,----,----,----
NaCl-UCl3,252,173.9646,0.596-0.404,807,10,Yingling 2023 [158],----,----,----,4.54E+00,1.13E-03,863-1300,1,Parker 2022 [110],----,----,-1.2675,1704,0,888-1254,15*,Katyshev 2001 [166],----,----,----,----,----,----,----,----,----,----,----
NaCl-UCl3,253,153.6625,0.667-0.333,829,10,Yingling 2023 [158],----,----,----,4.22,0.00103,796-1300,1,Parker 2022 [110],----,----,----,----,----,----,----,----,----,----,----,----,----,----,----,----,----,----,----
NaCl-UCl3,254,144.2263,0.7-0.3,827,5*,SALTDBLEAN-TC [156],----,----,----,----,----,----,----,----,----,----,-1.2179,1557,0,894-1249,15*,Katyshev 2001 [166],----,----,----,----,----,----,----,----,----,----,----
NaCl-UCl3,255,139.6512,0.716-0.284,846,10,Yingling 2023 [158],----,----,----,3.85,0.000885,825-1300,1,Parker 2022 [110],----,----,----,----,----,----,----,----,----,----,----,----,----,----,----,----,----,----,----
NaCl-UCl3,256,115.6318,0.8-0.2,944,5*,SALTDBLEAN-TC [156],----,----,----,----,----,----,----,----,----,----,-1.163,1348,0,960-1238,15*,Katyshev 2001 [166],----,----,----,----,----,----,----,----,----,----,----
NaCl-UCl3,257,99.9048,0.855-0.145,1004,10,Yingling 2023 [158],----,----,----,3.17E+00,7.85E-04,974-1300,1,Parker 2022 [110],----,----,----,----,----,----,----,----,----,----,----,----,----,----,----,----,----,----,----
NaCl-UCl3,258,87.0373,0.9-0.1,1034,5*,SALTDBLEAN-TC [156],----,----,----,----,----,----,----,----,----,----,-1.0927,1275,0,1052-1248,15*,Katyshev 2001 [166],----,----,----,----,----,----,----,----,----,----,----
NaCl-UCl3,259,67.736,0.9675-0.0325,1063,10,Yingling 2023 [158],----,----,----,2.37E+00,5.82E-04,1048-1300,1,Parker 2022 [110],----,----,----,----,----,----,----,----,----,----,----,----,----,----,----,----,----,----,----
NaCl-UCl3,260,65.477,0.9754-0.0246,1070,10,Yingling 2023 [158],----,----,----,2.34,0.000598,1056-1300,1,Parker 2022 [110],----,----,----,----,----,----,----,----,----,----,----,----,----,----,----,----,----,----,----
NaCl-UCl3,261,61.674,0.9887-0.0113,1071,10,Yingling 2023 [158],----,----,----,2.23,0.000592,1066-1300,1,Parker 2022 [110],----,----,----,----,----,----,----,----,----,----,----,----,----,----,----,----,----,----,----
NaCl-UCl3,262,60.0441,0.9944-0.0056,1072,10,Yingling 2023 [158],----,----,----,2.18,0.000556,1074-1300,1,Parker 2022 [110],----,----,----,----,----,----,----,----,----,----,----,----,----,----,----,----,----,----,----
LiCl-UCl3,263,72.5934,0.90-0.1,846,5*,SALTDBLEAN-TC [156],----,----,----,2.6228,0.000504,885-1125,5,Katyshev 2001 [166],----,----,-1.1696,1611,0,888-1250,15*,Katyshev 2001 [166],----,----,----,----,----,----,----,----,----,----,----
LiCl-UCl3,264,93.733,0.83-0.17,813,5*,SALTDBLEAN-TC [156],----,----,----,3.1962,0.000644,885-1126,5,Katyshev 2001 [166],----,----,-1.0227,1253,0,870-1246,15*,Katyshev 2001 [166],----,----,----,----,----,----,----,----,----,----,----
LiCl-UCl3,265,117.8925,0.75-0.25,766,5*,SALTDBLEAN-TC [156],----,----,----,3.5606,0.000648,847-1088,5,Katyshev 2001 [166],----,----,-1.0053,1254,0,821-1244,15*,Katyshev 2001 [166],----,----,----,----,----,----,----,----,----,----,----
LiCl-UCl3,266,139.0321,0.68-0.32,822,5*,SALTDBLEAN-TC [156],----,----,----,4.0976,0.00088,869-1122,5,Katyshev 2001 [166],----,----,-1.0042,1292,0,873-1230,15*,Katyshev 2001 [166],----,----,----,----,----,----,----,----,----,----,----
LiCl-UCl3,267,166.2115,0.59-0.41,897,5*,SALTDBLEAN-TC [156],----,----,----,4.4433,0.000936,898-1121,5,Katyshev 2001 [166],----,----,----,----,----,----,----,----,----,----,----,----,----,----,----,----,----,----,----
LiCl-UCl3,268,178.2913,0.55-0.45,925,5*,SALTDBLEAN-TC [156],----,----,----,----,----,----,----,----,----,----,-0.7081,1110,0,934-1256,15*,Katyshev 2001 [166],----,----,----,----,----,----,----,----,----,----,----
LiCl-UCl3,269,193.391,0.5-0.5,957,5*,SALTDBLEAN-TC [156],----,----,----,4.6328,0.000856,966-1124,5,Katyshev 2001 [166],----,----,----,----,----,----,----,----,----,----,----,----,----,----,----,----,----,----,----
LiCl-UCl3,270,208.4907,0.45-0.55,983,5*,SALTDBLEAN-TC [156],----,----,----,----,----,----,----,----,----,----,-0.4374,883,0,978-1255,15*,Katyshev 2001 [166],----,----,----,----,----,----,----,----,----,----,----
LiCl-UCl3,271,241.71,0.34-0.66,1028,5*,SALTDBLEAN-TC [156],----,----,----,----,----,----,----,----,----,----,-0.5628,1032,0,1029-1252,15*,Katyshev 2001 [166],----,----,----,----,----,----,----,----,----,----,----
LiCl-UCl3,272,247.7499,0.32-0.68,1034,5*,SALTDBLEAN-TC [156],----,----,----,5.189,0.000952,1027-1142,5,Katyshev 2001 [166],----,----,----,----,----,----,----,----,----,----,----,----,----,----,----,----,----,----,----
LiCl-UCl3,273,268.8894,0.25-0.75,1055,5*,SALTDBLEAN-TC [156],----,----,----,5.3611,0.000974,1118-1193,5,Katyshev 2001 [166],----,----,----,----,----,----,----,----,----,----,----,----,----,----,----,----,----,----,----
LiCl-UCl3,274,277.9492,0.22-0.78,1063,5*,SALTDBLEAN-TC [156],----,----,----,----,----,----,----,----,----,----,-0.9208,1453,0,1073-1254,15*,Katyshev 2001 [166],----,----,----,----,----,----,----,----,----,----,----
LiCl-UCl3,275,296.0689,0.16-0.84,1078,5*,SALTDBLEAN-TC [156],----,----,----,5.53E+00,9.92E-04,1132-1201,5,Katyshev 2001 [166],----,----,----,----,----,----,----,----,----,----,----,----,----,----,----,----,----,----,----
LiCl-UCl3,276,311.1686,0.11-0.89,1089,5*,SALTDBLEAN-TC [156],----,----,----,5.63E+00,1.01E-03,1170-1253,5,Katyshev 2001 [166],----,----,-1.0165,1579,0,1104-1241,15*,Katyshev 2001 [166],----,----,----,----,----,----,----,----,----,----,----
NaCl-UCl4,277,368.8812,0.0341-0.9659,859,10,Yingling 2023 [158],----,----,----,4.93E+00,1.62E-03,870-930,1.5,Ziolek 1970 [155],----,----,----,----,----,----,----,----,----,----,----,----,----,----,----,----,----,----,----
NaCl-UCl4,278,357.2145,0.0704-0.9296,854,10,Yingling 2023 [158],----,----,----,4.86E+00,1.56E-03,860-920,1.5,Ziolek 1970 [155],----,----,----,----,----,----,----,----,----,----,----,----,----,----,----,----,----,----,----
NaCl-UCl4,279,347.7011,0.1-0.9,850,10,Yingling 2023 [158],----,----,----,----,----,----,----,----,----,----,-1.7954,1954,0,851-1002,15*,Katyshev 2001 [166],----,----,----,----,----,----,----,----,----,----,----
NaCl-UCl4,280,341.691,0.1187-0.8813,846,10,Yingling 2023 [158],----,----,----,4.72E+00,1.44E-03,850-910,1.5,Ziolek 1970 [155],----,----,----,----,----,----,----,----,----,----,----,----,----,----,----,----,----,----,----
NaCl-UCl4,281,318.5181,0.1908-0.8092,831,10,Yingling 2023 [158],----,----,----,4.69E+00,1.48E-03,830-920,1.5,Ziolek 1970 [155],----,----,----,----,----,----,----,----,----,----,----,----,----,----,----,----,----,----,----
NaCl-UCl4,282,315.5613,0.2-0.8,830,10,Yingling 2023 [158],----,----,----,----,----,----,----,----,----,----,-1.6411,1849,0,823-1006,15*,Katyshev 2001 [166],----,----,----,----,----,----,----,----,----,----,----
NaCl-UCl4,283,280.2075,0.31-0.69,800,10,Yingling 2023 [158],----,----,----,----,----,----,----,----,----,----,-1.3062,1520,0,782-1017,15*,Katyshev 2001 [166],----,----,----,----,----,----,----,----,----,----,----
NaCl-UCl4,284,254.9777,0.3885-0.6115,760,10,Yingling 2023 [158],----,----,----,4.45,1.43E-03,790-920,1.5,Ziolek 1970 [155],----,----,----,----,----,----,----,----,----,----,----,----,----,----,----,----,----,----,----
NaCl-UCl4,285,251.2817,0.4-0.6,751,10,Yingling 2023 [158],----,----,----,----,----,----,----,----,----,----,-1.1585,1385,0,734-1011,15*,Katyshev 2001 [166],----,----,----,----,----,----,----,----,----,----,----
NaCl-UCl4,286,223.1272,0.4876-0.5124,684,10,Yingling 2023 [158],----,----,----,4.13,1.22E-03,780-920,1.5,Ziolek 1970 [155],----,----,----,----,----,----,----,----,----,----,----,----,----,----,----,----,----,----,----
NaCl-UCl4,287,219.1418,0.5-0.5,666,10,Yingling 2023 [158],----,----,----,----,----,----,----,----,----,----,-1.1028,1361,0,713-1048,15*,Katyshev 2001 [166],----,----,----,----,----,----,----,----,----,----,----
NaCl-UCl4,288,200.7579,0.5572-0.4428,667,10,Yingling 2023 [158],----,----,----,3.86,1.02E-03,830-910,1.5,Ziolek 1970 [155],----,----,----,----,----,----,----,----,----,----,----,----,----,----,----,----,----,----,----
NaCl-UCl4,289,193.43,0.58-0.42,679,10,Yingling 2023 [158],----,----,----,----,----,----,----,----,----,----,-1.116,1413,0,744-1050,15*,Katyshev 2001 [166],----,----,----,----,----,----,----,----,----,----,----
NaCl-UCl4,290,161.933,0.6780-0.3220,711,10,Yingling 2023 [158],----,----,----,3.41,7.71E-04,880-910,1.5,Ziolek 1970 [155],----,----,-1.1429,1451,0,829-1094,15*,Katyshev 2001 [166],----,----,----,----,----,----,----,----,----,----,----
NaCl-UCl4,291,93.7966,0.89-0.11,1021,10,Yingling 2023 [158],----,----,----,----,----,----,----,----,----,----,-1.3937,1613,0,1072-1208,15*,Katyshev 2001 [166],----,----,----,----,----,----,----,----,----,----,----
NaCl-UCl4,292,125.9364,0.79-0.21,928,10,Yingling 2023 [158],----,----,----,----,----,----,----,----,----,----,-1.1001,1356,0,1000-1159,15*,Katyshev 2001 [166],----,----,----,----,----,----,----,----,----,----,----
LiCl-UCl4,293,59.2663,0.95-0.05,867,5*,SALTDBLEAN-TC [156],----,----,----,2.3445,5.69E-04,885-989,5,Katyshev 2001 [166],----,----,----,----,----,----,----,----,----,----,----,----,----,----,----,----,----,----,----
LiCl-UCl4,294,76.1387,0.9-0.1,850,5*,SALTDBLEAN-TC [156],----,----,----,----,----,----,----,----,----,----,-1.2092,1270,0,883-1143,15*,Katyshev 2001 [166],----,----,----,----,----,----,----,----,----,----,----
LiCl-UCl4,295,82.8876,0.88-0.12,843,5*,SALTDBLEAN-TC [156],----,----,----,2.9844,8.92E-04,845-937,5,Katyshev 2001 [166],----,----,----,----,----,----,----,----,----,----,----,----,----,----,----,----,----,----,----
LiCl-UCl4,296,113.2579,0.79-0.21,846,5*,SALTDBLEAN-TC [156],----,----,----,3.3512,0.000944,812-908,5,Katyshev 2001 [166],----,----,-0.9109,1162,0,816-1080,15*,Katyshev 2001 [166],----,----,----,----,----,----,----,----,----,----,----
LiCl-UCl4,297,123.3813,0.76-0.24,849,5*,SALTDBLEAN-TC [156],----,----,----,3.4894,0.000985,787-926,5,Katyshev 2001 [166],----,----,----,----,----,----,----,----,----,----,----,----,----,----,----,----,----,----,----
LiCl-UCl4,298,126.7557,0.75-0.25,850,5*,SALTDBLEAN-TC [156],----,----,----,3.5102,0.000989,780-975,5,Katyshev 2001 [166],----,----,----,----,----,----,----,----,----,----,----,----,----,----,----,----,----,----,----
LiCl-UCl4,299,153.7515,0.67-0.33,853,5*,SALTDBLEAN-TC [156],----,----,----,3.814,0.001115,748-871,5,Katyshev 2001 [166],----,----,-0.8306,1144,0,730-1020,15*,Katyshev 2001 [166],----,----,----,----,----,----,----,----,----,----,----
LiCl-UCl4,300,157.5499,0.66-0.34,853,5*,SALTDBLEAN-TC [156],----,----,----,4.0148,0.001316,795-895,5,Katyshev 2001 [166],----,----,----,----,----,----,----,----,----,----,----,----,----,----,----,----,----,----,----
LiCl-UCl4,301,187.4962,0.57-0.43,850,5*,SALTDBLEAN-TC [156],----,----,----,4.0705,0.001206,773-920,5,Katyshev 2001 [166],----,----,-0.5816,978,0,757-1002,15*,Katyshev 2001 [166],----,----,----,----,----,----,----,----,----,----,----
LiCl-UCl4,302,211.1175,0.5-0.5,844,5*,SALTDBLEAN-TC [156],----,----,----,4.2327,0.001312,783-956,5,Katyshev 2001 [166],----,----,----,----,----,----,----,----,----,----,----,----,----,----,----,----,----,----,----
LiCl-UCl4,303,217.8664,0.48-0.52,841,5*,SALTDBLEAN-TC [156],----,----,----,----,----,----,----,----,----,----,-0.8741,1275,0,753-1009,15*,Katyshev 2001 [166],----,----,----,----,----,----,----,----,----,----,----
LiCl-UCl4,304,227.9898,0.45-0.55,837,5*,SALTDBLEAN-TC [156],----,----,----,4.3478,0.001397,785-905,5,Katyshev 2001 [166],----,----,----,----,----,----,----,----,----,----,----,----,----,----,----,----,----,----,----
LiCl-UCl4,305,244.8621,0.4-0.6,830,5*,SALTDBLEAN-TC [156],----,----,----,----,----,----,----,----,----,----,-1.138,1514,0,788-1003,15*,Katyshev 2001 [166],----,----,----,----,----,----,----,----,----,----,----
LiCl-UCl4,306,254.9856,0.37-0.63,824,5*,SALTDBLEAN-TC [156],----,----,----,4.4816,0.001456,778-904,5,Katyshev 2001 [166],----,----,----,----,----,----,----,----,----,----,----,----,----,----,----,----,----,----,----
LiCl-UCl4,307,275.2324,0.31-0.69,819,5*,SALTDBLEAN-TC [156],----,----,----,4.6067,0.001537,806-926,5,Katyshev 2001 [166],----,----,----,----,----,----,----,----,----,----,----,----,----,----,----,----,----,----,----
LiCl-UCl4,308,281.9813,0.29-0.71,822,5*,SALTDBLEAN-TC [156],----,----,----,----,----,----,----,----,----,----,-1.4978,1736,0,812-1008,15*,Katyshev 2001 [166],----,----,----,----,----,----,----,----,----,----,----
LiCl-UCl4,309,295.4792,0.25-0.75,829,5*,SALTDBLEAN-TC [156],----,----,----,4.7798,0.001665,817-962,5,Katyshev 2001 [166],----,----,----,----,----,----,----,----,----,----,----,----,----,----,----,----,----,----,----
LiCl-UCl4,310,312.3515,0.8-0.2,836,5*,SALTDBLEAN-TC [156],----,----,----,----,----,----,----,----,----,----,-1.692,1917,0,836-1001,15*,Katyshev 2001 [166],----,----,----,----,----,----,----,----,----,----,----
LiCl-UCl4,311,319.1005,0.18-0.82,839,5*,SALTDBLEAN-TC [156],----,----,----,5.0017,0.001831,829-941,5,Katyshev 2001 [166],----,----,----,----,----,----,----,----,----,----,----,----,----,----,----,----,----,----,----
LiCl-UCl4,312,346.0962,0.1-0.9,850,5*,SALTDBLEAN-TC [156],----,----,----,----,----,----,----,----,----,----,-1.7511,1990,0,853-1004,15*,Katyshev 2001 [166],----,----,----,----,----,----,----,----,----,----,----
KCl-UCl4,313,89.8157,0.95-0.05,1024,5*,SALTDBLEAN-TC [156],----,----,----,2.4133,0.000647,1041-1160,5,Katyshev 2001 [166],----,----,----,----,----,----,----,----,----,----,----,----,----,----,----,----,----,----,----
KCl-UCl4,314,105.0803,0.9-0.1,996,5*,SALTDBLEAN-TC [156],----,----,----,----,----,----,----,----,----,----,-1.1119,1350,0,1042-1173,15*,Katyshev 2001 [166],----,----,----,----,----,----,----,----,----,----,----
KCl-UCl4,315,123.397,0.84-0.16,950,5*,SALTDBLEAN-TC [156],----,----,----,2.9156,0.000798,987-1087,5,Katyshev 2001 [166],----,----,-1.2701,1580,0,968-1145,15*,Katyshev 2001 [166],----,----,----,----,----,----,----,----,----,----,----
KCl-UCl4,316,150.8737,0.75-0.25,841,5*,SALTDBLEAN-TC [156],----,----,----,3.1907,0.000861,843-994,5,Katyshev 2001 [166],----,----,-1.3567,1691,0,919-1095,15*,Katyshev 2001 [166],----,----,----,----,----,----,----,----,----,----,----
KCl-UCl4,317,175.2969,0.67-0.33,846,5*,SALTDBLEAN-TC [156],----,----,----,3.3889,0.000892,925-1054,5,Katyshev 2001 [166],----,----,-1.3732,1701,0,949-1096,15*,Katyshev 2001 [166],----,----,----,----,----,----,----,----,----,----,----
KCl-UCl4,318,196.6671,0.6-0.4,810,5*,SALTDBLEAN-TC [156],----,----,----,3.5373,0.000926,827-946,5,Katyshev 2001 [166],----,----,-1.262,1526,0,864-1048,15*,Katyshev 2001 [166],----,----,----,----,----,----,----,----,----,----,----
KCl-UCl4,319,218.0374,0.53-0.47,614,5*,SALTDBLEAN-TC [156],----,----,----,3.79E+00,1.08E-03,657-909,5,Katyshev 2001 [166],----,----,----,----,----,----,----,----,----,----,----,----,----,----,----,----,----,----,----
KCl-UCl4,320,227.1961,0.5-0.5,622,5*,SALTDBLEAN-TC [156],----,----,----,3.85E+00,1.10E-03,688-917,5,Katyshev 2001 [166],----,----,-1.2302,1449,0,676-1009,15*,Katyshev 2001 [166],----,----,----,----,----,----,----,----,----,----,----
KCl-UCl4,321,248.5664,0.43-0.57,662,5*,SALTDBLEAN-TC [156],----,----,----,4.11E+00,1.28E-03,758-909,5,Katyshev 2001 [166],----,----,----,----,----,----,----,----,----,----,----,----,----,----,----,----,----,----,----
KCl-UCl4,322,257.7251,0.4-0.6,699,5*,SALTDBLEAN-TC [156],----,----,----,4.17E+00,1.31E-03,744-933,5,Katyshev 2001 [166],----,----,----,----,----,----,----,----,----,----,----,----,----,----,----,----,----,----,----
KCl-UCl4,323,269.9367,0.36-0.64,737,5*,SALTDBLEAN-TC [156],----,----,----,----,----,----,----,----,----,----,-1.383,1529,0,774-1013,15*,Katyshev 2001 [166],----,----,----,----,----,----,----,----,----,----,----
KCl-UCl4,324,291.3069,0.29-0.71,783,5*,SALTDBLEAN-TC [156],----,----,----,4.51E+00,1.55E-03,808-919,5,Katyshev 2001 [166],----,----,----,----,----,----,----,----,----,----,----,----,----,----,----,----,----,----,----
KCl-UCl4,325,306.5714,0.24-0.76,807,5*,SALTDBLEAN-TC [156],----,----,----,4.71E+00,1.67E-03,816-933,5,Katyshev 2001 [166],----,----,-1.6419,1789,0,823-1005,15*,Katyshev 2001 [166],----,----,----,----,----,----,----,----,----,----,----
KCl-UCl4,326,346.2591,0.11-0.89,845,5*,SALTDBLEAN-TC [156],----,----,----,5.25E+00,2.08E-03,857-947,5,Katyshev 2001 [166],----,----,-1.9735,2130,0,852-1002,15*,Katyshev 2001 [166],----,----,----,----,----,----,----,----,----,----,----
UCl3-UCl4,327,376.2956,0.1-0.9,856,5*,SALTDBLEAN-TC [156],----,----,----,5.54E+00,2.16E-03,852-935,5,Katyshev 2001 [166],----,----,-2.3328,2717,0,870-1002,15*,Katyshev 2001 [166],----,----,----,----,----,----,----,----,----,----,----
UCl3-UCl4,328,374.523,0.15-0.85,851,5*,SALTDBLEAN-TC [156],----,----,----,----,----,----,----,----,----,----,-2.266,2709,0,903-1076,15*,Katyshev 2001 [166],----,----,----,----,----,----,----,----,----,----,----
UCl3-UCl4,329,372.7503,0.2-0.8,845,5*,SALTDBLEAN-TC [156],----,----,----,5.46E+00,2.03E-03,858-956,5,Katyshev 2001 [166],----,----,-2.1551,2710,0,969-1068,15*,Katyshev 2001 [166],----,----,----,----,----,----,----,----,----,----,----
UCl3-UCl4,330,370.9777,0.25-0.75,837,5*,SALTDBLEAN-TC [156],----,----,----,5.83E+00,2.27E-03,957-1049,5,Katyshev 2001 [166],----,----,----,2670,0,945-1097,15*,Katyshev 2001 [166],----,----,----,----,----,----,----,----,----,----,----
UCl3-UCl4,331,369.205,0.3-0.7,866,5*,SALTDBLEAN-TC [156],----,----,----,----,----,----,----,----,----,----,-2.0699,2670,0,945-1097,15*,Katyshev 2001 [166],----,----,----,----,----,----,----,----,----,----,----
UCl3-UCl4,332,365.6597,0.4-0.6,931,5*,SALTDBLEAN-TC [156],----,----,----,5.70E+00,1.98E-03,949-1012,5,Katyshev 2001 [166],----,----,----,----,----,----,----,----,----,----,----,----,----,----,----,----,----,----,----
UCl3-UCl4,333,364.2416,0.44-0.56,953,5*,SALTDBLEAN-TC [156],----,----,----,----,----,----,----,----,----,----,-1.9342,2667,0,1055-1136,15*,Katyshev 2001 [166],----,----,----,----,----,----,----,----,----,----,----
UCl3-UCl4,334,362.1144,0.5-0.5,982,5*,SALTDBLEAN-TC [156],----,----,----,6.16E+00,2.20E-03,960-1117,5,Katyshev 2001 [166],----,----,-1.8569,2623,0,1063-1156,15*,Katyshev 2001 [166],----,----,----,----,----,----,----,----,----,----,----
UCl3-UCl4,335,360.3418,0.55-0.45,1001,5*,SALTDBLEAN-TC [156],----,----,----,6.36E+00,2.27E-03,1007-1105,5,Katyshev 2001 [166],----,----,----,----,----,----,----,----,----,----,----,----,----,----,----,----,----,----,----
UCl3-UCl4,336,358.5691,0.6-0.4,1018,5*,SALTDBLEAN-TC [156],----,----,----,6.31E+00,2.15E-03,1023-1186,5,Katyshev 2001 [166],----,----,-1.702,2510,0,1071-1132,15*,Katyshev 2001 [166],----,----,----,----,----,----,----,----,----,----,----
UCl3-UCl4,337,357.8601,0.62-0.38,1025,5*,SALTDBLEAN-TC [156],----,----,----,----,----,----,----,----,----,----,-1.8277,2676,0,1091-1167,15*,Katyshev 2001 [166],----,----,----,----,----,----,----,----,----,----,----
UCl3-UCl4,338,355.0238,0.7-0.3,1047,5*,SALTDBLEAN-TC [156],----,----,----,6.2096,0.001892,1084-1180,5,Katyshev 2001 [166],----,----,-1.4953,2330,0,1092-1187,15*,Katyshev 2001 [166],----,----,----,----,----,----,----,----,----,----,----
UCl3-UCl4,339,353.2512,0.75-0.25,1059,5*,SALTDBLEAN-TC [156],----,----,----,----,----,----,----,----,----,----,-1.5054,2323,0,1102-1215,15*,Katyshev 2001 [166],----,----,----,----,----,----,----,----,----,----,----
UCl3-UCl4,340,351.4785,0.8-0.2,1071,5*,SALTDBLEAN-TC [156],----,----,----,6.26E+00,1.67E-03,1090-1203,5,Katyshev 2001 [166],----,----,-1.4521,2290,0,1117-1202,15*,Katyshev 2001 [166],----,----,----,----,----,----,----,----,----,----,----
UCl3-UCl4,341,349.7059,0.85-0.15,1082,5*,SALTDBLEAN-TC [156],----,----,----,6.2957,0.001614,1105-1207,5,Katyshev 2001 [166],----,----,-1.0548,1793,0,1113-1181,15*,Katyshev 2001 [166],----,----,----,----,----,----,----,----,----,----,----
UCl3-UCl4,342,348.9968,0.87-0.13,1086,5*,SALTDBLEAN-TC [156],----,----,----,6.42E+00,1.62E-03,1134-1219,5,Katyshev 2001 [166],----,----,----,----,----,----,----,----,----,----,----,----,----,----,----,----,----,----,----
NaF-LiF,343,27.5443,0.10-0.90,1080,5*,Beilmann 2011 [162],----,----,----,2.40E+00,5.10E-04,1130-1320,1,Janz 1974 [69],----,----,----,----,----,----,----,----,----,----,----,----,----,----,----,----,----,----,----
NaF-LiF,344,29.1492,0.20-0.80,1034,5*,Beilmann 2011 [162],----,----,----,2.43E+00,5.12E-04,1130-1320,1,Janz 1974 [69],----,----,----,----,----,----,----,----,----,----,----,----,----,----,----,----,----,----,----
NaF-LiF,345,30.754,0.30-0.70,982,5*,Beilmann 2011 [162],----,----,----,2.47E+00,5.28E-04,1130-1320,1,Janz 1974 [69],----,----,----,----,----,----,----,----,----,----,----,----,----,----,----,----,----,----,----
NaF-LiF,346,32.3589,0.40-0.60,930,5*,Beilmann 2011 [162],----,----,----,2.53E+00,5.55E-04,1130-1320,1,Janz 1974 [69],0.116,26800,----,----,----,973-1073,10,Cohen 1957 [42],----,----,----,----,----,125,-0.0666,----,----,10,Powers 1963 [114]
NaF-LiF,347,33.9638,0.50-0.50,1007,5*,Beilmann 2011 [162],----,----,----,2.56,0.00056,1130-1320,1,Janz 1974 [69],----,----,----,----,----,----,----,----,----,----,----,----,----,----,----,----,----,----,----
NaF-LiF,348,35.5687,0.60-0.40,1074,5*,Beilmann 2011 [162],----,----,----,2.58E+00,5.58E-04,1130-1320,1,Janz 1974 [69],----,----,----,----,----,----,----,----,----,----,----,----,----,----,----,----,----,----,----
NaF-LiF,349,37.1735,0.70-0.30,1132,5*,Beilmann 2011 [162],----,----,----,2.58E+00,5.43E-04,1230-1320,1,Janz 1974 [69],----,----,----,----,----,----,----,----,----,----,----,----,----,----,----,----,----,----,----
NaF-LiF,350,38.7784,0.80-0.20,1184,5*,Beilmann 2011 [162],----,----,----,2.68E+00,6.04E-04,1280-1320,1,Janz 1974 [69],----,----,----,----,----,----,----,----,----,----,----,----,----,----,----,----,----,----,----
NaF-LiF,351,40.3833,0.90-0.10,1229,5*,Beilmann 2011 [162],----,----,----,2.92E+00,7.79E-04,1280-1320,1,Janz 1974 [69],----,----,----,----,----,----,----,----,----,----,----,----,----,----,----,----,----,----,----
NaF-ThF4,352,281.4274,0.10-0.90,1341,5*,Benes 2010 [15],----,----,----,----,----,----,----,----,3.51E-01,2.31E+04,----,----,----,1338-1446,10,Desyatnik 1981 [46],----,----,----,----,----,----,----,----,----,----,----
NaF-ThF4,353,254.823,0.20-0.80,1300,5*,Benes 2010 [15],----,----,----,7.13E+00,1.11E-03,1270-1337,2,Desyatnik 1981 [46],0.498,17800,----,----,----,1307-1382,10,Desyatnik 1981 [46],----,----,----,----,----,----,----,----,----,----,----
NaF-ThF4,354,228.2187,0.30-0.70,1234,5*,Benes 2010 [15],----,----,----,6.96,0.00119,1226-1311,2,Desyatnik 1981 [46],5.18E-01,1.64E+04,----,----,----,1257-1401,10,Desyatnik 1981 [46],----,----,----,----,----,----,----,----,----,----,----
NaF-ThF4,355,201.6143,0.40-0.60,1132,5*,Benes 2010 [15],----,----,----,6.54E+00,1.12E-03,1082-1278,2,Desyatnik 1981 [46],0.634,13200,----,----,----,1201-1308,10,Desyatnik 1981 [46],----,----,----,----,----,----,----,----,----,----,----
NaF-ThF4,356,175.0099,0.50-0.50,1042,5*,Benes 2010 [15],----,----,----,6.04,0.000981,1027-1276,2,Desyatnik 1981 [46],5.58E-01,1.35E+04,----,----,----,1194-1349,10,Desyatnik 1981 [46],----,----,----,----,----,----,----,----,----,----,----
NaF-ThF4,357,148.4056,0.60-0.40,978,5*,Benes 2010 [15],----,----,----,5.55E+00,9.57E-04,1058-1284,2,Desyatnik 1981 [46],4.17E-01,1.54E+04,----,----,----,1157-1373,10,Desyatnik 1981 [46],----,----,----,----,----,----,----,----,----,----,----
NaF-ThF4,358,121.8012,0.70-0.30,975,5*,Benes 2010 [15],----,----,----,5.00E+00,9.01E-04,1115-1289,2,Desyatnik 1981 [46],0.336,16700,----,----,----,1055-1370,10,Desyatnik 1981 [46],----,----,----,----,----,----,----,----,----,----,----
NaF-ThF4,359,95.1969,0.80-0.20,975,5*,Benes 2010 [15],----,----,----,4.43E+00,8.57E-04,1232-1304,2,Desyatnik 1981 [46],0.397,15100,----,----,----,1160-1305,10,Desyatnik 1981 [46],----,----,----,----,----,----,----,----,----,----,----
NaF-ThF4,360,68.5925,0.90-0.10,1191,5*,Benes 2010 [15],----,----,----,3.75,0.000805,1279-1306,2,Desyatnik 1981 [46],4.11E-01,1.32E+04,----,----,----,1209-1343,10,Desyatnik 1981 [46],----,----,----,----,----,----,----,----,----,----,----
