Repository: tanoret/MoltenSaltPropnet

# MoltenSaltPropnet
Physics-informed deep-learning toolkit for predicting **thermophysical properties of molten-salt mixtures** from chemical composition and temperature.

---

## Data Pipeline

1. **Source** – Raw NIST SALTDBLEAN CSVs (`density-csv.csv`, `viscosity-csv.csv`, …).  
2. **Pre-processing** – `data_processor.ipynb` cleans columns, harmonizes units, expands polynomial coefficients, and outputs `saltdblean_processed.csv`.  
3. **Loading** – `SALTDBLEANProcessor.from_csv(...)` handles:  
   * NaN imputation / type coercion  
   * Composition normalization  
   * Train/validation/test splits with reproducible seeds  
4.

File: data/density-csv.csv (part 3 of 7)
Density in g * cm-3
CsCl-LiCl,100-0,P1,920,1070,,3.7808,-0.0010474,,,,"For 100% CsCl, the departures from the recommended data set are: 920 K, +1.0%,1070 K, +1.2%.",
CsCl-MgCl2,0.0-100.0,P1,1020,1090,,1.95,-2.712E-4,,,,"For 100% MgCl2, the results have been advanced as the recommended data set.",
CsCl-MgCl2,65.5-34.5,P1,980,1070,,2.954,-7.22E-4,,,,,
CsCl-MgCl2,66.7-33.3,P1,980,1080,,3.032,-7.777E-4,,,,,
CsCl-MgCl2,69.3-30.7,P1,950,1070,,3.001,-7.3E-4,,,,,
CsCl-MgCl2,100.0-0.0,P1,950,1070,,3.829,-0.0011234,,,,"For 100% CsCl, the departures from the recommended data set are: 950 K, +0.18%, 1070 K, -0.12%.",
CsCl-MnCl2,0-100,P1,940,1020,,2.928,-6.15E-4,,,,"For 100% MnCl2, the departures from the recommended data set are: 940 K, +0.2%, 1020 K, -0.4%.",
CsCl-MnCl2,10-90,P1,910,970,,2.969,-5.8E-4,,,,,
CsCl-MnCl2,20-80,P1,910,970,,3.167,-7.73E-4,,,,,
CsCl-MnCl2,30-70,P1,880,970,,3.204,-8.09E-4,,,,,
CsCl-MnCl2,40-60,P1,880,970,,3.212,-8.15E-4,,,,,
CsCl-MnCl2,50-50,P1,900,970,,3.24,-8.35E-4,,,,,
CsCl-MnCl2,60-40,P1,880,970,,3.202,-7.73E-4,,,,,
CsCl-MnCl2,70-30,P1,860,970,,3.271,-7.95E-4,,,,,
CsCl-MnCl2,80-20,P1,820,970,,3.473,-9.26E-4,,,,,
CsCl-MnCl2,90-10,P1,940,1000,,3.576,-9.49E-4,,,,,
CsCl-MnCl2,100-0,P1,930,990,,3.731,-0.001023,,,,"For 100% CsCl, the departures from the recommended data set are: 930 K, +0.05%, 990 K, +0.09%.",
CsCl-NaBr,0-100 NaBr,I2,1073,,,2.632,-0.002292,-1.235E-5,,,"For both 100% CsCl and 100% NaBr at 1073 K, the departure from the recommendeddata set is, respectively, +0.08% and -0.8%.",
CsCl-NaCl,0-100,P1,1090,1170,,2.139,-5.444E-4,,,,"For 100% NaCl, the results are in exact accord with the recommended data set, i.e., +- 0.05%.",
CsCl-NaCl,25-75,P1,1030,1140,,2.7526,-7.616E-4,,,,,
CsCl-NaCl,50-50,P1,1010,1140,,3.2194,-9.41E-4,,,,,
CsCl-NaCl,75-25,P1,1000,1140,,3.4953,-9.853E-4,,,,,
CsCl-NaCl,100-0,P1,940,1090,,3.7987,-0.0010849,,,,"For 100% CsCl, the departures from the recommended data set are: 940 K, +0.4%,1090 K, +0.3%.",
CsCl-PbCl2,0.0-100.0,P1,920,1060,,6.089,-0.001477,,,,"For 100% PbCl2, the departures from the recommended data set are: 920 K, -0.04%, 1060 K, +0.03%.",
CsCl-PbCl2,23.6-76.4,P1,910,1070,,5.423,-0.001382,,,,,
CsCl-PbCl2,45.2-54.8,P1,950,1070,,4.921,-0.001338,,,,,
CsCl-PbCl2,65.0-35.0,P1,940,1070,,4.459,-0.00121,,,,,
CsCl-PbCl2,74.1-25.9,P1,940,1070,,4.337,-0.001223,,,,,
CsCl-PbCl2,83.2-16.8,P1,930,1030,,4.217,-0.00123,,,,,
CsCl-PbCl2,100.0-0.0,P1,980,1110,,3.718,-0.001024,,,,"For 100% CsCl, the departures from the recommended data set are: 980 K, -0.4%,1110 K, -0.14%.",
CsCl-RbCl,0-100,P1,1020,1230,,3.0863,-8.514E-4,,,,"For 100% RbCl, the departures from the recommended data set are: 1020 K, -0.1%, 1230 K, +0.3%.",
CsCl-RbCl,25-75,P1,1030,1150,,3.2733,-9.131E-4,,,,,
CsCl-RbCl,50-50,P1,1000,1160,,3.4729,-9.91E-4,,,,,
CsCl-RbCl,75-25,P1,980,1140,,3.6314,-0.0010327,,,,,
CsCl-RbCl,100-0,P1,940,1090,,3.7987,-0.0010849,,,,"For 100% CsCl, the departures from the recommended data set are: 940 K, +0.4%,1090 K, +0.3%.",
CsCl-UCl4,0.00-100.00,P1,870,940,,5.2508,-0.0019455,,,,"For 100% UCl4, the results have been advanced as the recommended data set.",
CsCl-UCl4,7.42-92.58,P1,860,950,,4.5279,-0.0012847,,,,,
CsCl-UCl4,16.65-83.35,P1,900,950,,4.4601,-0.0013398,,,,,
CsCl-UCl4,20.71-79.29,P1,860,930,,4.5678,-0.0013751,,,,,
CsCl-UCl4,22.80-77.20,P1,880,920,,4.5521,-0.0013904,,,,,
CsCl-UCl4,30.81-69.19,P1,880,950,,4.6211,-0.0014976,,,,,
CsCl-UCl4,34.48-65.52,P1,700,940,,4.6966,-0.0016096,,,,,
CsCl-UCl4,35.92-64.08,P1,720,950,,4.4808,-0.0014134,,,,,
CsCl-UCl4,37.56-62.44,P1,680,950,,4.6601,-0.0015971,,,,,
CsCl-UCl4,41.14-58.86,P1,880,940,,4.4402,-0.0013752,,,,,
CsCl-UCl4,43.75-56.25,P1,790,940,,4.4225,-0.0013663,,,,,
CsCl-UCl4,50.96-49.04,P1,760,960,,4.1955,-0.0011917,,,,,
CsCl-UCl4,56.11-43.89,P1,820,960,,4.0492,-0.0010682,,,,,
CsCl-UCl4,61.14-38.86,P1,880,970,,3.9243,-9.688E-4,,,,,
CsCl-UCl4,66.35-33.65,P1,910,970,,3.4249,-4.955E-4,,,,,
CsCl-UCl4,66.96-33.04,P1,970,980,,3.5297,-6.065E-4,,,,,
CsCl-UCl4,68.87-31.13,P1,940,960,,3.7666,-8.536E-4,,,,,
CsCl-UCl4,69.57-30.43,P1,930,970,,3.8441,-9.241E-4,,,,,
CsCl-UCl4,73.00-27.00,P1,880,950,,3.6417,-7.094E-4,,,,,
CsCl-UCl4,75.94-24.06,P1,840,960,,3.8629,-9.697E-4,,,,,
CsCl-UCl4,78.72-21.28,P1,820,950,,3.9463,-0.0010801,,,,,
CsCl-UCl4,80.55-19.45,P1,800,940,,3.9315,-0.0010738,,,,,
CsCl-UCl4,86.17-13.83,P1,850,950,,3.9309,-0.0011113,,,,,
CsCl-UCl4,92.65-7.35,P1,900,930,,3.852,-0.0010701,,,,,
CsCl-UCl4,96.74-3.26,P1,920,950,,3.7852,-0.0010355,,,,,
CsCl-UCl4,98.98-1.02,P1,930,1000,,3.667,-9.308E-4,,,,,
CsCl-UCl4,100.0-0.0,P1,930,980,,3.8047,-0.0010855,,,,"For 100% CsCl, the departures from the recommended data set are: 930 K, +0.5%,980 K, +0.6%.",
CsCl-ZnCl2,0.00-100.00,P1,600,820,,2.8375,-5.2926E-4,,,,"For 100% ZnCl2, the results have been advanced as the recommended data set.",
CsCl-ZnCl2,0.62-99.38,P1,600,780,,2.8516,-5.38E-4,,,,,
CsCl-ZnCl2,1.38-98.62,P1,600,760,,2.8575,-5.4123E-4,,,,,
CsCl-ZnCl2,4.87-95.13,P1,580,860,,2.916,-5.9476E-4,,,,,
CsCl-ZnCl2,8.78-91.22,P1,580,760,,2.9745,-6.4724E-4,,,,,
CsCl-ZnCl2,14.80-85.20,P1,580,860,,3.0642,-7.2818E-4,,,,,
CsCl-ZnCl2,28.60-71.40,P1,560,880,,3.2111,-8.5904E-4,,,,,
CsCl-ZnCl2,38.80-61.20,P1,580,860,,3.2531,-8.8586E-4,,,,,
CsCl-ZnCl2,41.90-58.10,P1,540,860,,3.3095,-9.197E-4,,,,,
CsCl-ZnCl2,46.8-53.2,P1,607,813,,3.314,-9.246E-4,,,,,
CsCl-ZnCl2,54.3-45.7,P1,708,873,,3.375,-9.253E-4,,,,,
CsCl-ZnCl2,59.8-40.2,P1,822,966,,3.423,-9.401E-4,,,,,
CsCl-ZnCl2,64.9-35.1,P1,873,967,,3.463,-9.488E-4,,,,,
CsCl-ZnCl2,69.7-30.3,P1,885,971,,3.471,-9.296E-4,,,,,
CsCl-ZnCl2,82.7-17.3,P1,888,1011,,3.631,-0.0010047,,,,,
CsCl-ZnCl2,100-0,P1,935,1106,,3.802,-0.0010953,,,,"For 100% CsCl, the departures from the recommended data set are: 940 K, +0.16%, 1100 K, 0.0%.",
CsClO4-LiClO4,5-95,P1,510,600,,2.4547,-7.083E-4,,,,,
CsClO4-LiClO4,15-85,P1,550,630,,2.6545,-8.5E-4,,,,,
CsClO4-LiClO4,25-75,P1,550,620,,2.7751,-8.925E-4,,,,,
CsC2H3O2,100,P1,610,620,1%,2.843,-9.E-4,,,,,
CsC2H3O2-NaC2H3O2,0-100,P1,610,620,,1.688,-7.02E-4,,,,"For 100% NaC2H3O2, the results have been advanced as the recommended data set.",
CsC2H3O2-NaC2H3O2,25-75,P1,610,620,,1.872,-5.E-4,,,,,
CsC2H3O2-NaC2H3O2,50-50,P1,610,620,,2.207,-6.E-4,,,,,
CsC2H3O2-NaC2H3O2,80-20,P1,600,620,,2.519,-6.5E-4,,,,,
CsC2H3O2-NaC2H3O2,100-0,P1,610,620,,2.843,-9.E-4,,,,"For 100% CsC2H3O2, the results have been advanced as the recommended data set.",
CsF,100,P1,985,1185,1%,4.8985,-0.0012806,,,,,
CsF-CsI,0-100,P1,930,1070,,4.3677,-0.001288,,,,"For 100% CsI, the departures from the recommended data set are: 930 K, +0.5%, 1070 K, +4%.",
CsF-CsI,12-88,P1,930,1070,,4.3478,-0.0012506,,,,,
CsF-CsI,25-75,P1,930,1070,,4.4337,-0.0013058,,,,,
CsF-CsI,37-63,P1,930,1070,,4.4598,-0.001301,,,,,
CsF-CsI,50-50,P1,930,1070,,4.4988,-0.001294,,,,,
CsF-CsI,63-37,P1,930,1070,,4.5627,-0.0012901,,,,,
CsF-CsI,75-25,P1,930,1070,,4.6753,-0.0013052,,,,,
CsF-CsI,88-12,P1,930,1070,,4.7959,-0.001311,,,,,
CsF-CsI,100-0,P1,930,1070,,4.8135,-0.0012105,,,,"For 100% CsF, the departures from the recommended data set are: 930 K, -0.5%, 1070 K, -0.3%.",
CsI,100,P1,912,1180,1%,4.255,-0.0011833,,,,,
CsI-GdI3,0.00-100.00,P1,1260,1300,,5.2097,-9.086E-4,,,,"For 100% GdI3, the results have been advanced as the recommended data set.",
CsI-GdI3,19.93-80.07,P1,1190,1270,,5.2965,-0.0011821,,,,,
CsI-GdI3,40.69-59.31,P1,1020,1180,,5.2011,-0.0013125,,,,,
CsI-GdI3,50.46-49.54,P1,1010,1140,,5.0549,-0.0012749,,,,,
CsI-GdI3,60.68-39.32,P1,1010,1190,,4.9487,-0.0012814,,,,,
CsI-GdI3,70.38-29.62,P1,1020,1180,,4.911,-0.0013291,,,,,
CsI-GdI3,79.68-20.32,P1,1020,1180,,4.804,-0.0013292,,,,,
CsI-GdI3,100.00-0.00,P1,1030,1180,,4.2743,-0.0012,,,,"For 100% CsI, the results are in exact accord with the recommended data set.",
CsI-KCl,0-100 CsI,I3,1073,,,1.502,0.02496,-1.591E-4,5.517E-7,,"For 100% CsI and 100% KCl at 1073 K, the departures from the recommended data sets are, respectively, -1.0% and -0.9%.",
CsI-LaI3,0-100,P1,1130,1180,,5.4581,-0.0011109,,,,"For 100% LaI3, the results have been advanced as the recommended data set.",
CsI-LaI3,21.10-78.90,P1,1030,1180,,5.2945,-0.0012018,,,,,
CsI-LaI3,39.78-60.22,P1,1000,1180,,5.0863,-0.0012203,,,,,
CsI-LaI3,49.67-50.33,P1,1000,1180,,4.9105,-0.0011801,,,,,
CsI-LaI3,59.40-40.60,P1,1000,1180,,4.7501,-0.0011508,,,,,
CsI-LaI3,69.52-30.48,P1,1030,1180,,4.6412,-0.0011568,,,,,
CsI-LaI3,79.27-20.73,P1,1040,1170,,4.5019,-0.0011267,,,,,
CsI-LaI3,100.00-0.00,P1,1030,1180,,4.2743,-0.0012,,,,"For 100% CsI, the results are in exact accord with the recommended data set.",
CsI-LiI,0-100,P1,770,910,,3.7063,-8.172E-4,,,,"For 100% LiI, the departures from the recommended data set are: 770 K, +3.0%, 910 K, +3.8%.",
CsI-LiI,19.3-80.7,P1,900,1100,,3.9283,-0.0010303,,,,,
CsI-LiI,21.7-78.3,P1,890,1090,,4.0206,-0.0010867,,,,,
CsI-LiI,53.4-46.6,P1,950,1140,,4.0131,-0.0010564,,,,,
CsI-LiI,78.8-21.2,P1,920,1110,,4.2166,-0.001231,,,,,
CsI-LiI,100-0,P1,960,1130,,4.3345,-0.0012568,,,,"For 100% CsI, the departures from the recommended data set are: 960 K, +0.3%, 1130 K, 0.0%.",
CsI-NdI3,0.00-100.00,P1,1120,1190,,5.4069,-0.0010701,,,,"For 100% NdI3, the results have been advanced as the recommended data set.",
CsI-NdI3,20.29-79.71,P1,1090,1180,,5.3599,-0.0012435,,,,,
CsI-NdI3,40.81-59.19,P1,950,1180,,5.0529,-0.0011999,,,,,
CsI-NdI3,50.00-50.00,P1,910,1180,,4.8922,-0.0011643,,,,,
CsI-NdI3,59.93-40.07,P1,950,1140,,4.7615,-0.0011421,,,,,
CsI-NdI3,70.06-29.94,P1,1050,1180,,4.7125,-0.0011889,,,,,
CsI-NdI3,79.83-20.17,P1,1090,1170,,4.6451,-0.001233,,,,,
CsI-NdI3,100.00-0.00,P1,1030,1180,,4.2743,-0.0012,,,,"For 100% CsI, the results are in exact accord with the recommended data set.",
CsNO3,100,P1,688,764,1%,3.6206,-0.00116605,,,,,
CsNO3-KNO3,0-100,P1,626,756,,2.3363,-7.592E-4,,,,"For 100% KNO3, the departures from the recommended data set are: 635 K, +1.2%,725 K, -0.1%.",
CsNO3-KNO3,25-75,P1,578,778,,2.7095,-8.717E-4,,,,,
CsNO3-KNO3,50-50,P1,565,773,,3.0474,-9.909E-4,,,,,
CsNO3-KNO3,75-25,P1,619,785,,3.3324,-0.0010615,,,,,
CsNO3-KNO3,100-0,P1,692,797,,3.5845,-0.0011269,,,,"For 100% CsNO3, the departures from the recommended data set are: 695 K, -0.3%, 790 K, -0.2%.",
CsNO3-LiNO3,0-100,P1,695,785,,2.17212,-7.0212E-4,,,,"For 100% LiNO3, the departures from the recommended data set are: 695 K, 0.0%,785 K, -1.1%.",
CsNO3-LiNO3,10-90,P1,635,740,,2.3369,-7.0965E-4,,,,,
CsNO3-LiNO3,20-80,P1,575,710,,2.5017,-7.3223E-4,,,,,
CsNO3-LiNO3,30-70,P1,560,710,,2.6666,-7.6986E-4,,,,,
CsNO3-LiNO3,40-60,P1,530,725,,2.8314,-8.2254E-4,,,,,
CsNO3-LiNO3,43-57,P1,515,695,,2.8808,-8.4128E-4,,,,,
CsNO3-LiNO3,50-50,P1,530,710,,2.9962,-8.9028E-4,,,,,
CsNO3-LiNO3,60-40,P1,515,695,,3.161,-9.7306E-4,,,,,
CsNO3-LiNO3,70-30,P1,530,695,,3.3258,-0.0010709,,,,,
CsNO3-LiNO3,80-20,P1,530,695,,3.4906,-0.00118379,,,,,
CsNO3-LiNO3,90-10,P1,545,695,,3.6554,-0.00131174,,,,,
CsNO3-LiNO3,100-0,P1,695,785,,3.8202,-0.00145457,,,,"For 100% CsNO3, the departures from the recommended data set are: 700 K, -0.07%, 780 K, -1.0%.",
CsNO3-NaNO3,0-100,P1,605,740,,2.3336,-7.319E-4,,,,"For 100% NaNO3, the departures from the recommended data set are: 605 K, +0.1%, 740 K, -0.5%.",
CsNO3-NaNO3,25-75,P1,545,740,,2.748,-8.642E-4,,,,,
CsNO3-NaNO3,45-55,P1,560,740,,3.0033,-9.3045E-4,,,,,
CsNO3-NaNO3,50-50,P1,560,740,,3.1321,-0.00105835,,,,,
CsNO3-NaNO3,75-25,P1,575,770,,3.3626,-0.0010727,,,,,
CsNO3-NaNO3,100-0,P1,695,785,,3.5845,-0.00112692,,,,"For 100% CsNO3, the departures from the recommended data set are: 700 K, -0.32%, 780 K, -0.18%.",
CsNO3-RbNO3,0-100,P1,595,730,,3.118,-0.0010508,,,,"For 100% RbNO3, the departures from the recommended data set are: 600 K, -0.3%, 730 K, -0.2%.",
CsNO3-RbNO3,10-90,P1,590,755,,3.1576,-0.00104286,,,,,
CsNO3-RbNO3,17.3-82.7,P1,575,770,,3.1907,-0.00104403,,,,,
CsNO3-RbNO3,20-80,P1,575,770,,3.2029,-0.00104462,,,,,
CsNO3-RbNO3,30-70,P1,590,770,,3.2482,-0.00104756,,,,,
CsNO3-RbNO3,40-60,P1,590,770,,3.2936,-0.00105167,,,,,
CsNO3-RbNO3,50-50,P1,605,770,,3.3389,-0.00105696,,,,,
CsNO3-RbNO3,60-40,P1,620,770,,3.3842,-0.00106342,,,,,
CsNO3-RbNO3,70-30,P1,635,770,,3.4296,-0.00107106,,,,,
CsNO3-RbNO3,80-20,P1,665,770,,3.4749,-0.00107987,,,,,
CsNO3-RbNO3,90-10,P1,680,785,,3.5202,-0.00108986,,,,,
CsNO3-RbNO3,100-0,P1,695,785,,3.5845,-0.00112692,,,,"For 100% CsNO3, the departures from the recommended data set are: 700 K, -0.32%, 780 K, -0.18%.",
CsPO3,100,P1,1070,1290,3%,3.8253,-7.32E-4,,,,,
CsSCN,100,P1,513,573,1.5%,3.0462,-7.952E-4,,,,,
Cs2CO3,100,P1,1090,1260,2%,4.037,-5.614E-4,,,,,
Cs2SO4,100,P1,1309,1803,1%,4.3,-9.515E-4,,,,,
Cs3AlF6,100,P1,1093,1280,3%,4.7792,-0.0015342,,,,,
Cs3AlF6-K3AlF6,10-90,P1,1198.2,1280,,3.3613,-0.0011,,,,,
Cs3AlF6-K3AlF6,20-80,P1,1173.2,1280,,3.209,-9.19E-4,,,,,
Cs3AlF6-K3AlF6,30-70,P1,1220,1280,,3.7117,-0.00118,,,,,
Cs3AlF6-K3AlF6,40-60,P1,1123.2,1280,,3.8498,-0.00124,,,,,
Cs3AlF6-K3AlF6,50-50,P1,1220,1280,,4.0966,-0.001339,,,,,
Cs3AlF6-K3AlF6,60-40,P1,1098.2,1280,,4.2196,-0.0014,,,,,
Cs3AlF6-K3AlF6,70-30,P1,1220,1280,,4.6503,-0.00166,,,,,
Cs3AlF6-K3AlF6,80-20,P1,1220,1280,,4.5833,-0.00152,,,,,
Cs3AlF6-K3AlF6,90-10,P1,1220,1280,,4.8453,-0.00166,,,,,
Cs3AlF6-K3AlF6,100-0,P1,1093,1280,,4.7792,-0.0015342,,,,"For 100% Cs3AlF6, the results have been advanced as the recommended data set.",
Cs3AlF6-Li3AlF6,0-100,P1,1073,1330,,3.251,-0.001034,,,,"For 100% Li3AlF6, the departures from the recommended data set are: 1080 K, -0.16%, 1220 K, -1.6%.",
Cs3AlF6-Li3AlF6,10-90,P1,1023,1173,,3.7773,-0.00134,,,,,
Cs3AlF6-Li3AlF6,20-80,P1,1023,1173,,3.6526,-0.001114,,,,,
Cs3AlF6-Li3AlF6,30-70,P1,1023,1173,,3.6195,-0.001006,,,,,
Cs3AlF6-Li3AlF6,40-60,P1,1023,1173,,3.85,-0.001146,,,,,
Cs3AlF6-Li3AlF6,50-50,P1,1023,1173,,3.9999,-0.0012,,,,,
Cs3AlF6-Li3AlF6,60-40,P1,1023,1173,,4.0109,-0.001136,,,,,
Cs3AlF6-Li3AlF6,70-30,P1,1023,1173,,4.2555,-0.001276,,,,,
Cs3AlF6-Li3AlF6,80-20,P1,1023,1173,,4.2797,-0.00122,,,,,
Cs3AlF6-Li3AlF6,90-10,P1,1023,1173,,4.2214,-0.001096,,,,,
Cs3AlF6-Li3AlF6,100-0,P1,1123,1173,,4.7792,-0.0015342,,,,"For 100% Cs3AlF6, the results have been advanced as the recommended data set.",
Cs3AlF6-Na3AlF6,20-80,P1,1193.2,1280,,3.731,-0.0011398,,,,,
Cs3AlF6-Na3AlF6,30-70,P1,1170,1280,,3.555,-9.599E-4,,,,,
Cs3AlF6-Na3AlF6,40-60,P1,1120,1280,,4.2059,-0.0013802,,,,,
Cs3AlF6-Na3AlF6,50-50,P1,1120,1280,,4.3246,-0.0014181,,,,,
Cs3AlF6-Na3AlF6,60-40,P1,1120,1280,,4.4236,-0.0014381,,,,,
Cs3AlF6-Na3AlF6,70-30,P1,1120,1280,,4.4832,-0.0014401,,,,,
Cs3AlF6-Na3AlF6,80-20,P1,1120,1280,,4.5882,-0.0014801,,,,,
Cs3AlF6-Na3AlF6,90-10,P1,1073.2,1280,,4.9399,-0.0017221,,,,,
Cs3AlF6-Na3AlF6,100-0,P1,1093,1280,,4.7792,-0.0015342,,,,"For 100% Cs3AlF6, the results have been advanced as the recommended data set.",
CuCl,100,P1,709,858,2%,4.226,-7.6E-4,,,,,
CuCl-Cu2S,30.6-69.4,P1,1340,1420,,5.0206,-3.535E-4,,,,,
CuCl-Cu2S,45.0-55.0,P1,1180,1300,,4.8082,-3.397E-4,,,,,
CuCl-Cu2S,55.1-44.9,P1,1180,1320,,4.8889,-5.032E-4,,,,,
CuCl-Cu2S,63.3-36.7,P1,1180,1260,,4.8723,-5.594E-4,,,,,
CuCl-Cu2S,66.8-33.2,P1,1120,1280,,4.7148,-4.793E-4,,,,,
CuCl-Cu2S,74.6-25.4,P1,940,1160,,4.7106,-6.015E-4,,,,,
CuCl-Cu2S,79.0-21.0,P1,900,1060,,4.8453,-8.293E-4,,,,,
CuCl-Cu2S,82.5-17.5,P1,780,1060,,4.6461,-8.146E-4,,,,,
CuCl-Cu2S,86.4-13.6,P1,820,960,,4.6601,-7.2E-4,,,,,
CuCl-Cu2S,90.3-9.7,P1,700,940,,4.5956,-8.495E-4,,,,,
CuCl-Cu2S,93.4-6.6,P1,740,1060,,4.5128,-8.201E-4,,,,,
CuCl-Cu2S,94.2-5.8,P1,720,1020,,4.4748,-8.309E-4,,,,,
CuCl-Cu2S,95.2-4.8,P1,760,900,,3.83,-8.37E-5,,,,,
CuCl-Cu2S,96.4-3.6,P1,690,930,,4.4484,-8.462E-4,,,,,
CuCl-Cu2S,100.0-0.0,P1,740,1110,,4.2995,-7.93E-4,,,,"For 100% CuCl, the departures from the recommended data set are: 740 K, +1.3%,1110 K, +1.1%.",
CuCl-KCl,91.1-100 KCl,I2,1073.2,,,-0.7618,0.062075,-3.9386E-4,,,"For 100% KCl at 1073.2 K, the result has been advanced as the recommended dataset.",
CuSCN-N(C3H7)4SCN,0-100,P1,325,370,,1.079,-5.397E-4,,,,"For 100% N(C3H7)4SCN, the results have been advanced as the recommended data set.",
CuSCN-N(C3H7)4SCN,7-93,P1,325,370,,1.0965,-5.481E-4,,,,,
CuSCN-N(C3H7)4SCN,18.1-81.9,P1,325,370,,1.1216,-5.412E-4,,,,,
CuSCN-N(C3H7)4SCN,25.4-74.6,P1,325,370,,1.1434,-5.411E-4,,,,,
CuSCN-N(C3H7)4SCN,30.7-69.3,P1,325,370,,1.1711,-5.642E-4,,,,,
CuSCN-N(C3H7)4SCN,37.9-62.1,P1,325,370,,1.2076,-5.871E-4,,,,,
CuSCN-N(C3H7)4SCN,43.9-56.1,P1,325,370,,1.2494,-6.237E-4,,,,,
CuSCN-N(C3H7)4SCN,50.0-50.0,P1,355,370,,1.2923,-6.45E-4,,,,,
CuSCN-N(C3H7)4SCN,51.7-48.3,P1,355,370,,1.2973,-6.277E-4,,,,,
Cu2S,100,P1,1473,1523,2%,5.4,-1.E-6,,,,,
Cu2S-FeS,100-0 FeS,I2,1523,,,5.3549,-0.0098769,-6.1849E-5,,,"For both 100% FeS and 100% Cu2S at 1523 K, the results have been advanced as the recommended data set.",
Cu2S-Ni3S2,100-0 Ni3S2,I3,1473,,,5.4116,-0.0027364,9.7828E-5,-8.4886E-7,,"For 100% Ni3S2 and 100% Cu2S at 1473 K, the departures from the recommended data sets are, respectively, +0.06% and +0.02%.",
DyCl3,100,P1,980,1260,1%,4.2668,-6.821E-4,,,,,
FeCl2,100,P1,960,1150,1%,2.8754,-5.55E-4,,,,,
FeCl2-FeS,91.6-8.4,P1,1100,1120,,2.895,-5.573E-4,,,,,
FeCl2-FeS,94.6-5.4,P1,1000,1140,,2.8908,-5.594E-4,,,,,
FeCl2-FeS,100.0-0.0,P1,960,1150,,2.8754,-5.55E-4,,,,"For 100% FeCl2, the results have been advanced as the recommended data set.",
FeS,100,P1,1473,1523,2%,3.7,-1.E-6,,,,,
FeS-Ni3S2,100-0 Ni3S2,I2,1523,,,3.868,0.032169,-1.9225E-4,,,"For 100% Ni3S2 and 100% FeS at 1523 K, the departures from the recommended data sets are, respectively, -1.7% and +4.6%.",
GaBr3,100,P1,392,408,0.5%,4.0882,-0.00246354,,,,,
GaCl3,100,P1,360,414,0.5%,2.7841,-0.0020826,,,,,
GaI-GaI3,0-100,P1,460,525,,4.778,-0.002377,,,,"For 100% GaI3, the results have been advanced as the recommended data set.",
GaI-GaI3,10-90,P1,470,525,,4.805,-0.002179,,,,,
GaI-GaI3,20-80,P1,450,495,,4.819,-0.001996,,,,,
GaI-GaI3,40-60,P1,450,525,,4.817,-0.001766,,,,,
GaI-GaI3,50-50,P1,455,535,,4.841,-0.001688,,,,,
GaI-GaI3,57.5-42.5,P1,455,535,,4.886,-0.001675,,,,,
GaI-GaI3,65-35,P1,455,535,,4.957,-0.001704,,,,,
GaI-GaI3,69-31,P1,465,535,,4.971,-0.001707,,,,,
GaI2,100,P1,454,538,0.5%,4.841,-0.001688,,,,,
GaI3,100,P1,460,525,0.5%,4.778,-0.002377,,,,,
GdCl3,100,P1,940,1280,1%,4.1484,-6.707E-4,,,,,
GdI3,100,P1,1255,1305,1%,5.2097,-9.086E-4,,,,,
GdI3-KI,0.00-100.00,P1,1030,1180,,3.3027,-8.999E-4,,,,"For 100% KI, the departures from the recommended data set are: 1030 K, +0.03%,1180 K, +0.4%.",
GdI3-KI,19.78-80.22,P1,1050,1180,,4.0327,-0.0010174,,,,,
GdI3-KI,40.26-59.74,P1,1050,1180,,4.5269,-0.001089,,,,,
GdI3-KI,64.63-35.37,P1,1050,1170,,5.1258,-0.0012444,,,,,
GdI3-KI,100.00-0.00,P1,1260,1300,,5.2097,-9.086E-4,,,,"For 100% GdI3, the results have been advanced as the recommended data set.",
HgBr2,100,P1,511,592,2%,6.7715,-0.0032331,,,,,
HgBr2-HgI2,0-100,DP,,,,5.34,531.2K,,,,"For 100% HgI2 at 531 K, the departure from the recommended data set is +2.2%.",
HgBr2-HgI2,59-41,P1,493.2,531.2,,6.548,-0.002412,,,,,
HgBr2-HgI2,100-0,P1,513,531,,6.3816,-0.0021889,,,,"For 100% HgBr2, the departures from the recommended data set are: 515 K, +2.8%, 530 K, +3.1%.",
HgCl2,100,P1,550,577,1%,5.9391,-0.0028624,,,,,
HgCl2-TlNO3,0-100,P1,484,553,,5.8077,-0.0018812,,,,"For 100% TlNO3, the results have been advanced as the recommended data set.",
HgCl2-TlNO3,10-90,P1,460,550,,5.807,-0.0018821,,,,,
HgCl2-TlNO3,20-80,P1,460,550,,5.807,-0.0018821,,,,,
HgCl2-TlNO3,30-70,P1,460,550,,5.807,-0.0018821,,,,,
HgCl2-TlNO3,40-60,P1,460,550,,5.807,-0.0018821,,,,,
HgCl2-TlNO3,50-50,P1,460,550,,5.807,-0.0018821,,,,,
HgI2,100,P1,532,627,2%,6.9435,-0.0032351,,,,,
Hg2Cl2,100,P1,799,850,2%,9.0928,-0.004,,,,,
InBr3,100,P1,721,801,1%,4.184,-0.0015,,,,,
InCl,100,P1,542,638,1%,4.437,-0.0014,,,,,
InCl2,100,P1,541,710,1%,3.863,-0.0016,,,,,
InCl3,100,P1,870,939,1%,3.944,-0.0021,,,,,
InI3,100,P1,503,633,1%,4.5448,-0.0015,,,,,
KAlCl4-LiAlBr4-NaAlCl4,20-30-50,DP,,,,2.07,373K,,,,"For KAlCl4-LiAlBr4-NaAlCl4, the uncertainty is estimated as 1%.",
KBF4,100,P1,890,990,1%,2.4506,-8.15E-4,,,,,
KBO2-KPO3,0-100,P1,1173,1223,,1.969,9.9629E-5,,,,"For 100% KPO3, the departures from the recommended data set are: 1170 K, +0.8%, 1220 K, +2.0%.",
KBO2-KPO3,3.2-96.8,DP,,,,2.08,1173K,,,,,
KBO2-KPO3,7.2-92.8,P1,1123,1223,,1.69,3.6E-4,,,,,
KBO2-KPO3,14.8-85.2,P1,1123,1223,,1.725,3.4E-4,,,,,
KBO2-KPO3,22.9-77.1,P1,1123,1223,,1.711,3.5E-4,,,,,
KBO2-KPO3,31.6-68.4,P1,1123,1223,,1.702,3.5E-4,,,,,
KBO2-KPO3,41.0-59.0,P1,1123,1223,,1.537,4.8E-4,,,,,
KBO2-KPO3,51.0-49.0,P1,1123,1223,,1.425,5.5E-4,,,,,
KBO2-KPO3,61.8-38.2,P1,1123,1223,,1.421,5.3E-4,,,,,
KBO2-KPO3,73.5-26.5,P1,1123,1223,,1.356,5.5E-4,,,,,
KBO2-KPO3,89.5-10.5,P1,1123,1223,,1.288,5.6E-4,,,,,
KBr,100,P1,1014,1203,1%,2.9583,-8.253E-4,,,,,
KBr-KCl,0-100,P1,1060,1210,,2.1089,-5.583E-4,,,,"For 100% KCl, the departures from the recommended data set are: 1060 K, 0.0%, 1210 K, +0.06%.",
KBr-KCl,20-80,P1,1050,1200,,2.3228,-6.367E-4,,,,,
KBr-KCl,40-60,P1,1040,1220,,2.503,-6.937E-4,,,,,
KBr-KCl,50-50,P1,1040,1210,,2.5856,-7.176E-4,,,,,
KBr-KCl,60-40,P1,1020,1210,,2.6897,-7.615E-4,,,,,
KBr-KCl,80-20,P1,1030,1210,,2.8374,-8.004E-4,,,,,
KBr-KCl,100-0,P1,1030,1190,,2.9552,-8.22E-4,,,,"For 100% KBr, the departures from the recommended data set are: 1030 K, +0.01%, 1190 K, +0.04%.",
KBr-KF,0-100,P1,1150,1250,,2.6806,-6.75E-4,,,,"For 100% KF, the departures from the recommended data set are: 1150 K, +0.4%, 1250 K, +0.2%.",
KBr-KF,12-88,P1,1090,1200,,2.7232,-7.03E-4,,,,,
KBr-KF,25-75,P1,1040,1150,,2.7657,-7.286E-4,,,,,
KBr-KF,37-63,P1,980,1130,,2.7956,-7.448E-4,,,,,
KBr-KF,50-50,P1,990,1150,,2.8378,-7.702E-4,,,,,
KBr-KF,63-37,P1,1080,1240,,2.8691,-7.853E-4,,,,,
KBr-KF,75-25,P1,1080,1230,,2.8841,-7.819E-4,,,,,
KBr-KF,88-12,P1,1090,1220,,2.9464,-8.184E-4,,,,,
KBr-KF,100-0,P1,1010,1140,,2.974,-8.329E-4,,,,"For 100% KBr, the departures from the recommended data set are: 1010 K, +0.4%,1140 K, +0.4%.",
KBr-KI,0-100,P1,990,1170,,3.3336,-9.29E-4,,,,"For 100% KI, the departures from the recommended data set are: 990 K, -0.7%, 1170 K, +0.2%.",
KBr-KI,20-80,P1,970,1170,,3.2709,-9.152E-4,,,,,
KBr-KI,40-60,P1,960,1180,,3.2085,-9.069E-4,,,,,
KBr-KI,60-40,P1,960,1180,,3.1426,-8.949E-4,,,,,
KBr-KI,80-20,P1,1010,1180,,3.0501,-8.592E-4,,,,,
KBr-KI,100-0,P1,1030,1220,,2.9552,-8.22E-4,,,,"For 100% KBr, the departures from the recommended data set are: 1030 K, +0.01%, 1220 K, +0.05%.",
KBr-KNO3,0-100,P1,623,873,,2.3151,-7.29E-4,,,,"For 100% KNO3, the departures from the recommended data set are: 620 K, +0.2%,870 K, +0.2%.",
KBr-KNO3,15-85,P1,650,860,,2.3811,-7.141E-4,,,,,
KBr-KNO3,33.3-66.7,P1,650,860,,2.4836,-7.27E-4,,,,,
KBr-KNO3,50-50,P1,770,860,,2.6277,-7.788E-4,,,,,
KBr-KNO3,66.7-33.3,P1,623,1073,,2.6755,-7.301E-4,,,,,
KBr-KNO3,85-15,P1,623,1073,,2.8536,-8.008E-4,,,,,
KBr-KNO3,100-0,P1,1020,1073,,2.94,-7.922E-4,,,,"For 100% KBr, the departures from the recommended data set are: 1020 K, +0.8%,1070 K, +0.9%.",
KBr-LiBr,40-60,P1,680,1020,,3.081,-8.084E-4,,,,,
KBr-LiBr,50-50,P1,880,1030,,3.0049,-7.688E-4,,,,,
KBr-LiBr,100-0,P1,1030,1170,,2.9552,-8.22E-4,,,,"For 100% KBr, the departures from the recommended data set are: 1030 K, +0.01%, 1170 K, +0.07%.",
KBr-LiCl,0-100 KBr,I4,1073,,,1.403,0.01596,-2.348E-4,2.106E-6,-7.598E-9,"For 100% LiCl and 100% KBr at 1073 K, the departures from the recommended datasets are, respectively, -1.4% and -3.5%.",
KBr-NaBr,0-100,P1,1050,1220,,3.1799,-8.22E-4,,,,"For 100% NaBr, the departures from the recommended data set are: 1050 K, -0.2%, 1220 K, -0.3%.",
KBr-NaBr,50-50,P1,990,1130,,3.0466,-8.356E-4,,,,,
KBr-NaBr,100-0,P1,1030,1190,,2.9552,-8.22E-4,,,,"For 100% KBr, the departures from the recommended data set are: 1030 K, +0.01%, 1190 K, +0.05%.",
KBr-NaCl,50-50,P1,900,1070,,2.645,-7.23E-4,,,,,
KBr-NaCl,100-0,P1,1020,1070,,2.9407,-7.9289E-4,,,,"For 100% KBr, the departures from the recommended data set are: 1020 K, +0.8%,1070 K, +0.9%.",
KBr-NaCl,0-100 KBr,I1,1073,,,1.56,0.007258,,,,"For 100% NaCl and 100% KBr at 1073 K, the departures from the recommended datasets are, respectively, 0.0% and -1.0%.",
KBr-PbBr2,0-100,P1,660,1000,,6.9123,-0.001764,,,,"For 100% PbBr2, the departures from the recommended data set are: 660 K, +0.8%, 1000 K, +0.2%.",
KBr-PbBr2,10-90,P1,660,1020,,6.508,-0.0016538,,,,,
KBr-PbBr2,20-80,P1,660,1000,,6.1948,-0.0015749,,,,,
KBr-PbBr2,25-75,P1,660,1020,,6.0369,-0.001553,,,,,
KBr-PbBr2,30-70,P1,680,1000,,5.7481,-0.0014137,,,,,
KBr-PbBr2,33-67,P1,680,1020,,5.7411,-0.0015086,,,,,
KBr-PbBr2,40-60,P1,660,1040,,5.6355,-0.0016283,,,,,
KBr-PbBr2,48-52,P1,660,1020,,5.2089,-0.0014202,,,,,
KBr-PbBr2,58-42,P1,700,1020,,4.8449,-0.0013775,,,,,
KBr-PbBr2,70-30,P1,840,1020,,4.2468,-0.0011151,,,,,
KBr-PbBr2,85-15,P1,940,1180,,3.7868,-0.001119,,,,,
KBr-PbBr2,100-0,P1,1020,1180,,2.9705,-8.333E-4,,,,"For 100% KBr, the departures from the recommended data set are: 1020 K, +0.3%,1180 K, +0.1%.",
KBr-RbBr,0-100,P1,980,1140,,3.7373,-0.0010704,,,,"For 100% RbBr, the departures from the recommended data set are: 980 K, -0.03%, 1180 K, 0.0%.",
KBr-RbBr,50-50,P1,1030,1120,,3.3628,-9.628E-4,,,,,
KBr-RbBr,100-0,P1,1030,1190,,2.9552,-8.22E-4,,,,"For 100% KBr, the departures from the recommended data set are: 1030 K, +0.01%, 1190 K, +0.04%.",
KBr-RbCl,0-100 KBr,I2,1073,,,2.188,-7.132E-4,-4.777E-6,,,"For 100% RbCl and 100% KBr at 1073 K, the departures from the recommended data sets are, respectively, +0.7% and 0.0%.",
KBr-TlBr,0.0-100.0,P1,780,1020,,7.4335,-0.001922,,,,"For 100% TlBr, the departures from the recommended data set are: 780 K, +0.6%,1020 K, -0.09%.",
KBr-TlBr,12.6-87.4,P1,780,900,,7.0219,-0.0019342,,,,,
KBr-TlBr,15.6-84.4,P1,780,880,,7.3789,-0.002423,,,,,
KBr-TlBr,30.0-70.0,P1,860,1000,,7.8431,-0.0034214,,,,,
KBr-TlBr,41.3-58.7,P1,920,1020,,7.5097,-0.0034552,,,,,
KBr-TlBr,58.5-41.5,P1,1000,1020,,7.4277,-0.003819,,,,,
KBr-TlBr,62.7-37.3,P1,1040,1060,,6.5754,-0.0030841,,,,,
KBr-TlBr,66.0-34.0,P1,1040,1120,,6.6265,-0.0031449,,,,,
KBr-TlBr,76.5-23.5,P1,1000,1020,,6.9179,-0.0038571,,,,,
KBr-TlBr,78.5-21.5,P1,1040,1060,,7.1725,-0.0041899,,,,,
KBr-TlBr,87.6-12.4,P1,1040,1060,,4.496,-0.0018936,,,,,
KBr-TlBr,100.0-0.0,P1,1040,1200,,2.9258,-7.891E-4,,,,"For 100% KBr, the departures from the recommended data set are: 1040 K, +0.3%,1200 K, +0.6%.",
KBr-ZnBr2,0-100,P1,740,880,,4.1545,-9.827E-4,,,,"For 100% ZnBr2, the departures from the recommended data set are: 740 K, +0.7%, 880 K, +0.7%.",
KBr-ZnBr2,10.8-89.2,P1,760,900,,4.3189,-0.001601,,,,,
KBr-ZnBr2,21.5-78.5,P1,700,820,,4.0334,-0.0010771,,,,,
KBr-ZnBr2,22.0-78.0,P1,700,820,,4.0469,-0.00109,,,,,
KBr-ZnBr2,33.4-66.6,P1,720,880,,3.8976,-0.0010687,,,,,
KBr-ZnBr2,43.9-56.1,P1,680,820,,3.789,-0.0010337,,,,,
KBr-ZnBr2,61.6-38.4,P1,820,1000,,3.5238,-9.449E-4,,,,,
KBr-ZnBr2,70.4-29.6,P1,880,1080,,3.3719,-8.819E-4,,,,,
KBr-ZnBr2,79.3-20.7,P1,1000,1140,,3.1981,-8.291E-4,,,,,
KBr-ZnBr2,90.2-9.8,P1,1040,1240,,3.0584,-8.044E-4,,,,,
KBr-ZnBr2,100-0,P1,1080,1260,,2.9134,-7.817E-4,,,,"For 100% KBr, the departures from the recommended data set are: 1080 K, +0.2%,1260 K, +0.5%.",
KBr-ZnSO4,26.38-73.62,P1,770,820,,3.2322,-4.805E-4,,,,,
KBr-ZnSO4,31.91-68.09,P1,770,820,,3.1447,-4.406E-4,,,,,
KBr-ZnSO4,33.40-66.60,P1,770,820,,3.1641,-4.996E-4,,,,,
KBr-ZnSO4,45.42-54.58,P1,770,820,,3.2914,-7.598E-4,,,,,
KBr-ZnSO4,49.88-50.12,P1,770,820,,3.081,-5.199E-4,,,,,
KBr-ZnSO4,54.48-45.52,P1,770,820,,3.1198,-6.199E-4,,,,,
KBr-ZnSO4,60.00-40.00,P1,770,820,,3.1834,-7.598E-4,,,,,
KCl,100,P1,1053,1212,0.5%,2.1359,-5.831E-4,,,,,
KCl-KF,0-100,P1,1150,1250,,2.6806,-6.75E-4,,,,"For 100% KF, the departures from the recommended data set are: 1150 K, +0.4%, 1250 K, +0.2%.",
KCl-KF,12-88,P1,1090,1230,,2.58,-6.639E-4,,,,,
KCl-KF,37-63,P1,1000,1150,,2.4136,-6.109E-4,,,,,
KCl-KF,50-50,P1,1060,1250,,2.3296,-6.177E-4,,,,,
KCl-KF,63-37,P1,1060,1250,,2.2722,-6.1E-4,,,,,
KCl-KF,75-25,P1,1000,1200,,2.2187,-5.962E-4,,,,,
KCl-KF,88-12,P1,1020,1170,,2.183,-5.95E-4,,,,,
KCl-KF,100-0,P1,1060,1190,,2.13,-5.79E-4,,,,"For 100% KCl, the departures from the recommended data set are: 1060 K, -0.09%, 1190 K, -0.11%.",
KCl-KI,0.00-100.00,P1,955,1177,,3.3594,-9.557E-4,,,,"For 100% KI, the results have been advanced as the recommended data set.",
KCl-KI,6.04-93.96,P1,960,1170,,3.2676,-9.1348E-4,,,,,
KCl-KI,15.96-84.04,P1,980,1170,,3.2007,-8.6476E-4,,,,,
KCl-KI,25.67-74.33,P1,920,1180,,3.1155,-8.894E-4,,,,,
KCl-KI,45.15-54.85,P1,900,1170,,2.9088,-8.2524E-4,,,,,
KCl-KI,61.12-38.88,P1,960,1180,,2.7042,-7.5432E-4,,,,,
KCl-KI,80.22-19.78,P1,990,1170,,2.4625,-6.9017E-4,,,,,
KCl-KI,100.00-0.00,P1,1053,1212,,2.1359,-5.831E-4,,,,"For 100% KCl, the results have been advanced as the recommended data set.",
KCl-KNO3,0-100,P1,620,800,,2.31,-7.33E-4,,,,"For 100% KNO3, the departures from the recommended data set are: 620 K, 0.0%, 800 K, -0.3%.",
KCl-KNO3,8.7-91.3,P1,620,800,,2.2998,-7.28E-4,,,,,
KCl-KNO3,20.5-79.5,P1,710,830,,2.2844,-7.118E-4,,,,,
KCl-KNO3,29.8-70.2,P1,770,890,,2.2547,-6.799E-4,,,,,
KCl-KOH-K2CO3,3.8-94.5-1.7,P1,680,800,,2.0456,-4.6E-4,,,,,
KCl-KOH-K2CO3,3.9-94.4-1.7,P1,680,860,,2.0404,-4.54E-4,,,,,
KCl-KOH-K2CO3,7.9-90.4-1.7,P1,680,860,,2.0434,-4.54E-4,,,,,
KCl-KOH-K2CO3,9.0-89.3-1.7,P1,680,800,,2.0444,-4.54E-4,,,,,
KCl-K2CO3,19.2-80.8,P1,1150,1170,,2.1593,-2.406E-4,,,,,
KCl-K2CO3,33.3-66.7,P1,1000,1060,,2.3815,-4.8E-4,,,,,
KCl-K2CO3,35-65,P1,998,1148,,2.3173,-4.202E-4,,,,,
KCl-K2CO3,46.2-53.8,P1,,,,2.3094,-4.531E-4,,,,,"Bad temperature range:  ,  K."
KCl-K2CO3,48.1-51.9,P1,1090,1150,,2.3085,-4.56E-4,,,,,
KCl-K2CO3,57.1-42.9,P1,920,1150,,2.2292,-4.233E-4,,,,,
KCl-K2CO3,58.5-41.5,P1,998,1148,,2.2794,-4.714E-4,,,,,
KCl-K2CO3,62.1-37.9,P1,,,,2.0997,-3.166E-4,,,,,"Bad temperature range:  ,  K."
KCl-K2CO3,66.7-33.3,P1,920,1150,,2.1813,-4.152E-4,,,,,
KCl-K2CO3,67.7-32.3,P1,970,1150,,2.2178,-4.643E-4,,,,,
KCl-K2CO3,71-29,P1,,,,2.2026,-4.577E-4,,,,,"Bad temperature range:  ,  K."
KCl-K2CO3,75-25,P1,920,1150,,2.1911,-4.601E-4,,,,,
KCl-K2CO3,76.5-23.5,P1,998,1148,,2.2319,-5.128E-4,,,,,
KCl-K2CO3,79-21,P1,1050,1150,,2.0633,-3.838E-4,,,,,
KCl-K2CO3,82.4-17.6,P1,,,,2.1099,-4.266E-4,,,,,"Bad temperature range:  ,  K."
KCl-K2CO3,88.9-11.1,P1,1000,1150,,2.1786,-5.128E-4,,,,,
KCl-K2CO3,89.6-10.4,P1,998,1148,,2.16,-5.2E-4,,,,,
KCl-K2CO3,94.7-5.3,P1,1150,1250,,2.1319,-5.199E-4,,,,,
KCl-K2CrO4,0-100 KCl,I2,1173,,,2.0625,-1.676E-3,-4.322E-5,,,"For KCl (100%,1173K) the departure from the recommended value is -0.1%.",
KCl-K2SO4,0-100,P1,1348,1411,,2.4697,-4.473E-4,,,,"For 100% K2SO4, the results have been advanced as the recommended data set.",
KCl-K2SO4,19.8-80.2,P1,1300,1360,,2.4495,-4.784E-4,,,,,
KCl-K2SO4,30.6-69.4,P1,1240,1330,,2.4145,-4.785E-4,,,,,
KCl-K2SO4,44.8-55.2,P1,1160,1220,,2.4994,-5.991E-4,,,,,
KCl-K2SO4,55.0-45.0,P1,1120,1180,,2.4194,-5.68E-4,,,,,
KCl-K2SO4,56.9-43.1,P1,1110,1180,,2.4453,-5.989E-4,,,,,
KCl-K2SO4,67.6-32.4,P1,1090,1150,,2.4057,-6.183E-4,,,,,
KCl-K2SO4,77.7-22.3,P1,1070,1180,,2.342,-6.234E-4,,,,,
KCl-K2SO4,84.7-15.3,P1,1090,1180,,2.2536,-6.01E-4,,,,,
KCl-K2SO4,100-0,P1,1060,1260,,2.0865,-5.476E-4,,,,"For 100% KCl, the departures from the recommended data set are: 1060 K, -0.8%,1260 K, -0.4%.",
KCl-K2ZrF6,0-100,P1,1073,1253,,3.098,-7.119E-4,,,,"For 100% K2ZrF6, the results have been advanced as the recommended data set.",
KCl-K2ZrF6,10-90,P1,1073,1173,,3.046,-7.E-4,,,,,
KCl-K2ZrF6,20-80,P1,1073,1173,,3.05,-7.301E-4,,,,,
KCl-K2ZrF6,30-70,P1,1073,1173,,3.013,-7.401E-4,,,,,
KCl-K2ZrF6,40-60,P1,1073,1173,,2.918,-7.E-4,,,,,
KCl-K2ZrF6,50-50,P1,1073,1173,,2.889,-7.3E-4,,,,,
KCl-K2ZrF6,60-40,P1,1073,1173,,2.738,-6.5E-4,,,,,
KCl-K2ZrF6,70-30,P1,1073,1173,,2.602,-6.3E-4,,,,,
KCl-K2ZrF6,80-20,P1,1073,1173,,2.521,-6.6E-4,,,,,
KCl-K2ZrF6,90-10,P1,1073,1173,,2.34,-6.101E-4,,,,,
KCl-K2ZrF6,100-0,P1,1073,1173,,2.142,-5.901E-4,,,,"For 100% KCl, the departures from the recommended data set are: 1070 K, -0.09%, 1170 K, -0.2%.",
KCl-LaCl3,0-100,P1,1173,1273,,4.0108,-6.93E-4,,,,"For 100% LaCl3, the departures from the recommended data set are: 1180 K, +0.7% and 1260 K, +0.9%.",
KCl-LaCl3,15.8-84.2,P1,1171,1283,,4.0475,-8.791E-4,,,,,
KCl-LaCl3,28.8-71.2,P1,1078,1277,,3.8542,-9.109E-4,,,,,
KCl-LaCl3,41.8-58.2,P1,1055,1276,,3.5996,-8.538E-4,,,,,
KCl-LaCl3,57.6-42.4,P1,1056,1273,,3.2647,-7.982E-4,,,,,
KCl-LaCl3,71.8-28.2,P1,1073,1273,,2.9406,-7.535E-4,,,,,
KCl-LaCl3,85.9-14.1,P1,1065,1279,,2.5731,-6.829E-4,,,,,
KCl-LaCl3,100-0,P1,1122,1281,,2.1717,-6.042E-4,,,,"For 100% KCl, the departures from the recommended data set are: 1120 K, +0.8% and 1270 K, +0.7%.",
KCl-LaCl3-NaCl,42.3-15.3-42.4,P1,973,1123,,2.5038,-5.9999E-4,,,,,
KCl-LaCl3-NaCl,46.8-6.3-46.9,P1,973,1123,,2.3403,-5.7999E-4,,,,,
KCl-LaCl3-NaCl,48.5-3.0-48.5,P1,973,1123,,2.2973,-6.2E-5,,,,Estimated accuracy based on principles of the method: about 2.5%. KCl-NaCl ratio fixed at equimolar.,
KCl-LiCl,0-100,P1,894,1054,,1.8842,-4.328E-4,,,,"For 100% LiCl, the results have been advanced as the recommended data set.",
KCl-LiCl,18.23-81.77,P1,820,920,,1.9689,-4.8908E-4,,,,,
KCl-LiCl,29.64-70.36,P1,740,860,,1.9945,-5.0738E-4,,,,,
KCl-LiCl,41.20-58.80,P1,680,860,,2.0286,-5.2676E-4,,,,,
KCl-LiCl,59.55-40.45,P1,860,1000,,2.0768,-5.612E-4,,,,,
KCl-LiCl,80.04-19.96,P1,980,1120,,2.1172,-5.7764E-4,,,,,
KCl-LiCl,100-0,P1,1053,1212,,2.1359,-5.831E-4,,,,"For 100% KCl, the results have been advanced as the recommended data set.",
KCl-LiCl-PbCl2,0-0-100,P1,793,973,,6.07,-0.00145,,,,"For 100% PbCl2, the departures from the recommended data set are: 793 K -0.05%, 970 K 0.15%.",
KCl-LiCl-PbCl2,5-15-80,P1,723,1073,,5.56,-0.00138,,,,,
KCl-LiCl-PbCl2,10-10-80,P1,723,1073,,5.32,-0.00114,,,,,
KCl-LiCl-PbCl2,10-30-60,P1,723,1073,,4.85,-0.00112,,,,,
KCl-LiCl-PbCl2,15-5-80,P1,723,1073,,5.5,-0.00142,,,,,
KCl-LiCl-PbCl2,15-45-40,P1,723,1073,,4.22,-0.00107,,,,,
KCl-LiCl-PbCl2,20-20-60,P1,723,1073,,4.9,-0.00128,,,,,
KCl-LiCl-PbCl2,20-60-20,P1,773,1073,,3.39,-0.00101,,,,,
KCl-LiCl-PbCl2,30-10-60,P1,723,1073,,4.76,-0.00119,,,,,
KCl-LiCl-PbCl2,30-30-40,P1,723,1073,,4.07,-9.8E-4,,,,,
KCl-LiCl-PbCl2,45-15-40,P1,723,1073,,4.06,-0.00105,,,,,
KCl-LiCl-PbCl2,60-20-20,P1,823,1073,,3.18,-8.9E-4,,,,,
KCl-Li2CO3,10-90,P1,1020,1070,,2.127,-3.37E-4,,,,,
KCl-Li2CO3,20-80,P1,,,,2.146,-3.9E-4,,,,,"Bad temperature range:  ,  K."
KCl-Li2CO3,40-60,P1,1020,1070,,1.993,-3.18E-4,,,,,
KCl-Li2CO3,50-50,P1,,,,2.104,-4.47E-4,,,,,"Bad temperature range:  ,  K."
KCl-Li2CO3,60-40,P1,,,,2.05,-4.27E-4,,,,,"Bad temperature range:  ,  K."
KCl-Li2CO3,70-30,P1,1020,1070,,2.109,-5.02E-4,,,,,
KCl-Li2CO3,80-20,P1,,,,2.09,-5.09E-4,,,,,"Bad temperature range:  ,  K."
KCl-Li2CO3,90-10,P1,1020,1070,,2.089,-5.27E-4,,,,,
KCl-Li2CO3,100-0,P1,1070,1170,,2.1,-5.5E-4,,,,"For 100% KCl, the departures from the recommended data set are: 1070 K, +0.3%,1170 K, +0.1%.",
KCl-Li2CrO4,0-100 KCl,I2,1173,,,2.1876,-3.421E-3,-4.187E-5,,,"For KCl (100%,1173K) the departure from the recommended value is 0.1%.",
KCl-MgCl2,0.0-100.0,P1,1017,1099,,1.95,-2.712E-4,,,,"For 100% MgCl2, the results have been advanced as the recommended data set.",
KCl-MgCl2,10.0-90.0,P1,1060,1110,,2.0844,-3.9367E-4,,,,,
KCl-MgCl2,22.6-77.4,P1,1060,1130,,2.2238,-5.3922E-4,,,,,
KCl-MgCl2,32.5-67.5,P1,1060,1160,,2.2582,-6.0077E-4,,,,,
KCl-MgCl2,33.7-66.3,P1,1050,1120,,2.1587,-5.0863E-4,,,,,
KCl-MgCl2,38.3-61.7,P1,1060,1140,,2.1923,-5.5627E-4,,,,,
KCl-MgCl2,46.5-53.5,P1,1060,1130,,2.19,-5.7054E-4,,,,,
KCl-MgCl2,49.7-50.3,P1,1080,1170,,2.0998,-5.0287E-4,,,,,
KCl-MgCl2,57.8-42.2,P1,1030,1140,,2.1387,-5.5501E-4,,,,,
KCl-MgCl2,67.2-32.8,P1,1030,1150,,2.0007,-4.5709E-4,,,,,
KCl-MgCl2,75.0-25.0,P1,1050,1120,,2.0796,-5.3272E-4,,,,,
KCl-MgCl2,88.0-12.0,P1,1080,1140,,2.1561,-6.0618E-4,,,,,
KCl-MgCl2,93.4-6.6,P1,1050,1140,,2.138,-5.8395E-4,,,,,
KCl-MgCl2,100.0-0.0,P1,1080,1120,,2.1866,-6.256E-4,,,,"For 100% KCl, the departures from the recommended data set are: 1080 K, +0.3%,1120 K, +0.05%.",
KCl-MnCl2,0-100,P1,940,1120,,2.7574,-4.38E-4,,,,"For 100% MnCl2, the results have been advanced as the recommended data set.",
KCl-MnCl2,20-80,P1,880,1120,,2.8831,-6.257E-4,,,,,
KCl-MnCl2,30-70,P1,840,1120,,2.6045,-4.629E-4,,,,,
KCl-MnCl2,35-65,P1,780,1120,,2.618,-5.281E-4,,,,,
KCl-MnCl2,45-55,P1,780,1120,,2.5466,-5.643E-4,,,,,
KCl-MnCl2,50-50,P1,780,1120,,2.4889,-5.507E-4,,,,,
KCl-MnCl2,55-45,P1,780,1120,,2.4457,-5.6E-4,,,,,
KCl-MnCl2,65-35,P1,780,1120,,2.4305,-6.298E-4,,,,,
KCl-MnCl2,70-30,P1,780,1120,,2.3727,-6.136E-4,,,,,
KCl-MnCl2,75-25,P1,840,1120,,2.3542,-6.414E-4,,,,,
KCl-MnCl2,80-20,P1,940,1120,,2.3414,-6.56E-4,,,,,
KCl-MnCl2,100-0,P1,1080,1120,,2.1988,-6.4E-4,,,,"For 100% KCl, the departures from the recommended data set are: 1080 K, -0.1%,1120 K, -0.1%.",
KCl-NaBr,50-50,P1,900,1070,,2.648,-7.28E-4,,,,,
KCl-NaBr,100-0,P1,1060,1100,,2.146,-5.85E-4,,,,"For 100% KCl, the departures from the recommended data set are: 1060 K, +0.7%,1100 K, +0.7%.",
KCl-NaBr,0-100 NaBr,I1,1073,,,1.487,0.007827,,,,"For both 100% KCl and 100% NaBr at 1073 K, the departure from the recommended data set is, respectively, -1.2% and -0.8%.",
KCl-NaCl,0-100,P1,1080,1290,,2.1365,-5.4052E-4,,,,"For 100% NaCl, the results are in exact accord with the recommended data set.",
KCl-NaCl,15.23-84.77,P1,1065,1185,,2.14,-5.5381E-4,,,,,
KCl-NaCl,27.06-72.94,P1,990,1185,,2.1374,-5.59E-4,,,,,
KCl-NaCl,34.85-65.15,P1,990,1185,,2.1338,-5.5749E-4,,,,,
KCl-NaCl,48.77-51.23,P1,945,1170,,2.1314,-5.6793E-4,,,,,
KCl-NaCl,59.00-41.00,P1,960,1170,,2.1342,-5.7477E-4,,,,,
KCl-NaCl,79.25-20.75,P1,1005,1200,,2.1377,-5.8127E-4,,,,,
KCl-NaCl,100-0,P1,1053,1212,,2.1359,-5.831E-4,,,,"For 100% KCl, the results have been advanced as the recommended data set.",
KCl-NaCl-NdCl3,42.5-15.0-42.5,P1,973,1123,,2.5857,-6.4E-4,,,,,
KCl-NaCl-NdCl3,46.9-6.2-46.9,P1,973,1123,,2.4276,-6.8E-4,,,,,
KCl-NaCl-NdCl3,48.6-2.9-48.5,P1,973,1123,,2.5069,-8.2E-4,,,,Estimated accuracy based on principles of the method: about 2.5%. KCl-NaCl ratio fixed at equimolar.,
KCl-NaCl-PbCl2,0-0-100,P1,823,873,,6.04,-0.0014,,,,"for 100% PbCl2 the departures from the recommended data set are: 830 K 0.20%,880 K 0.30%",
KCl-NaCl-PbCl2,10-30-60,P1,723,873,,4.86,-0.0012,,,,,
KCl-NaCl-PbCl2,10-10-80,P1,773,873,,5.86,-0.0014,,,,,
KCl-NaCl-PbCl2,20-20-60,P1,723,873,,4.76,-0.0012,,,,,
KCl-NaCl-PbCl2,30-10-60,P1,723,873,,4.28,-7.E-4,,,,,
KCl-NaCl-PbCl2,30-30-40,P1,823,873,,3.15,-1.E-4,,,,,
KCl-NaCl-PrCl3,42.4-15.2-42.4,P1,923,1123,,2.9384,-0.00106,,,,,
KCl-NaCl-PrCl3,46.9-6.3-46.8,P1,973,1123,,2.758,-0.001,,,,,
KCl-NaCl-PrCl3,48.6-2.9-48.5,P1,973,1123,,2.2319,-5.5999E-4,,,,Estimated accuracy based on principles of the method: about 2.5%. KCl-NaCl ratio fixed at equimolar.,
KCl-NaCl-SmCl3,42.6-14.7-42.7,P1,973,1123,,2.6584,-8.E-4,,,,,
KCl-NaCl-SmCl3,46.9-6.1-47.0,P1,973,1123,,2.6472,-8.7999E-4,,,,,
KCl-NaCl-SmCl3,48.6-2.8-48.6,P1,973,1123,,2.3996,-7.2E-4,,,,Estimated accuracy based on principles of the method: about 2.5%. KCl-NaCl ratio fixed at equimolar.,
KCl-NaCl-YCl3,8.1-8.1-83.8,P1,1079,1205,,3.052,-5.835E-4,,,,,
KCl-NaCl-YCl3,15.4-15.4-69.2,P1,1082,1258,,2.96,-6.142E-4,,,,,
KCl-NaCl-YCl3,25.05-25.05-49.9,P1,1076,1253,,2.774,-6.038E-4,,,,,
KCl-NaCl-YCl3,36.1-36.1-27.8,P1,1078,1223,,2.491,-5.294E-4,,,,,
KCl-NaCl-YCl3,41.85-41.85-16.3,P1,1093,1268,,2.434,-5.907E-4,,,,,
KCl-NaCl-YCl3,50.0-50.0-0.0,P1,1088,1273,,2.036,-5.47E-4,,,,,
KCl-NaI,0.0-100.0,P1,950,1070,,3.685,-0.001,,,,"For 100% NaI, the departures from the recommended data set are: 950 K, -0.3%, 1070 K, -0.1%.",
KCl-NaI,5.0-95.0,P1,930,1070,,3.574,-9.43E-4,,,,,
KCl-NaI,15.0-85.0,P1,880,1070,,3.343,-8.24E-4,,,,,
KCl-NaI,33.3-66.7,P1,810,1070,,3.217,-9.E-4,,,,,
KCl-NaI,50.0-50.0,P1,830,1070,,2.947,-8.15E-4,,,,,
KCl-NaI,66.3-33.7,P1,850,1070,,2.681,-7.27E-4,,,,,
KCl-NaI,85.0-15.0,P1,970,1070,,2.366,-6.25E-4,,,,,
KCl-NaI,95.0-5.0,P1,1030,1070,,2.228,-6.1E-4,,,,,
KCl-NaI,100.0-0.0,P1,1060,1100,,2.146,-5.85E-4,,,,"For 100% KCl, the departures from the recommended data set are: 1060 K, +0.7%,1100 K, +0.7%.",
KCl-Na2B4O7,100-30 Na2B4O7,I1,1223,,,2.961,-0.00902,,,,"For 100% Na2B4O7 at 1223 K, the results are in exact accord with the recommended data set.",
KCl-Na2CO3,18.2-81.8,P1,1100,1150,,2.4029,-4.198E-4,,,,,
KCl-Na2CO3,33.3-66.7,P1,973,1148,,2.3318,-4.086E-4,,,,,
KCl-Na2CO3,46.2-53.8,P1,980,1150,,2.2639,-3.967E-4,,,,,
KCl-Na2CO3,57.1-42.9,P1,973,1148,,2.2206,-4.067E-4,,,,,
KCl-Na2CO3,66.7-33.3,P1,920,1150,,2.2066,-4.395E-4,,,,,
