Repository: tanoret/MoltenSaltPropnet

# MoltenSaltPropnet
Physics-informed deep-learning toolkit for predicting **thermophysical properties of molten-salt mixtures** from chemical composition and temperature.

---

## Data Pipeline

1. **Source** – Raw NIST SALTDBLEAN CSVs (`density-csv.csv`, `viscosity-csv.csv`, …).  
2. **Pre-processing** – `data_processor.ipynb` cleans columns, harmonizes units, expands polynomial coefficients, and outputs `saltdblean_processed.csv`.  
3. **Loading** – `SALTDBLEANProcessor.from_csv(...)` handles:  
   * NaN imputation / type coercion  
   * Composition normalization  
   * Train/validation/test splits with reproducible seeds  
4.

File: data/saltdblean_processed.csv (part 3 of 5)
System      , id , Mol Mass , Mol Frac             , Melt(K) , Var(%) , Reference   , Boil(K) , Var(%) , Reference      , rho_a     , rho_b     , range(K)      , Var(%) , Reference     , mu1_a     , mu1_b     , mu2_a      , mu2_b      , mu2_c     , range(K)      , Var(%) , Reference    , k_a        , k_b        , range(K)     , Var(%) , Reference   , cp_a      , cp_b       , cp_c       , cp_d      , Var(%) , Reference
NaF-UF4,361,205.2088,0.40-0.60,1048,5*,Benes 2010 [15],----,----,----,6.58E+00,1.04E-03,973-1073,4,Blanke 1958a [16],1.32E-01,3.91E+04,----,----,----,973-1073,15,Blanke 1958 [17],----,----,----,----,----,----,----,----,----,----,----
NaF-UF4,362,167.668,0.538-0.462,976,5*,Benes 2010 [15],----,----,----,----,----,----,----,----,0.197,35900,----,----,----,973-1073,15,Blanke 1958 [17],----,----,----,----,----,----,----,----,----,----,----
NaF-UF4,363,188.8867,0.46-0.54,962,5*,Benes 2010 [15],----,----,----,6.82E+00,1.48E-03,973-1073,4,Blanke 1958a [16],1.07E-01,3.88E+04,----,----,----,973-1073,15,Blanke 1958 [17],----,----,----,----,----,----,----,----,----,----,----
NaF-UF4,364,156.2426,0.58-0.42,978,5*,Benes 2010 [15],----,----,----,6.08E+00,1.16E-03,973-1073,4,Blanke 1958a [16],0.147,36300,----,----,----,973-1073,15,Blanke 1958 [17],----,----,----,----,----,----,----,----,----,----,----
NaF-UF4,365,144.0011,0.625-0.375,951,5*,Benes 2010 [15],----,----,----,----,----,----,----,----,6.67E-02,4.23E+04,----,----,----,973-1073,15,Blanke 1958 [17],----,----,----,----,----,----,----,----,----,----,----
NaF-UF4,366,132.5756,0.667-0.333,933,5*,Benes 2010 [15],----,----,----,5.51,0.0013,923-1373,3,Cohen 1954 [41],1.81E-01,3.27E+04,----,----,----,973-1173,10,Blanke 1958 [17],----,----,----,----,----,----,----,----,----,----,----
NaF-UF4,367,107.2764,0.76-0.24,900,5*,Benes 2010 [15],----,----,----,4.78E+00,8.20E-04,973-1073,4,Blanke 1958 [16],4.33E-02,4.57E+04,----,----,----,973-1073,15,Blanke 1958 [17],----,----,----,----,----,----,----,----,----,----,----
NaF-ZrF4,368,129.6488,0.30-0.70,993,5*,Thoma 1960 [139],----,----,----,4.79,0.00119,1053-1133,1.5,Artemov 1990 [5],----,----,----,----,----,----,----,----,----,----,----,----,----,----,----,----,----,----,----
NaF-ZrF4,369,117.1258,0.40-0.60,887,5*,Thoma 1960 [139],----,----,----,4.34,0.000961,1033-1133,1.5,Artemov 1990 [5],----,----,----,----,----,----,----,----,----,----,----,----,----,----,----,----,----,----,----
NaF-ZrF4,370,104.6029,0.50-0.50,783.2,5*,Cohen 1954 [41],----,----,----,4.06,0.000896,1033-1133,1.5,Artemov 1990 [5],0.02993,32435.32905,----,----,----,873-1073,10,Cohen 1957 [42],----,----,----,----,----,----,----,----,----,----,----
NaF-ZrF4,371,100.846,0.53-0.47,794,5*,Thoma 1960 [139],----,----,----,----,----,----,----,----,0.0767,33200,----,----,----,873-1073,10,Cohen 1957 [42],----,----,----,----,----,----,----,----,----,----,----
NaF-ZrF4,372,92.0799,0.60-0.40,783,5*,Thoma 1960 [139],----,----,----,3.86,0.000832,993-1033,1.5,Artemov 1990 [5],----,----,----,----,----,----,----,----,----,----,----,----,----,----,----,----,----,----,----
NaF-ZrF4,373,79.557,0.70-0.30,1033,5*,Thoma 1960 [139],----,----,----,3.66,0.000761,1013-1095,1.5,Artemov 1990 [5],----,----,----,----,----,----,----,----,----,----,----,----,----,----,----,----,----,----,----
NaF-ZrF4,374,67.0341,0.80-0.20,1025,5*,Thoma 1960 [139],----,----,----,3.41,0.000746,953-1033,1.5,Artemov 1990 [5],----,----,----,----,----,----,----,----,----,----,----,----,----,----,----,----,----,----,----
NaF-ZrF4,375,54.5111,0.90-0.10,1201,5*,Thoma 1960 [139],----,----,----,3.02,0.000607,1043-1103,1.5,Artemov 1990 [5],----,----,----,----,----,----,----,----,----,----,----,----,----,----,----,----,----,----,----
NaF-BeF2,376,45.207,0.3589-0.6411,673,10,Robelin 2013 [120],----,----,----,----,----,----,----,----,0.00275,74100,----,----,----,973-1073,20,Blanke 1958 [17],----,----,----,----,----,----,----,----,----,----,----
NaF-BeF2,377,45.0007,0.40-0.60,621,10,Robelin 2013 [120],----,----,----,2.54,0.00052,873-1073,4,Blanke 1958 [16],----,----,----,----,----,----,----,----,----,----,----,----,----,----,----,----,----,----,----
NaF-BeF2,378,44.8651,0.427-0.573,631,10,Robelin 2013 [120],----,----,----,----,----,----,----,----,0.00128,74700,----,----,----,973-1073,20,Blanke 1958 [17],----,----,----,----,----,----,----,----,----,----,----
NaF-BeF2,379,44.6994,0.46-0.54,642,10,Robelin 2013 [120],----,----,----,2.54,0.000515,873-1073,4,Blanke 1958 [16],----,----,----,----,----,----,----,----,----,----,----,----,----,----,----,----,----,----,----
NaF-BeF2,380,44.609,0.478-0.522,646,10,Robelin 2013 [120],----,----,----,----,----,----,----,----,0.0234,47900,----,----,----,873-1073,20,Blanke 1958 [17],----,----,----,----,----,----,----,----,----,----,----
NaF-BeF2,381,44.4986,0.50-0.50,647,10,Robelin 2013 [120],----,----,----,2.51,0.000505,873-1073,4,Blanke 1958 [16],0.0292,45100,----,----,----,873-1073,20,Blanke 1958 [17],----,----,----,----,----,----,----,----,----,----,----
NaF-BeF2,382,44.3982,0.52-0.48,645,10,Robelin 2013 [120],----,----,----,2.56,0.00053,873-1073,4,Blanke 1958 [16],----,----,----,----,----,----,----,----,----,----,----,----,----,----,----,----,----,----,----
NaF-BeF2,383,44.353,0.529-0.471,643,10,Robelin 2013 [120],----,----,----,2.38,0.000325,873-1073,4,Blanke 1958 [16],----,----,----,----,----,----,----,----,----,----,----,----,----,----,----,----,----,----,----
NaF-BeF2,384,44.2179,0.5559-0.4441,626,10,Robelin 2013 [120],----,----,----,----,----,----,----,----,0.0431,39500,----,----,----,873-1073,20,Blanke 1958 [17],----,----,----,----,----,----,----,----,----,----,----
NaF-BeF2,385,44.1471,0.57-0.43,610,10,Robelin 2013 [120],1673,----,Jerden 2019 [70],----,----,----,----,----,0.035,43000,----,----,----,873-1073,10,Cohen 1957 [42],----,----,----,----,----,----,----,----,----,----,----
NaF-BeF2,386,44.0969,0.58-0.42,612,10,Robelin 2013 [120],----,----,----,2.53E+00,4.90E-04,873-1073,4,Blanke 1958 [16],----,----,----,----,----,----,----,----,----,----,----,----,----,----,----,----,----,----,----
NaF-BeF2,387,43.9965,0.60-0.40,728,10,Robelin 2013 [120],----,----,----,2.58E+00,5.30E-04,873-1073,4,Blanke 1958 [16],0.0658,36200,----,----,----,873-1073,20,Blanke 1958 [17],----,----,----,----,----,----,----,----,----,----,----
NaF-BeF2,388,43.7957,0.64-0.36,845,10,Robelin 2013 [120],----,----,----,2.55E+00,5.00E-04,873-1073,4,Blanke 1958 [16],----,----,----,----,----,----,----,----,----,----,----,----,----,----,----,----,----,----,----
NaF-BeF2,389,43.6601,0.667-0.333,860,10,Robelin 2013 [120],----,----,----,2.45E+00,3.85E-04,873-1073,4,Blanke 1958 [16],1.44E-01,3.01E+04,----,----,----,873-1073,20,Blanke 1958 [17],----,----,----,----,----,----,----,----,----,----,----
NaF-BeF2,390,43.503,0.6983-0.3017,846,10,Robelin 2013 [120],----,----,----,----,----,----,----,----,2.21E-01,2.27E+04,----,----,----,873-1073,20,Blanke 1958 [17],----,----,----,----,----,----,----,----,----,----,----
NaF-BeF2,391,43.4944,0.70-0.30,851,10,Robelin 2013 [120],----,----,----,2.55E+00,5.05E-04,873-1073,4,Blanke 1958 [16],2.47E-01,2.21E+04,----,----,----,873-1073,20,Blanke 1958 [17],----,----,----,----,----,----,----,----,----,----,----
NaF-BeF2,392,43.3458,0.7296-0.2704,957,10,Robelin 2013 [120],----,----,----,----,----,----,----,----,1.06E-01,2.95E+04,----,----,----,973-1073,20,Blanke 1958 [17],----,----,----,----,----,----,----,----,----,----,----
NaCl-ZrF4,393,69.3203,0.9-0.1,----,----,----,----,----,----,2.35E+00,5.28E-04,1093-1193,5,Katyshev 2001 [166],----,----,----,----,----,----,----,----,----,----,----,----,----,----,----,----,----,----,----
NaCl-ZrF4,394,80.1977,0.8-0.2,----,----,----,----,----,----,2.69E+00,6.20E-04,1093-1193,5,Katyshev 2001 [166],----,----,----,----,----,----,----,----,----,----,----,----,----,----,----,----,----,----,----
NaCl-ZrF4,395,91.0752,0.7-0.3,----,----,----,----,----,----,3.02E+00,7.31E-04,1033-1213,5,Katyshev 2001 [166],----,----,----,----,----,----,----,----,----,----,----,----,----,----,----,----,----,----,----
NaCl-ZrF4,396,101.9527,0.6-0.4,----,----,----,----,----,----,3.27E+00,7.65E-04,1033-1233,5,Katyshev 2001 [166],----,----,----,----,----,----,----,----,----,----,----,----,----,----,----,----,----,----,----
NaCl-ZrF4,397,112.8302,0.5-0.5,----,----,----,----,----,----,3.61E+00,8.75E-04,1053-1233,5,Katyshev 2001 [166],----,----,----,----,----,----,----,----,----,----,----,----,----,----,----,----,----,----,----
NaCl-ZrF4,398,123.7077,0.4-0.6,----,----,----,----,----,----,3.91E+00,9.07E-04,1053-1233,5,Katyshev 2001 [166],----,----,----,----,----,----,----,----,----,----,----,----,----,----,----,----,----,----,----
NaCl-ZrF4,399,134.5852,0.3-0.7,----,----,----,----,----,----,4.26E+00,9.88E-04,1095-1250,5,Katyshev 2001 [166],----,----,----,----,----,----,----,----,----,----,----,----,----,----,----,----,----,----,----
NaCl-ZrF4,400,145.4626,0.2-0.8,----,----,----,----,----,----,4.63E+00,1.07E-03,1137-1242,5,Katyshev 2001 [166],----,----,----,----,----,----,----,----,----,----,----,----,----,----,----,----,----,----,----
KCl-ZrF4,401,83.8179,0.9-0.1,----,----,----,----,----,----,2.52E+00,7.27E-04,1018-1158,5,Katyshev 2001 [166],----,----,----,----,----,----,----,----,----,----,----,----,----,----,----,----,----,----,----
KCl-ZrF4,402,93.0846,0.8-0.2,----,----,----,----,----,----,2.6122,0.000656,964-1191,5,Katyshev 2001 [166],----,----,----,----,----,----,----,----,----,----,----,----,----,----,----,----,----,----,----
KCl-ZrF4,403,102.3512,0.7-0.3,----,----,----,----,----,----,2.84E+00,7.44E-04,926-1148,5,Katyshev 2001 [166],----,----,----,----,----,----,----,----,----,----,----,----,----,----,----,----,----,----,----
KCl-ZrF4,404,111.6178,0.6-0.4,----,----,----,----,----,----,2.97E+00,7.36E-04,861-1145,5,Katyshev 2001 [166],----,----,----,----,----,----,----,----,----,----,----,----,----,----,----,----,----,----,----
KCl-ZrF4,405,120.8845,0.5-0.5,----,----,----,----,----,----,3.14E+00,7.54E-04,972-1143,5,Katyshev 2001 [166],----,----,----,----,----,----,----,----,----,----,----,----,----,----,----,----,----,----,----
KCl-ZrF4,406,130.1511,0.4-0.6,----,----,----,----,----,----,3.41E+00,7.91E-04,864-1018,5,Katyshev 2001 [166],----,----,----,----,----,----,----,----,----,----,----,----,----,----,----,----,----,----,----
KCl-ZrF4,407,134.7844,0.35-0.65,----,----,----,----,----,----,3.61E+00,8.28E-04,902-1013,5,Katyshev 2001 [166],----,----,----,----,----,----,----,----,----,----,----,----,----,----,----,----,----,----,----
KCl-ZrF4,408,148.6844,0.2-0.8,----,----,----,----,----,----,4.17E+00,8.73E-04,1063-1124,5,Katyshev 2001 [166],----,----,----,----,----,----,----,----,----,----,----,----,----,----,----,----,----,----,----
KCl-LiCl-NaCl,409,58.4527,0.1667-0.1667-0.6666,976,10,Lu 2020 [163],----,----,----,2.07E+00,5.32E-04,1028-1168,10,Fellner 1979 [55],----,----,----,----,----,----,----,----,----,----,----,----,----,----,----,----,----,----,----
KCl-LiCl-NaCl,410,50.43,0.1667-0.6666-0.1667,752,10,Lu 2020 [163],----,----,----,2.04E+00,4.87E-04,1088-1173,10,Fellner 1979 [55],----,----,----,----,----,----,----,----,----,----,----,----,----,----,----,----,----,----,----
KCl-LiCl-NaCl,411,58.4627,0.3333-0.3333-0.3334,823,10,Lu 2020 [163],----,----,----,2.03E+00,5.05E-04,993-1123,10,Fellner 1979 [55],----,----,----,----,----,----,----,----,----,----,----,----,----,----,----,----,----,----,----
KCl-LiCl-NaCl,412,66.5054,0.6666-0.1667-0.1667,925,10,Lu 2020 [163],----,----,----,1.91E+00,4.27E-04,1073-1193,10,Fellner 1979 [55],----,----,----,----,----,----,----,----,----,----,----,----,----,----,----,----,----,----,----
KCl-LiCl-UCl3,413,111.2795,0.17-0.62-0.21,772,5*,SALTDBLEAN-TC [156],----,----,----,3.0445,0.00061,959-1154,5,Katyshev 2001 [166],----,----,----,----,----,----,----,----,----,----,----,----,----,----,----,----,----,----,----
KCl-LiCl-UCl3,414,103.3802,0.3-0.53-0.17,720,5*,SALTDBLEAN-TC [156],----,----,----,3.01E+00,7.02E-04,974-1101,5,Katyshev 2001 [166],----,----,----,----,----,----,----,----,----,----,----,----,----,----,----,----,----,----,----
KCl-LiCl-UCl3,415,99.1439,0.45-0.41-0.14,769,5*,SALTDBLEAN-TC [156],----,----,----,2.74E+00,6.22E-04,959-1153,5,Katyshev 2001 [166],----,----,----,----,----,----,----,----,----,----,----,----,----,----,----,----,----,----,----
KCl-LiCl-UCl3,416,91.8878,0.6-0.3-0.1,752,5*,SALTDBLEAN-TC [156],----,----,----,2.57E+00,6.68E-04,960-1155,5,Katyshev 2001 [166],----,----,----,----,----,----,----,----,----,----,----,----,----,----,----,----,----,----,----
KCl-LiCl-UCl3,417,84.6316,0.75-0.19-0.06,911,5*,SALTDBLEAN-TC [156],----,----,----,2.31E+00,5.46E-04,1051-1230,5,Katyshev 2001 [166],----,----,----,----,----,----,----,----,----,----,----,----,----,----,----,----,----,----,----
KCl-LiCl-UCl3,418,80.3954,0.9-0.07-0.03,1003,5*,SALTDBLEAN-TC [156],----,----,----,2.19E+00,5.61E-04,1025-1158,5,Katyshev 2001 [166],----,----,----,----,----,----,----,----,----,----,----,----,----,----,----,----,----,----,----
KCl-LiCl-UCl3,419,173.6311,0.16-0.42-0.42,875,5*,SALTDBLEAN-TC [156],----,----,----,4.19E+00,7.86E-04,938-1099,5,Katyshev 2001 [166],----,----,----,----,----,----,----,----,----,----,----,----,----,----,----,----,----,----,----
KCl-LiCl-UCl3,420,157.7391,0.3-0.35-0.35,699,5*,SALTDBLEAN-TC [156],----,----,----,3.54E+00,6.13E-04,890-1084,5,Katyshev 2001 [166],----,----,----,----,----,----,----,----,----,----,----,----,----,----,----,----,----,----,----
KCl-LiCl-UCl3,421,141.847,0.45-0.27-0.28,808,5*,SALTDBLEAN-TC [156],----,----,----,3.00E+00,5.16E-04,917-1073,5,Katyshev 2001 [166],----,----,----,----,----,----,----,----,----,----,----,----,----,----,----,----,----,----,----
KCl-LiCl-UCl3,422,122.0872,0.6-0.2-0.2,815,5*,SALTDBLEAN-TC [156],----,----,----,2.81E+00,6.49E-04,915-1109,5,Katyshev 2001 [166],----,----,----,----,----,----,----,----,----,----,----,----,----,----,----,----,----,----,----
KCl-LiCl-UCl3,423,102.3273,0.75-0.12-0.13,893,5*,SALTDBLEAN-TC [156],----,----,----,2.60E+00,7.22E-04,961-1103,5,Katyshev 2001 [166],----,----,----,----,----,----,----,----,----,----,----,----,----,----,----,----,----,----,----
KCl-LiCl-UCl3,424,86.4353,0.9-0.05-0.05,1001,5*,SALTDBLEAN-TC [156],----,----,----,2.15E+00,4.99E-04,1093-1316,5,Katyshev 2001 [166],----,----,----,----,----,----,----,----,----,----,----,----,----,----,----,----,----,----,----
KCl-LiCl-UCl3,425,240.4937,0.15-0.21-0.64,1013,5*,SALTDBLEAN-TC [156],----,----,----,4.4034,0.0007,977-1103,5,Katyshev 2001 [166],----,----,----,----,----,----,----,----,----,----,----,----,----,----,----,----,----,----,----
KCl-LiCl-UCl3,426,212.098,0.3-0.17-0.53,920,5*,SALTDBLEAN-TC [156],----,----,----,3.88E+00,6.51E-04,1048-1217,5,Katyshev 2001 [166],----,----,----,----,----,----,----,----,----,----,----,----,----,----,----,----,----,----,----
KCl-LiCl-UCl3,427,180.6823,0.45-0.14-0.41,809,5*,SALTDBLEAN-TC [156],----,----,----,3.74E+00,9.54E-04,816-1069,5,Katyshev 2001 [166],----,----,----,----,----,----,----,----,----,----,----,----,----,----,----,----,----,----,----
KCl-LiCl-UCl3,428,152.2866,0.6-0.1-0.3,868,5*,SALTDBLEAN-TC [156],----,----,----,3.26E+00,8.18E-04,918-1088,5,Katyshev 2001 [166],----,----,----,----,----,----,----,----,----,----,----,----,----,----,----,----,----,----,----
KCl-LiCl-UCl3,429,121.1925,0.76-0.06-0.18,846,5*,SALTDBLEAN-TC [156],----,----,----,2.62E+00,5.43E-04,834-1077,5,Katyshev 2001 [166],----,----,----,----,----,----,----,----,----,----,----,----,----,----,----,----,----,----,----
KCl-LiCl-UCl3,430,92.4751,0.9-0.03-0.07,998,5*,SALTDBLEAN-TC [156],----,----,----,2.50E+00,7.55E-04,1123-1275,5,Katyshev 2001 [166],----,----,----,----,----,----,----,----,----,----,----,----,----,----,----,----,----,----,----
KCl-LiCl-UCl4,431,118.0814,0.15-0.64-0.21,818,5*,SALTDBLEAN-TC [156],----,----,----,3.10E+00,7.32E-04,812-937,5,Katyshev 2001 [166],----,----,----,----,----,----,----,----,----,----,----,----,----,----,----,----,----,----,----
KCl-LiCl-UCl4,432,109.4072,0.3-0.53-0.17,808,5*,SALTDBLEAN-TC [156],----,----,----,2.84E+00,6.01E-04,867-981,5,Katyshev 2001 [166],----,----,----,----,----,----,----,----,----,----,----,----,----,----,----,----,----,----,----
KCl-LiCl-UCl4,433,104.1074,0.45-0.41-0.14,792,5*,SALTDBLEAN-TC [156],----,----,----,2.78E+00,6.97E-04,876-983,5,Katyshev 2001 [166],----,----,----,----,----,----,----,----,----,----,----,----,----,----,----,----,----,----,----
KCl-LiCl-UCl4,434,95.7546,0.61-0.29-0.1,893,5*,SALTDBLEAN-TC [156],----,----,----,2.66E+00,7.34E-04,917-1019,5,Katyshev 2001 [166],----,----,----,----,----,----,----,----,----,----,----,----,----,----,----,----,----,----,----
KCl-LiCl-UCl4,435,86.7588,0.75-0.19-0.06,956,5*,SALTDBLEAN-TC [156],----,----,----,2.43E+00,6.28E-04,978-1101,5,Katyshev 2001 [166],----,----,----,----,----,----,----,----,----,----,----,----,----,----,----,----,----,----,----
KCl-LiCl-UCl4,436,81.459,0.9-0.07-0.03,1004,5*,SALTDBLEAN-TC [156],----,----,----,2.24E+00,5.69E-04,1030-1119,5,Katyshev 2001 [166],----,----,----,----,----,----,----,----,----,----,----,----,----,----,----,----,----,----,----
KCl-LiCl-UCl4,437,188.5214,0.16-0.42-0.42,827,5*,SALTDBLEAN-TC [156],----,----,----,3.37E+00,8.74E-04,746-912,5,Katyshev 2001 [166],----,----,----,----,----,----,----,----,----,----,----,----,----,----,----,----,----,----,----
KCl-LiCl-UCl4,438,170.1476,0.3-0.35-0.35,788,5*,SALTDBLEAN-TC [156],----,----,----,3.46E+00,8.30E-04,764-924,5,Katyshev 2001 [166],----,----,----,----,----,----,----,----,----,----,----,----,----,----,----,----,----,----,----
KCl-LiCl-UCl4,439,151.7739,0.45-0.27-0.28,759,5*,SALTDBLEAN-TC [156],----,----,----,3.19E+00,7.04E-04,818-945,5,Katyshev 2001 [166],----,----,----,----,----,----,----,----,----,----,----,----,----,----,----,----,----,----,----
KCl-LiCl-UCl4,440,129.1778,0.6-0.2-0.2,822,5*,SALTDBLEAN-TC [156],----,----,----,2.97E+00,6.07E-04,846-1002,5,Katyshev 2001 [166],----,----,----,----,----,----,----,----,----,----,----,----,----,----,----,----,----,----,----
KCl-LiCl-UCl4,441,110.0585,0.74-0.13-0.13,959,5*,SALTDBLEAN-TC [156],----,----,----,2.82E+00,7.87E-04,967-1060,5,Katyshev 2001 [166],----,----,----,----,----,----,----,----,----,----,----,----,----,----,----,----,----,----,----
KCl-LiCl-UCl4,442,88.9534,0.91-0.05-0.04,1038,5*,SALTDBLEAN-TC [156],----,----,----,2.43E+00,6.60E-04,1021-1135,5,Katyshev 2001 [166],----,----,----,----,----,----,----,----,----,----,----,----,----,----,----,----,----,----,----
KCl-LiCl-UCl4,443,263.1836,0.15-0.21-0.64,795,5*,SALTDBLEAN-TC [156],----,----,----,4.15E+00,1.17E-03,813-942,5,Katyshev 2001 [166],----,----,----,----,----,----,----,----,----,----,----,----,----,----,----,----,----,----,----
KCl-LiCl-UCl4,444,230.8881,0.3-0.17-0.53,767,5*,SALTDBLEAN-TC [156],----,----,----,3.7551,0.000939,787-944,5,Katyshev 2001 [166],----,----,----,----,----,----,----,----,----,----,----,----,----,----,----,----,----,----,----
KCl-LiCl-UCl4,445,189.4338,0.48-0.13-0.39,728,5*,SALTDBLEAN-TC [156],----,----,----,3.59E+00,9.76E-04,843-996,5,Katyshev 2001 [166],----,----,----,----,----,----,----,----,----,----,----,----,----,----,----,----,----,----,----
KCl-LiCl-UCl4,446,162.9225,0.6-0.1-0.3,707,5*,SALTDBLEAN-TC [156],----,----,----,3.31E+00,9.27E-04,895-1018,5,Katyshev 2001 [166],----,----,----,----,----,----,----,----,----,----,----,----,----,----,----,----,----,----,----
KCl-LiCl-UCl4,447,130.6269,0.75-0.06-0.19,918,5*,SALTDBLEAN-TC [156],----,----,----,3.10E+00,8.92E-04,870-1003,5,Katyshev 2001 [166],----,----,----,----,----,----,----,----,----,----,----,----,----,----,----,----,----,----,----
KCl-LiCl-UCl4,448,94.9569,0.9-0.03-0.07,1034,5*,SALTDBLEAN-TC [156],----,----,----,2.69E+00,7.93E-04,991-1119,5,Katyshev 2001 [166],----,----,----,----,----,----,----,----,----,----,----,----,----,----,----,----,----,----,----
KCl-NaCl-UCl3,449,243.8639,0.15-0.21-0.64,987,5*,SALTDBLEAN-TC [156],----,----,----,4.10E+00,4.03E-04,995-1122,5,Katyshev 2001 [166],----,----,----,----,----,----,----,----,----,----,----,----,----,----,----,----,----,----,----
KCl-NaCl-UCl3,450,214.8263,0.3-0.17-0.53,886,5*,SALTDBLEAN-TC [156],----,----,----,4.02E+00,6.70E-04,984-1141,5,Katyshev 2001 [166],----,----,----,----,----,----,----,----,----,----,----,----,----,----,----,----,----,----,----
KCl-NaCl-UCl3,451,182.9291,0.45-0.14-0.41,816,5*,SALTDBLEAN-TC [156],----,----,----,3.63E+00,6.63E-04,998-1123,5,Katyshev 2001 [166],----,----,----,----,----,----,----,----,----,----,----,----,----,----,----,----,----,----,----
KCl-NaCl-UCl3,452,153.8914,0.6-0.1-0.3,867,5*,SALTDBLEAN-TC [156],----,----,----,2.96E+00,3.44E-04,970-1123,5,Katyshev 2001 [166],----,----,----,----,----,----,----,----,----,----,----,----,----,----,----,----,----,----,----
KCl-NaCl-UCl3,453,124.8537,0.75-0.06-0.19,858,5*,SALTDBLEAN-TC [156],----,----,----,2.58E+00,3.57E-04,973-1130,5,Katyshev 2001 [166],----,----,----,----,----,----,----,----,----,----,----,----,----,----,----,----,----,----,----
KCl-NaCl-UCl3,454,92.9566,0.9-0.03-0.07,1003,5*,SALTDBLEAN-TC [156],----,----,----,2.37E+00,5.12E-04,1070-1163,5,Katyshev 2001 [166],----,----,----,----,----,----,----,----,----,----,----,----,----,----,----,----,----,----,----
KCl-NaCl-UCl3,455,180.3716,0.15-0.43-0.42,795,5*,SALTDBLEAN-TC [156],----,----,----,3.60E+00,6.00E-04,934-1126,5,Katyshev 2001 [166],----,----,----,----,----,----,----,----,----,----,----,----,----,----,----,----,----,----,----
KCl-NaCl-UCl3,456,163.3561,0.3-0.35-0.35,735,5*,SALTDBLEAN-TC [156],----,----,----,3.20E+00,5.23E-04,961-1147,5,Katyshev 2001 [166],----,----,----,----,----,----,----,----,----,----,----,----,----,----,----,----,----,----,----
KCl-NaCl-UCl3,457,146.3407,0.44-0.28-0.28,814,5*,SALTDBLEAN-TC [156],----,----,----,3.20E+00,7.09E-04,966-1127,5,Katyshev 2001 [166],----,----,----,----,----,----,----,----,----,----,----,----,----,----,----,----,----,----,----
KCl-NaCl-UCl3,458,125.2969,0.6-0.2-0.2,811,5*,SALTDBLEAN-TC [156],----,----,----,2.69E+00,4.82E-04,993-1118,5,Katyshev 2001 [166],----,----,----,----,----,----,----,----,----,----,----,----,----,----,----,----,----,----,----
KCl-NaCl-UCl3,459,104.2532,0.75-0.13-0.12,928,5*,SALTDBLEAN-TC [156],----,----,----,2.74E+00,7.30E-04,979-1134,5,Katyshev 2001 [166],----,----,----,----,----,----,----,----,----,----,----,----,----,----,----,----,----,----,----
KCl-NaCl-UCl3,460,87.2377,0.9-0.05-0.05,1009,5*,SALTDBLEAN-TC [156],----,----,----,2.41E+00,6.75E-04,1050-1170,5,Katyshev 2001 [166],----,----,----,----,----,----,----,----,----,----,----,----,----,----,----,----,----,----,----
KCl-NaCl-UCl3,461,120.9075,0.15-0.64-0.21,946,5*,SALTDBLEAN-TC [156],----,----,----,2.91E+00,4.94E-04,1007-1161,5,Katyshev 2001 [166],----,----,----,----,----,----,----,----,----,----,----,----,----,----,----,----,----,----,----
KCl-NaCl-UCl3,462,111.886,0.3-0.53-0.17,925,5*,SALTDBLEAN-TC [156],----,----,----,2.85E+00,6.22E-04,992-1148,5,Katyshev 2001 [166],----,----,----,----,----,----,----,----,----,----,----,----,----,----,----,----,----,----,----
KCl-NaCl-UCl3,463,105.7239,0.45-0.41-0.14,881,5*,SALTDBLEAN-TC [156],----,----,----,2.62E+00,5.32E-04,975-1127,5,Katyshev 2001 [166],----,----,----,----,----,----,----,----,----,----,----,----,----,----,----,----,----,----,----
KCl-NaCl-UCl3,464,96.7024,0.6-0.3-0.1,894,5*,SALTDBLEAN-TC [156],----,----,----,2.54E+00,5.90E-04,1025-1147,5,Katyshev 2001 [166],----,----,----,----,----,----,----,----,----,----,----,----,----,----,----,----,----,----,----
KCl-NaCl-UCl3,465,87.6809,0.75-0.19-0.06,960,5*,SALTDBLEAN-TC [156],----,----,----,2.17E+00,4.40E-04,995-1153,5,Katyshev 2001 [166],----,----,----,----,----,----,----,----,----,----,----,----,----,----,----,----,----,----,----
KCl-NaCl-UCl3,466,81.5188,0.9-0.07-0.03,1014,5*,SALTDBLEAN-TC [156],----,----,----,2.16E+00,5.41E-04,1069-1232,5,Katyshev 2001 [166],----,----,----,----,----,----,----,----,----,----,----,----,----,----,----,----,----,----,----
KCl-NaCl-UCl3,467,123.8872,0.69-0.12-0.19,843,5*,SALTDBLEAN-TC [156],----,----,----,----,----,----,----,----,----,----,-0.9731,1011,0,896-1246,15*,Katyshev 2001 [166],----,----,----,----,----,----,----,----,----,----,----
KCl-NaCl-UCl3,468,113.8591,0.6-0.24-0.16,850,5*,SALTDBLEAN-TC [156],----,----,----,----,----,----,----,----,----,----,-0.6816,1014,0,787-1239,15*,Katyshev 2001 [166],----,----,----,----,----,----,----,----,----,----,----
KCl-NaCl-UCl3,469,103.1866,0.47-0.4-0.13,878,5*,SALTDBLEAN-TC [156],----,----,----,----,----,----,----,----,----,----,-0.8875,985,0,925-1242,15*,Katyshev 2001 [166],----,----,----,----,----,----,----,----,----,----,----
KCl-NaCl-UCl3,470,86.5743,0.29-0.63-0.08,965,5*,SALTDBLEAN-TC [156],----,----,----,----,----,----,----,----,----,----,-1.0651,1141,0,972-1254,15*,Katyshev 2001 [166],----,----,----,----,----,----,----,----,----,----,----
KCl-NaCl-UCl3,471,71.9747,0.13-0.83-0.04,1029,5*,SALTDBLEAN-TC [156],----,----,----,----,----,----,----,----,----,----,-1.2142,1429,0,1165-1256,15*,Katyshev 2001 [166],----,----,----,----,----,----,----,----,----,----,----
KCl-NaCl-UCl3,472,150.7098,0.58-0.13-0.29,858,5*,SALTDBLEAN-TC [156],----,----,----,----,----,----,----,----,----,----,-1.0839,1314,0,929-1263,15*,Katyshev 2001 [166],----,----,----,----,----,----,----,----,----,----,----
KCl-NaCl-UCl3,473,137.8222,0.49-0.26-0.25,816,5*,SALTDBLEAN-TC [156],----,----,----,----,----,----,----,----,----,----,-1.0859,1291,0,829-1248,15*,Katyshev 2001 [166],----,----,----,----,----,----,----,----,----,----,----
KCl-NaCl-UCl3,474,119.0547,0.39-0.42-0.19,878,5*,SALTDBLEAN-TC [156],----,----,----,----,----,----,----,----,----,----,-1.0694,1186,0,927-1240,15*,Katyshev 2001 [166],----,----,----,----,----,----,----,----,----,----,----
KCl-NaCl-UCl3,475,96.7833,0.25-0.63-0.12,966,5*,SALTDBLEAN-TC [156],----,----,----,----,----,----,----,----,----,----,-1.058,1178,0,973-1238,15*,Katyshev 2001 [166],----,----,----,----,----,----,----,----,----,----,----
KCl-NaCl-UCl3,476,74.512,0.11-0.84-0.05,1032,5*,SALTDBLEAN-TC [156],----,----,----,----,----,----,----,----,----,----,-1.1352,1326,0,1047-1229,15*,Katyshev 2001 [166],----,----,----,----,----,----,----,----,----,----,----
KCl-NaCl-UCl3,477,187.6815,0.39-0.18-0.43,779,5*,SALTDBLEAN-TC [156],----,----,----,----,----,----,----,----,----,----,-1.1417,1517,0,876-1232,15*,Katyshev 2001 [166],----,----,----,----,----,----,----,----,----,----,----
KCl-NaCl-UCl3,478,156.8917,0.29-0.37-0.34,733,5*,SALTDBLEAN-TC [156],----,----,----,----,----,----,----,----,----,----,-1.2786,1411,0,815-1227,15*,Katyshev 2001 [166],----,----,----,----,----,----,----,----,----,----,----
KCl-NaCl-UCl3,479,133.4729,0.22-0.53-0.25,882,5*,SALTDBLEAN-TC [156],----,----,----,----,----,----,----,----,----,----,-1.2429,1349,0,922-1219,15*,Katyshev 2001 [166],----,----,----,----,----,----,----,----,----,----,----
KCl-NaCl-UCl3,480,103.4286,0.13-0.72-0.15,991,5*,SALTDBLEAN-TC [156],----,----,----,----,----,----,----,----,----,----,-1.0553,1174,0,1002-1222,15*,Katyshev 2001 [166],----,----,----,----,----,----,----,----,----,----,----
KCl-NaCl-UCl3,481,82.446,0.07-0.85-0.08,1034,5*,SALTDBLEAN-TC [156],----,----,----,----,----,----,----,----,----,----,-1.0878,1232,0,1034-1225,15*,Katyshev 2001 [166],----,----,----,----,----,----,----,----,----,----,----
KCl-NaCl-UCl3,482,241.8099,0.2-0.17-0.63,976,5*,SALTDBLEAN-TC [156],----,----,----,----,----,----,----,----,----,----,-1.3571,1705,0,1018-1219,15*,Katyshev 2001 [166],----,----,----,----,----,----,----,----,----,----,----
KCl-NaCl-UCl3,483,203.9927,0.16-0.34-0.5,884,5*,SALTDBLEAN-TC [156],----,----,----,----,----,----,----,----,----,----,-1.3954,1616,0,935-1217,15*,Katyshev 2001 [166],----,----,----,----,----,----,----,----,----,----,----
KCl-NaCl-UCl3,484,166.7599,0.11-0.52-0.37,714,5*,SALTDBLEAN-TC [156],----,----,----,----,----,----,----,----,----,----,-1.4507,1500,0,873-1209,15*,Katyshev 2001 [166],----,----,----,----,----,----,----,----,----,----,----
KCl-NaCl-UCl3,485,128.1972,0.07-0.69-0.24,914,5*,SALTDBLEAN-TC [156],----,----,----,----,----,----,----,----,----,----,-1.285,1365,0,943-1216,15*,Katyshev 2001 [166],----,----,----,----,----,----,----,----,----,----,----
KCl-NaCl-UCl3,486,90.5411,0.04-0.85-0.11,1028,5*,SALTDBLEAN-TC [156],----,----,----,----,----,----,----,----,----,----,-1.213,1357,0,1068-1222,15*,Katyshev 2001 [166],----,----,----,----,----,----,----,----,----,----,----
KCl-UCl3-UCl4,487,312.6378,0.14-0.69-0.17,1051,5*,SALTDBLEAN-TC [156],----,----,----,5.67E+00,1.45E-03,1068-1196,5,Katyshev 2001 [166],----,----,----,----,----,----,----,----,----,----,----,----,----,----,----,----,----,----,----
KCl-UCl3-UCl4,488,296.0931,0.2-0.64-0.16,1042,5*,SALTDBLEAN-TC [156],----,----,----,5.16E+00,1.15E-03,1098-1196,5,Katyshev 2001 [166],----,----,----,----,----,----,----,----,----,----,----,----,----,----,----,----,----,----,----
KCl-UCl3-UCl4,489,240.7076,0.4-0.48-0.12,969,5*,SALTDBLEAN-TC [156],----,----,----,4.55E+00,1.06E-03,958-1049,5,Katyshev 2001 [166],----,----,----,----,----,----,----,----,----,----,----,----,----,----,----,----,----,----,----
KCl-UCl3-UCl4,490,199.1685,0.55-0.36-0.09,805,5*,SALTDBLEAN-TC [156],----,----,----,3.95E+00,9.28E-04,885-1041,5,Katyshev 2001 [166],----,----,----,----,----,----,----,----,----,----,----,----,----,----,----,----,----,----,----
KCl-UCl3-UCl4,491,157.6295,0.7-0.24-0.06,866,5*,SALTDBLEAN-TC [156],----,----,----,3.38E+00,8.24E-04,965-1078,5,Katyshev 2001 [166],----,----,----,----,----,----,----,----,----,----,----,----,----,----,----,----,----,----,----
KCl-UCl3-UCl4,492,143.7831,0.75-0.2-0.05,859,5*,SALTDBLEAN-TC [156],----,----,----,3.10E+00,6.91E-04,963-1108,5,Katyshev 2001 [166],----,----,----,----,----,----,----,----,----,----,----,----,----,----,----,----,----,----,----
KCl-UCl3-UCl4,493,116.0904,0.85-0.12-0.03,944,5*,SALTDBLEAN-TC [156],----,----,----,2.79E+00,6.64E-04,989-1109,5,Katyshev 2001 [166],----,----,----,----,----,----,----,----,----,----,----,----,----,----,----,----,----,----,----
KCl-UCl3-UCl4,494,301.7655,0.2-0.48-0.32,1042,5*,SALTDBLEAN-TC [156],----,----,----,5.65E+00,1.73E-03,1031-1105,5,Katyshev 2001 [166],----,----,----,----,----,----,----,----,----,----,----,----,----,----,----,----,----,----,----
KCl-UCl3-UCl4,495,273.3638,0.3-0.42-0.28,1042,5*,SALTDBLEAN-TC [156],----,----,----,4.89E+00,1.24E-03,991-1091,5,Katyshev 2001 [166],----,----,----,----,----,----,----,----,----,----,----,----,----,----,----,----,----,----,----
KCl-UCl3-UCl4,496,216.5602,0.5-0.3-0.2,954,5*,SALTDBLEAN-TC [156],----,----,----,4.09E+00,9.85E-04,873-990,5,Katyshev 2001 [166],----,----,----,----,----,----,----,----,----,----,----,----,----,----,----,----,----,----,----
KCl-UCl3-UCl4,497,188.1584,0.6-0.24-0.16,832,5*,SALTDBLEAN-TC [156],----,----,----,3.46E+00,6.87E-04,898-1054,5,Katyshev 2001 [166],----,----,----,----,----,----,----,----,----,----,----,----,----,----,----,----,----,----,----
KCl-UCl3-UCl4,498,145.5558,0.75-0.15-0.1,833,5*,SALTDBLEAN-TC [156],----,----,----,3.10E+00,7.18E-04,928-1056,5,Katyshev 2001 [166],----,----,----,----,----,----,----,----,----,----,----,----,----,----,----,----,----,----,----
KCl-UCl3-UCl4,499,117.154,0.85-0.09-0.06,947,5*,SALTDBLEAN-TC [156],----,----,----,2.77E+00,6.64E-04,976-1083,5,Katyshev 2001 [166],----,----,----,----,----,----,----,----,----,----,----,----,----,----,----,----,----,----,----
KCl-UCl3-UCl4,500,306.0199,0.2-0.36-0.44,1043,5*,SALTDBLEAN-TC [156],----,----,----,5.64E+00,1.93E-03,1002-1086,5,Katyshev 2001 [166],----,----,----,----,----,----,----,----,----,----,----,----,----,----,----,----,----,----,----
KCl-UCl3-UCl4,501,262.7082,0.35-0.29-0.36,1067,5*,SALTDBLEAN-TC [156],----,----,----,4.71E+00,1.32E-03,957-1057,5,Katyshev 2001 [166],----,----,----,----,----,----,----,----,----,----,----,----,----,----,----,----,----,----,----
KCl-UCl3-UCl4,502,222.8403,0.5-0.22-0.28,999,5*,SALTDBLEAN-TC [156],----,----,----,4.20E+00,1.19E-03,912-1047,5,Katyshev 2001 [166],----,----,----,----,----,----,----,----,----,----,----,----,----,----,----,----,----,----,----
KCl-UCl3-UCl4,503,190.2856,0.6-0.18-0.22,821,5*,SALTDBLEAN-TC [156],----,----,----,3.68E+00,9.34E-04,873-1007,5,Katyshev 2001 [166],----,----,----,----,----,----,----,----,----,----,----,----,----,----,----,----,----,----,----
KCl-UCl3-UCl4,504,164.9732,0.7-0.14-0.16,839,5*,SALTDBLEAN-TC [156],----,----,----,3.1889,0.000702,950-1046,5,Katyshev 2001 [166],----,----,----,----,----,----,----,----,----,----,----,----,----,----,----,----,----,----,----
KCl-UCl3-UCl4,505,132.4185,0.8-0.09-0.11,882,5*,SALTDBLEAN-TC [156],----,----,----,2.95E+00,6.94E-04,978-1086,5,Katyshev 2001 [166],----,----,----,----,----,----,----,----,----,----,----,----,----,----,----,----,----,----,----
KCl-UCl3-UCl4,506,310.2743,0.2-0.24-0.56,1010,5*,SALTDBLEAN-TC [156],----,----,----,5.11E+00,1.71E-03,851-943,5,Katyshev 2001 [166],----,----,----,----,----,----,----,----,----,----,----,----,----,----,----,----,----,----,----
KCl-UCl3-UCl4,507,251.3435,0.4-0.18-0.42,1081,5*,SALTDBLEAN-TC [156],----,----,----,4.55E+00,1.52E-03,827-942,5,Katyshev 2001 [166],----,----,----,----,----,----,----,----,----,----,----,----,----,----,----,----,----,----,----
KCl-UCl3-UCl4,508,218.8253,0.51-0.15-0.34,1001,5*,SALTDBLEAN-TC [156],----,----,----,4.04E+00,1.17E-03,887-977,5,Katyshev 2001 [166],----,----,----,----,----,----,----,----,----,----,----,----,----,----,----,----,----,----,----
KCl-UCl3-UCl4,509,192.4128,0.6-0.12-0.28,808,5*,SALTDBLEAN-TC [156],----,----,----,3.68E+00,1.01E-03,916-1028,5,Katyshev 2001 [166],----,----,----,----,----,----,----,----,----,----,----,----,----,----,----,----,----,----,----
KCl-UCl3-UCl4,510,144.5936,0.76-0.07-0.17,817,5*,SALTDBLEAN-TC [156],----,----,----,3.21E+00,8.47E-04,834-951,5,Katyshev 2001 [166],----,----,----,----,----,----,----,----,----,----,----,----,----,----,----,----,----,----,----
KCl-UCl3-UCl4,511,115.1282,0.86-0.04-0.1,961,5*,SALTDBLEAN-TC [156],----,----,----,2.79E+00,6.87E-04,1001-1137,5,Katyshev 2001 [166],----,----,----,----,----,----,----,----,----,----,----,----,----,----,----,----,----,----,----
KCl-UCl3-UCl4,512,314.5286,0.2-0.12-0.68,891,5*,SALTDBLEAN-TC [156],----,----,----,4.91E+00,1.71E-03,869-948,5,Katyshev 2001 [166],----,----,----,----,----,----,----,----,----,----,----,----,----,----,----,----,----,----,----
KCl-UCl3-UCl4,513,257.5872,0.39-0.09-0.52,1056,5*,SALTDBLEAN-TC [156],----,----,----,4.10E+00,1.14E-03,770-949,5,Katyshev 2001 [166],----,----,----,----,----,----,----,----,----,----,----,----,----,----,----,----,----,----,----
KCl-UCl3-UCl4,514,224.7144,0.5-0.07-0.43,1017,5*,SALTDBLEAN-TC [156],----,----,----,4.06E+00,1.26E-03,781-941,5,Katyshev 2001 [166],----,----,----,----,----,----,----,----,----,----,----,----,----,----,----,----,----,----,----
KCl-UCl3-UCl4,515,194.54,0.6-0.06-0.34,796,5*,SALTDBLEAN-TC [156],----,----,----,3.59E+00,9.53E-04,884-985,5,Katyshev 2001 [166],----,----,----,----,----,----,----,----,----,----,----,----,----,----,----,----,----,----,----
KCl-UCl3-UCl4,516,164.7201,0.7-0.04-0.26,834,5*,SALTDBLEAN-TC [156],----,----,----,3.4068,0.000944,904-1024,5,Katyshev 2001 [166],----,----,----,----,----,----,----,----,----,----,----,----,----,----,----,----,----,----,----
KCl-UCl3-UCl4,517,134.5456,0.8-0.03-0.17,900,5*,SALTDBLEAN-TC [156],----,----,----,3.06E+00,8.09E-04,928-1039,5,Katyshev 2001 [166],----,----,----,----,----,----,----,----,----,----,----,----,----,----,----,----,----,----,----
KCl-UCl3-UCl4,518,104.7257,0.9-0.01-0.09,996,5*,SALTDBLEAN-TC [156],----,----,----,2.60E+00,6.44E-04,1030-1153,5,Katyshev 2001 [166],----,----,----,----,----,----,----,----,----,----,----,----,----,----,----,----,----,----,----
LiCl-NaCl-AlCl3,519,91.077,0.30-0.20-0.50,382,----,SALTDBLEAN-TC [156],----,----,----,2.01E+00,7.95E-04,397-534,1,Carpio 1981 [34],4.48E-02,1.60E+04,----,----,----,384-534,1,Carpio 1981 [34],----,----,----,----,----,----,----,----,----,----,----
LiCl-NaCl-AlCl3,520,89.4721,0.40-0.10-0.50,402,----,SALTDBLEAN-TC [156],----,----,----,1.98E+00,7.64E-04,418-535,1,Carpio 1981 [34],0.0495,15800,----,----,----,424-574,1,Carpio 1981 [34],----,----,----,----,----,----,----,----,----,----,----
LiCl-NaCl-AlCl3,521,92.6819,0.20-0.30-0.50,394,----,SALTDBLEAN-TC [156],----,----,----,2.03E+00,7.94E-04,419-545,1,Carpio 1981 [34],4.41E-02,1.59E+04,----,----,----,372-534,1,Carpio 1981 [34],----,----,----,----,----,----,----,----,----,----,----
LiCl-NaCl-AlCl3,522,94.2868,0.10-0.40-0.50,414,----,SALTDBLEAN-TC [156],----,----,----,2.04E+00,7.91E-04,432-606,1,Carpio 1981 [34],5.38E-02,1.50E+04,----,----,----,383-556,1,Carpio 1981 [34],----,----,----,----,----,----,----,----,----,----,----
LiCl-NaCl-AlCl3,523,100.1717,0.20-0.20-0.60,387,----,SALTDBLEAN-TC [156],----,----,----,2.02E+00,8.69E-04,426-482,1,Carpio 1981 [34],3.32E-02,1.77E+04,----,----,----,384-532,1,Carpio 1981 [34],----,----,----,----,----,----,----,----,----,----,----
LiCl-NaCl-AlCl3,524,98.5668,0.30-0.10-0.60,395,----,SALTDBLEAN-TC [156],----,----,----,2.00E+00,8.60E-04,426-500,1,Carpio 1981 [34],3.19E-02,1.80E+04,----,----,----,383-552,1,Carpio 1981 [34],----,----,----,----,----,----,----,----,----,----,----
LiCl-NaCl-AlCl3,525,101.7766,0.10-0.30-0.60,380,----,SALTDBLEAN-TC [156],----,----,----,2.03E+00,8.49E-04,426-520,1,Carpio 1981 [34],5.99E-02,1.50E+04,----,----,----,387-572,1,Carpio 1981 [34],----,----,----,----,----,----,----,----,----,----,----
LiCl-NaCl-AlCl3,526,107.6615,0.20-0.10-0.70,447,----,SALTDBLEAN-TC [156],----,----,----,2.05E+00,9.89E-04,468-492,1,Carpio 1981 [34],3.23E-02,1.75E+04,----,----,----,439-533,1,Carpio 1981 [34],----,----,----,----,----,----,----,----,----,----,----
LiCl-NaCl-AlCl3,527,109.2663,0.10-0.20-0.70,443,----,SALTDBLEAN-TC [156],----,----,----,2.07E+00,9.89E-04,464-545,1,Carpio 1981 [34],3.66E-02,1.71E+04,----,----,----,439-553,1,Carpio 1981 [34],----,----,----,----,----,----,----,----,----,----,----
LiCl-NaCl-AlCl3,528,116.7561,0.10-0.10-0.80,454,----,SALTDBLEAN-TC [156],----,----,----,2.11E+00,1.27E-03,473-492,1,Carpio 1981 [34],0.0284,16200,----,----,----,475-533,1,Carpio 1981 [34],----,----,----,----,----,----,----,----,----,----,----
LiCl-UCl3-UCl4,529,306.679,0.2-0.16-0.64,821,5*,SALTDBLEAN-TC [156],----,----,----,5.50E+00,2.09E-03,961-1061,5,Katyshev 2001 [166],----,----,----,----,----,----,----,----,----,----,----,----,----,----,----,----,----,----,----
LiCl-UCl3-UCl4,530,257.1256,0.35-0.13-0.52,812,5*,SALTDBLEAN-TC [156],----,----,----,5.14E+00,1.90E-03,887-995,5,Katyshev 2001 [166],----,----,----,----,----,----,----,----,----,----,----,----,----,----,----,----,----,----,----
LiCl-UCl3-UCl4,531,204.1977,0.51-0.1-0.39,837,5*,SALTDBLEAN-TC [156],----,----,----,4.33E+00,1.29E-03,840-993,5,Katyshev 2001 [166],----,----,----,----,----,----,----,----,----,----,----,----,----,----,----,----,----,----,----
LiCl-UCl3-UCl4,532,158.0187,0.65-0.07-0.28,845,5*,SALTDBLEAN-TC [156],----,----,----,4.06E+00,1.29E-03,864-992,5,Katyshev 2001 [166],----,----,----,----,----,----,----,----,----,----,----,----,----,----,----,----,----,----,----
LiCl-UCl3-UCl4,533,108.4653,0.8-0.04-0.16,839,5*,SALTDBLEAN-TC [156],----,----,----,3.17E+00,7.33E-04,848-990,5,Katyshev 2001 [166],----,----,----,----,----,----,----,----,----,----,----,----,----,----,----,----,----,----,----
LiCl-UCl3-UCl4,534,294.6122,0.22-0.31-0.47,849,5*,SALTDBLEAN-TC [156],----,----,----,4.64E+00,9.33E-04,966-1082,5,Katyshev 2001 [166],----,----,----,----,----,----,----,----,----,----,----,----,----,----,----,----,----,----,----
LiCl-UCl3-UCl4,535,246.1223,0.37-0.25-0.38,800,5*,SALTDBLEAN-TC [156],----,----,----,4.68E+00,1.20E-03,953-1048,5,Katyshev 2001 [166],----,----,----,----,----,----,----,----,----,----,----,----,----,----,----,----,----,----,----
LiCl-UCl3-UCl4,536,204.0269,0.5-0.2-0.3,823,5*,SALTDBLEAN-TC [156],----,----,----,4.20E+00,9.29E-04,964-1053,5,Katyshev 2001 [166],----,----,----,----,----,----,----,----,----,----,----,----,----,----,----,----,----,----,----
LiCl-UCl3-UCl4,537,149.1426,0.67-0.13-0.2,836,5*,SALTDBLEAN-TC [156],----,----,----,3.58E+00,6.75E-04,908-1006,5,Katyshev 2001 [166],----,----,----,----,----,----,----,----,----,----,----,----,----,----,----,----,----,----,----
LiCl-UCl3-UCl4,538,90.8839,0.85-0.06-0.09,825,5*,SALTDBLEAN-TC [156],----,----,----,2.84E+00,5.48E-04,900-1005,5,Katyshev 2001 [166],----,----,----,----,----,----,----,----,----,----,----,----,----,----,----,----,----,----,----
