Repository: tanoret/MoltenSaltPropnet

# MoltenSaltPropnet
Physics-informed deep-learning toolkit for predicting **thermophysical properties of molten-salt mixtures** from chemical composition and temperature.

---

## Data Pipeline

1. **Source** – Raw NIST SALTDBLEAN CSVs (`density-csv.csv`, `viscosity-csv.csv`, …).  
2. **Pre-processing** – `data_processor.ipynb` cleans columns, harmonizes units, expands polynomial coefficients, and outputs `saltdblean_processed.csv`.  
3. **Loading** – `SALTDBLEANProcessor.from_csv(...)` handles:  
   * NaN imputation / type coercion  
   * Composition normalization  
   * Train/validation/test splits with reproducible seeds  
4.

File: data/density-csv.csv (part 4 of 7)
Density in g * cm-3
KCl-Na2CO3,77.8-22.2,P1,1023,1148,,2.1828,-4.614E-4,,,,,
KCl-Na2CO3,85.7-14.3,P1,980,1150,,2.1473,-4.645E-4,,,,,
KCl-Na2CO3,88.9-11.1,P1,1048,1148,,2.1619,-5.199E-4,,,,,
KCl-Na2CO3,94.7-5.3,P1,1040,1150,,2.1573,-5.481E-4,,,,,
KCl-NdCl3,13.8-86.2,P1,997,1277,,4.089,-8.75E-4,,,,,
KCl-NdCl3,30.3-69.7,P1,1045,1283,,3.879,-8.85E-4,,,,,
KCl-NdCl3,40.7-59.3,P1,1021,1281,,3.659,-8.28E-4,,,,,
KCl-NdCl3,57.6-42.4,P1,1083,1283,,3.249,-7.38E-4,,,,,
KCl-NdCl3,71.6-28.4,P1,1105,1283,,2.837,-6.4E-4,,,,,
KCl-NdCl3,84.8-15.2,P1,1093,1278,,2.545,-6.15E-4,,,,,
KCl-NdCl3,100-0,P1,1122,1281,,2.177,-6.09E-4,,,,"For 100% KCl, the departures from the recommended data set are: 1122 K 0.8%, 1212 K 0.7%.",
KCl-NH4NO3,4.3-95.7,P1,430,450,,1.7796,-7.516E-4,,,,,
KCl-NH4NO3,8.5-91.5,P1,430,450,,1.8124,-7.924E-4,,,,,
KCl-NH4NO3,12.8-87.2,P1,410,450,,1.7908,-7.084E-4,,,,,
KCl-NH4NO3,14.9-85.1,P1,430,450,,1.786,-6.792E-4,,,,,
KCl-PbCl2,0-100,P1,790,970,,6.112,-0.0015,,,,"For 100% PbCl2, the results have been advanced as the recommended data set.",
KCl-PbCl2,17.9-82.1,P1,840,970,,5.533,-0.00142,,,,,
KCl-PbCl2,36.2-63.8,P1,860,950,,4.863,-0.00128,,,,,
KCl-PbCl2,52.6-47.4,P1,770,950,,4.269,-0.00113,,,,,
KCl-PrCl3,18.6-81.4,P1,1093,1273,,3.959,-8.74E-4,,,,,
KCl-PrCl3,31.5-68.5,P1,1073,1273,,3.777,-8.98E-4,,,,,
KCl-PrCl3,49.7-50.3,P1,1073,1273,,3.357,-7.61E-4,,,,,
KCl-PrCl3,66.2-33.8,P1,1076,1273,,2.97,-7.07E-4,,,,,
KCl-PrCl3,79.5-20.5,P1,1073,1273,,2.572,-5.71E-4,,,,,
KCl-PrCl3,91.1-8.9,P1,1073,1231,,2.278,-5.39E-4,,,,,
KCl-PrCl3,100-0,P1,1122,1281,,2.177,-6.09E-4,,,,"For 100% KCl, the departures from the recommended data set are: 1122 K 0.8%, 1212 K 0.7%.",
KCl-RbBr,0-100 KCl,I4,1073,,,2.599,-0.00697,-9.76E-5,1.247E-6,-6.73E-9,"For both 100% RbBr and 100% KCl at 1073 K, the departure from the recommended data set is, respectively, +0.4% and -1.2%.",
KCl-RbCl,0-100,P1,1020,1230,,3.0863,-8.514E-4,,,,"For 100% RbCl, the departures from the recommended data set are: 1020 K, -0.1%, 1230 K, +0.3%.",
KCl-RbCl,25-75,P1,1030,1150,,2.9062,-8.249E-4,,,,,
KCl-RbCl,50-50,P1,1060,1170,,2.6333,-7.264E-4,,,,,
KCl-RbCl,75-25,P1,1060,1190,,2.4094,-6.694E-4,,,,,
KCl-RbCl,100-0,P1,1060,1210,,2.1089,-5.583E-4,,,,"For 100% KCl, the departures from the recommended data set are: 1060 K, 0.0%, 1210 K, +0.05%.",
KCl-SrCl2,0-100,P1,1150,1290,,3.311,-5.21E-4,,,,"For 100% SrCl2, the departures from the recommended data set are: 1150 K, -0.4%, 1290 K, -0.2%.",
KCl-SrCl2,20-80,P1,1090,1270,,3.1221,-5.54E-4,,,,,
KCl-SrCl2,40-60,P1,1090,1270,,3.023,-6.564E-4,,,,,
KCl-SrCl2,60-40,P1,1100,1260,,2.6376,-5.432E-4,,,,,
KCl-SrCl2,80-20,P1,1080,1230,,2.4294,-6.627E-4,,,,,
KCl-SrCl2,100-0,P1,1100,1320,,2.0627,-5.341E-4,,,,"For 100% KCl, the departures from the recommended data set are: 1100 K, -1.3%,1320 K, -0.6%.",
KCl-ThCl4,0-100,P1,1075,1173,,4.822,-0.0014,,,,"For 100% ThCl4, the results have been advanced as the recommended data set.",
KCl-ThCl4,17.4-82.6,P1,1008,1123,,4.344,-0.00115,,,,,
KCl-ThCl4,31.3-68.7,P1,883,1123,,4.204,-0.00115,,,,,
KCl-ThCl4,34.2-65.8,P1,843,1073,,4.281,-0.00125,,,,,
KCl-ThCl4,44.5-55.5,P1,713,1073,,4.103,-0.0012,,,,,
KCl-ThCl4,49.7-50.3,P1,748,1073,,4.159,-0.00132,,,,,
KCl-ThCl4,55.5-44.5,P1,723,1073,,4.016,-0.00125,,,,,
KCl-ThCl4,61.6-38.4,P1,793,1073,,3.897,-0.00121,,,,,
KCl-ThCl4,66.8-33.2,P1,923,1123,,3.599,-0.00102,,,,,
KCl-ThCl4,74.3-25.7,P1,1003,1123,,3.472,-0.00105,,,,,
KCl-ThCl4,80.9-19.1,P1,973,1123,,3.292,-0.0011,,,,,
KCl-ThCl4,85.3-14.7,P1,925,1123,,3.036,-0.001,,,,,
KCl-ThCl4,95.2-4.8,P1,1053,1123,,2.684,-9.5E-4,,,,,
KCl-ThCl4,100-0,P1,1075,1173,,2.146,-5.95E-4,,,,"For 100% KCl, the departures from the recommended data set are: 1075 K -0.2%, 1173 K -0.3%.",
KCl-UCl3,0-100,P1,1220,1300,,13.652,-0.007943,,,,"For 100% UCl3, the results have been advanced as the recommended data set.",
KCl-UCl3,25.5-74.5,P1,1220,1260,,8.7,-0.0042835,,,,,
KCl-UCl3,32.5-67.5,P1,1180,1270,,8.405,-0.0041819,,,,,
KCl-UCl3,62.9-37.1,P1,1090,1280,,4.099,-0.001224,,,,,
KCl-UCl3,74.4-25.6,P1,1230,1280,,3.981,-0.0013827,,,,,
KCl-UCl3,88.3-11.7,P1,1130,1270,,2.852,-7.818E-4,,,,,
KCl-UCl3,97.6-2.4,P1,1170,1250,,2.255,-5.288E-4,,,,,
KCl-UCl3,100-0,P1,1090,1290,,2.0343,-5.288E-4,,,,"For 100% KCl, the departures from the recommended data set are: 1090 K, -2.9%,1290 K, -2.2%.",
KCl-UCl4,0.00-100.00,P1,870,940,,5.2508,-0.0019455,,,,"For 100% UCl4, the results have been advanced as the recommended data set.",
KCl-UCl4,4.47-95.53,P1,860,890,,5.1147,-0.0018524,,,,,
KCl-UCl4,9.66-90.34,P1,860,910,,4.6922,-0.001415,,,,,
KCl-UCl4,16.74-83.26,P1,840,890,,4.5715,-0.0013649,,,,,
KCl-UCl4,25.76-74.24,P1,800,890,,4.5627,-0.0014728,,,,,
KCl-UCl4,35.65-64.35,P1,810,910,,4.2492,-0.0013107,,,,,
KCl-UCl4,46.30-53.70,P1,840,920,,3.8979,-0.0010732,,,,,
KCl-UCl4,54.38-45.62,P1,850,930,,3.6615,-9.654E-4,,,,,
KCl-YCl3,19.8-80.2,P1,1073,1276,,3.063,-6.312E-4,,,,,
KCl-YCl3,36.8-63.2,P1,1092,1263,,2.969,-6.199E-4,,,,,
KCl-YCl3,55.6-44.4,P1,1073,1273,,2.635,-5.594E-4,,,,,
KCl-YCl3,70.1-29.9,P1,1154,1272,,2.51,-5.54E-4,,,,,
KCl-YCl3,84.2-15.8,P1,1073,1273,,2.36,-5.79E-4,,,,,
KCl-ZnCl2,0.00-100.00,P1,590,830,,2.8375,-5.293E-4,,,,"For 100% ZnCl2, the results have been advanced as the recommended data set.",
KCl-ZnCl2,2.48-97.52,P1,600,760,,2.844,-5.552E-4,,,,,
KCl-ZnCl2,4.57-95.43,P1,580,860,,2.8401,-5.608E-4,,,,,
KCl-ZnCl2,6.30-93.70,P1,600,760,,2.8164,-5.465E-4,,,,,
KCl-ZnCl2,9.54-90.46,P1,600,780,,2.8079,-5.627E-4,,,,,
KCl-ZnCl2,16.30-83.70,P1,580,740,,2.8246,-6.364E-4,,,,,
KCl-ZnCl2,27.60-72.40,P1,560,860,,2.7976,-6.989E-4,,,,,
KCl-ZnCl2,34.80-65.20,P1,560,880,,2.761,-7.169E-4,,,,,
KCl-ZnCl2,42.20-57.80,P1,520,880,,2.7097,-7.239E-4,,,,,
KCl-ZnCl2,46.10-53.90,P1,520,860,,2.6727,-7.197E-4,,,,,
KCl-ZnCl2,52.60-47.40,P1,540,860,,2.6084,-6.982E-4,,,,,
KCl-ZnCl2,61.60-38.40,P1,720,860,,2.5092,-6.6E-4,,,,,
KCl-ZnCl2,72.0-28.0,P1,750,888,,2.436,-6.403E-4,,,,,
KCl-ZnCl2,80.7-19.3,P1,919,1036,,2.356,-6.325E-4,,,,,
KCl-ZnCl2,85.1-14.9,P1,968,1113,,2.3,-6.157E-4,,,,,
KCl-ZnCl2,100-0,P1,1057,1215,,2.164,-6.023E-4,,,,"For 100% KCl, the departures from the recommended data set are: 1060 K, +0.5%,1210 K, +0.4%.",
KCl-ZnSO4,24.74-75.26,P1,750,820,,3.2021,-6.721E-4,,,,,
KCl-ZnSO4,28.29-71.71,P1,750,820,,2.976,-4.84E-4,,,,,
KCl-ZnSO4,30.73-69.27,P1,750,820,,3.0969,-6.918E-4,,,,,
KCl-ZnSO4,31.72-68.28,P1,750,820,,3.0614,-6.72E-4,,,,,
KCl-ZnSO4,33.23-66.77,P1,750,820,,2.9978,-6.04E-4,,,,,
KCl-ZnSO4,35.00-65.00,P1,750,820,,3.1085,-7.599E-4,,,,,
KCl-ZnSO4,40.15-59.85,P1,750,820,,2.9054,-6.518E-4,,,,,
KCl-ZnSO4,45.00-55.00,P1,750,820,,2.8491,-6.881E-4,,,,,
KCl-ZnSO4,49.06-50.94,P1,750,820,,2.7707,-6.64E-4,,,,,
KCl-ZnSO4,54.61-45.39,P1,750,820,,2.6747,-6.44E-4,,,,,
KCl-ZnSO4,56.41-43.59,P1,750,820,,2.7105,-7.121E-4,,,,,
KCl-ZnSO4,57.18-42.82,P1,750,820,,2.6616,-6.521E-4,,,,,
KCl-ZnSO4,58.11-41.89,P1,750,820,,2.6606,-6.721E-4,,,,,
KClO4-KNO3,0-100,P1,620,800,,2.313,-7.35E-4,,,,"For 100% KNO3, the departures from the recommended data set are: 620 K, -0.05%, 800 K, -0.17%.",
KClO4-KNO3,5-95,P1,610,670,,2.273,-6.7E-4,,,,,
KClO4-KNO3,15-85,P1,630,670,,2.34,-7.5E-4,,,,,
KClO4-KNO3,30-70,P1,680,690,,2.334,-7.3E-4,,,,,
KClO4-LiClO4,0-100,P1,543,633,,2.3801,-6.826E-4,,,,"For 100% LiClO4, the departures from the recommended data set are: 540 K, +0.2%, 630 K, -0.05%.",
KClO4-LiClO4,5-95,P1,520,620,,2.3743,-6.745E-4,,,,,
KClO4-LiClO4,15-85,P1,520,620,,2.4236,-7.476E-4,,,,,
KClO4-LiClO4,25-75,P1,500,620,,2.451,-7.817E-4,,,,,
KClO4-LiClO4,35-65,P1,540,630,,2.4913,-8.387E-4,,,,,
KClO4-LiNO3,0-100,P1,540,680,,1.9892,-4.137E-4,,,,"For 100% LiNO3, the departures from the recommended data set are: 540 K, -0.5%, 680 K, +0.6%.",
KClO4-LiNO3,5-95,P1,540,680,,2.1467,-6.308E-4,,,,,
KClO4-LiNO3,14-86,P1,520,680,,2.1287,-5.641E-4,,,,,
KClO4-LiNO3,25-75,P1,580,680,,2.2076,-6.384E-4,,,,,
KClO4-LiNO3,45-55,P1,660,680,,2.3113,-7.002E-4,,,,,
KClO4-NaNO3,0-100,P1,600,680,,2.3206,-7.151E-4,,,,"For 100% NaNO3, the departures from the recommended data set are: 600 K, 0.0%,680 K, -0.7%.",
KClO4-NaNO3,10-90,P1,560,680,,2.3093,-6.719E-4,,,,,
KClO4-NaNO3,22-78,P1,540,680,,2.3322,-6.72E-4,,,,,
KClO4-NaNO3,40-60,P1,640,680,,2.3974,-7.478E-4,,,,,
KF,100,P1,1154,1310,0.5%,2.6464,-6.515E-4,,,,,
KF-KI,0-100,P1,1010,1090,,3.3927,-9.782E-4,,,,"For 100% KI, the departures from the recommended data set are: 1010 K, +0.4%, 1090 K, +0.4%.",
KF-KI,12-88,P1,1010,1130,,3.3108,-9.33E-4,,,,,
KF-KI,25-75,P1,1050,1170,,3.2247,-8.905E-4,,,,,
KF-KI,37-63,P1,1080,1180,,3.1716,-8.729E-4,,,,,
KF-KI,50-50,P1,1020,1150,,3.0887,-8.359E-4,,,,,
KF-KI,63-37,P1,1040,1190,,3.0044,-8.001E-4,,,,,
KF-KI,75-25,P1,1060,1190,,2.9281,-7.754E-4,,,,,
KF-KI,88-12,P1,1100,1220,,2.8122,-7.262E-4,,,,,
KF-KI,100-0,P1,1150,1250,,2.6806,-6.75E-4,,,,"For 100% KF, the departures from the recommended data set are: 1150 K, +0.4%, 1250 K, +0.2%.",
KF-K2ZrF6,0-100,P1,1073,1253,,3.098,-7.119E-4,,,,"For 100% K2ZrF6, the results have been advanced as the recommended data set.",
KF-K2ZrF6,10-90,P1,1233,1253,,3.182,-8.04E-4,,,,,
KF-K2ZrF6,20-80,P1,1233,1253,,3.041,-7.04E-4,,,,,
KF-K2ZrF6,30-70,P1,1233,1253,,3.16,-8.042E-4,,,,,
KF-K2ZrF6,40-60,P1,1233,1253,,3.064,-7.504E-4,,,,,
KF-K2ZrF6,50-50,P1,1233,1253,,3.489,-0.001102,,,,,
KF-K2ZrF6,60-40,P1,1233,1253,,3.29,-9.53E-4,,,,,
KF-K2ZrF6,70-30,P1,1233,1253,,3.201,-9.04E-4,,,,,
KF-K2ZrF6,80-20,P1,1233,1253,,3.158,-9.045E-4,,,,,
KF-K2ZrF6,90-10,P1,1233,1253,,3.064,-9.02E-4,,,,,
KF-K2ZrF6,100-0,P1,1233,1253,,2.849,-8.507E-4,,,,"For 100% KF, the departures from the recommended data set are: 1230 K, -2.3%, 1250 K, -2.5%.",
KF-LaF3,60.0-40.0,P1,1215,1350,,4.09,-8.03E-4,,,,,
KF-LaF3,70.0-30.0,P1,1080,1350,,3.738,-7.682E-4,,,,,
KF-LaF3,78.0-22.0,P1,1050,1350,,3.454,-7.537E-4,,,,,
KF-LaF3,80.0-20.0,P1,1050,1350,,3.386,-7.555E-4,,,,,
KF-LaF3,90.0-10.0,P1,1095,1350,,2.983,-6.947E-4,,,,,
KF-LaF3,100.0-0.0,P1,1140,1350,,2.555,-6.241E-4,,,,"For 100% KF, the departures from the recommended data set are: 1140 K, -3.2%, 1350 K, -3.1%.",
KF-LiF,0.0-100.0,P1,1140,1340,,2.074,-3.321E-4,,,,"For 100% LiF, the departures from the recommended data set are: 1140 K, -5.7%,1340 K, -4.3%.",
KF-LiF,15.0-85.0,P1,1120,1340,,2.278,-4.663E-4,,,,,
KF-LiF,30.0-70.0,P1,1120,1340,,2.273,-4.927E-4,,,,,
KF-LiF,50.0-50.0,P1,1120,1340,,2.407,-5.362E-4,,,,,
KF-LiF,65.0-35.0,P1,980,1340,,2.484,-5.872E-4,,,,,
KF-LiF,80.0-20.0,P1,1080,1340,,2.483,-5.68E-4,,,,,
KF-LiF,100.0-0.0,P1,1140,1350,,2.555,-6.241E-4,,,,"For 100% KF, the departures from the recommended data set are: 1140 K, -3.2%, 1350 K, -3.1%.",
KF-LiF-NaF,42.0-46.5-11.5,P1,940,1170,2%,2.5793,-6.237E-4,,,,KF-LiF-NaF: Recommended data.,
KF-Li2CO3,10-90,P1,1140,1220,,2.164,-2.99E-4,,,,,
KF-Li2CO3,30-70,P1,,,,2.221,-3.44E-4,,,,,"Bad temperature range:  ,  K."
KF-Li2CO3,40-60,P1,1140,1220,,2.266,-3.71E-4,,,,,
KF-Li2CO3,50-50,P1,,,,2.387,-4.73E-4,,,,,"Bad temperature range:  ,  K."
KF-Li2CO3,60-40,P1,1140,1220,,2.432,-5.02E-4,,,,,
KF-Li2CO3,90-10,P1,1140,1220,,2.524,-5.61E-4,,,,,
KF-Li2CO3,100-0,P1,1140,1250,,2.664,-6.69E-4,,,,"For 100% KF, the departures from the recommended data set are: 1140 K, -0.1%, 1250 K, -0.2%.",
KF-NaCl,0-70 KF,I3,1073,,,1.55,5.248E-4,4.704E-5,-2.269E-7,,"For 100% NaCl at 1073 K, the departure from the recommended data set is -0.4%.",
KF-NaF,0.0-100.0,P1,1275,1350,,2.682,-6.151E-4,,,,"For 100% NaF, the departures from the recommended data set are: 1280 K, -2.4%,1350 K, -2.3%.",
KF-NaF,20.0-80.0,P1,1200,1350,,2.601,-5.878E-4,,,,,
KF-NaF,40.0-60.0,P1,1125,1350,,2.53,-5.641E-4,,,,,
KF-NaF,60.0-40.0,P1,1050,1350,,2.568,-6.E-4,,,,,
KF-NaF,75.0-25.0,P1,1065,1350,,2.114,-2.853E-4,,,,,
KF-NaF,88.0-12.0,P1,1095,1350,,1.867,-1.011E-4,,,,,
KF-NaF,100.0-0.0,P1,1140,1350,,2.555,-6.241E-4,,,,"For 100% KF, the departures from the recommended data set are: 1140 K, -3.2%, 1350 K, -3.1%.",
KF-Na2B4O7,100-40 Na2B4O7,I2,1223,,,2.609,-0.01756,1.216E-4,,,"For 100% Na2B4O7 at 1223 K, the departure from the recommended data set is +0.05%.",
KF-Na3AlF6,0-100,P1,1273,1373,,2.115,-9.82E-4,,,,"For 100% Na3AlF6, the departures from the recommended data set are: 1280 K, +0.9%, 1350 K, +0.8%",
KF-Na3AlF6,3.4-96.6,P1,1291,1367,,3.370551,-9.8791E-4,,,,,
KF-Na3AlF6,10.1-89.9,P1,1280,1356,,3.34193,-9.6886E-4,,,,,
KF-Na3AlF6,16.1-83.9,P1,1280,1360,,3.330499,-9.6799E-4,,,,,
KF-Na3AlF6,23.9-76.1,P1,1252,1346,,3.321357,-9.6596E-4,,,,,
KF-Na3AlF6,35.1-64.9,P1,1237,1354,,3.279155,-9.4556E-4,,,,,
KF-Na3AlF6,45.8-54.2,P1,1217,1358,,3.258434,-9.4318E-4,,,,,
KF-Na3AlF6,54.7-45.3,P1,1201,1327,,3.224554,-9.3157E-4,,,,,
KF-SmF3,50.0-50.0,P1,1230,1340,,4.636,-6.493E-4,,,,,
KF-SmF3,60.0-40.0,P1,1130,1340,,4.414,-8.576E-4,,,,,
KF-SmF3,70.0-30.0,P1,1130,1340,,4.024,-8.605E-4,,,,,
KF-SmF3,80.0-20.0,P1,1100,1340,,3.515,-7.612E-4,,,,,
KF-SmF3,90.0-10.0,P1,1100,1340,,3.038,-6.836E-4,,,,,
KF-SmF3,100.0-0.0,P1,1140,1340,,2.555,-6.241E-4,,,,"For 100% KF, the departures from the recommended data set are: 1140 K, -3.2%, 1350 K, -3.1%.",
KF-ThF4,72.5-27.5,P1,1120,1350,,4.231,-8.335E-4,,,,,
KF-ThF4,80.3-19.7,P1,1160,1350,,3.963,-8.779E-4,,,,,
KF-ThF4,86.3-13.7,P1,1090,1350,,3.625,-8.359E-4,,,,,
KF-ThF4,92.9-7.1,P1,1100,1350,,3.385,-9.768E-4,,,,,
KF-ThF4,100.0-0.0,P1,1140,1350,,2.555,-6.241E-4,,,,"For 100% KF, the departures from the recommended data set are: 1140 K, -3.2%, 1350 K, -3.1%.",
KF-UF4,40.0-60.0,P1,1120,1350,,6.174,-0.001009,,,,,
KF-UF4,50.0-50.0,P1,1110,1350,,5.974,-0.001296,,,,,
KF-UF4,60.0-40.0,P1,1120,1350,,5.218,-0.001106,,,,,
KF-UF4,70.0-30.0,P1,1220,1350,,4.618,-0.001011,,,,,
KF-UF4,80.0-20.0,P1,1230,1350,,3.681,-6.407E-4,,,,,
KF-UF4,92.5-7.5,P1,1130,1350,,3.387,-9.629E-4,,,,,
KF-UF4,100.0-0.0,P1,1140,1350,,2.555,-6.241E-4,,,,"For 100% KF, the departures from the recommended data set are: 1140 K, -3.2%, 1350 K, -3.1%.",
KF-YF3,47.5-52.5,P1,1170,1350,,3.775,-6.558E-4,,,,,
KF-YF3,57.0-43.0,P1,1200,1350,,3.517,-6.406E-4,,,,,
KF-YF3,57.5-42.5,P1,1200,1350,,3.551,-6.772E-4,,,,,
KF-YF3,70.0-30.0,P1,1230,1350,,3.177,-6.11E-4,,,,,
KF-YF3,82.5-17.5,P1,1170,1350,,2.825,-5.429E-4,,,,,
KF-YF3,92.5-7.5,P1,1080,1350,,2.717,-6.293E-4,,,,,
KF-YF3,100-0,P1,1140,1350,,2.555,-6.241E-4,,,,"For 100% KF, the departures from the recommended data set are: 1140 K, -3.2%, 1350 K, -3.1%.",
KF-ZrF4,0.0-33.3 ZrF4,I3,1233.2,,,1.797,0.02556,-7.701E-4,1.12E-5,,"For 100% KF at 1233 K, the departure from the recommended data set is -2.6%.",
KHSO4,100,P1,489,528,1.5%,2.579,-8.646E-4,,,,KHSO4: Recommended data.,
KI,100,P1,955,1177,0.5%,3.3594,-9.557E-4,,,,,
KI-LaI3,0.00-100.00,P1,1130,1180,,5.4581,-0.0011109,,,,"For 100% LaI3, the results have been advanced as the recommended data set.",
KI-LaI3,39.60-60.40,P1,1020,1180,,4.8287,-0.0010932,,,,,
KI-LaI3,59.64-40.36,P1,1020,1180,,4.4004,-0.0010295,,,,,
KI-LaI3,79.84-20.16,P1,1020,1180,,3.8346,-8.836E-4,,,,,
KI-LaI3,100.00-0.00,P1,1030,1180,,3.3027,-8.999E-4,,,,"For 100% KI, the departures from the recommended data set are: 1030 K, +0.03%,1180 K, +0.4%.",
KI-LiI,0.0-100.0,P1,770,910,,3.7063,-8.172E-4,,,,"For 100% LiI, the departures from the recommended data set are: 770 K, +3.0%, 910 K, +3.8%.",
KI-LiI,17.27-82.73,P1,900,1090,,3.5211,-8.71E-4,,,,,
KI-LiI,21.19-78.81,P1,900,1040,,3.3676,-7.618E-4,,,,,
KI-LiI,49.7-50.3,P1,910,1080,,3.3159,-8.595E-4,,,,,
KI-LiI,67.14-32.86,P1,910,1120,,3.327,-8.41E-4,,,,,
KI-LiI,100.0-0.0,P1,1000,1160,,3.3336,-9.29E-4,,,,"For 100% KI, the departures from the recommended data set are: 1000 K, -0.6%, 1160 K, +0.2%.",
KI-NaCl,0.0-100.0,P1,1090,1200,,2.165,-5.66E-4,,,,"For 100% NaCl, the departures from the recommended data set are: 1090 K, 0.0%,1200 K, -0.2%.",
KI-NaCl,15.0-85.0,P1,1000,1070,,2.426,-6.32E-4,,,,,
KI-NaCl,30.0-70.0,P1,920,1070,,2.677,-7.06E-4,,,,,
KI-NaCl,50.0-50.0,P1,830,1070,,2.951,-8.19E-4,,,,,
KI-NaCl,70.0-30.0,P1,850,1070,,3.127,-8.58E-4,,,,,
KI-NaCl,85.0-15.0,P1,910,1070,,3.298,-9.65E-4,,,,,
KI-NaCl,100.0-0.0,P1,970,1070,,3.37,-9.6E-4,,,,"For 100% KI, the departures from the recommended data set are: 970 K, +0.29%, 1070 K, +0.25%.",
KI-NaI,0-100,P1,960,1130,,3.6144,-9.392E-4,,,,"For 100% NaI, the departures from the recommended data set are: 960 K, -0.12%,1130 K, -0.3%.",
KI-NaI,20-80,P1,910,1130,,3.5477,-9.467E-4,,,,,
KI-NaI,40-60,P1,870,1160,,3.4977,-9.506E-4,,,,,
KI-NaI,60-40,P1,890,1130,,3.4395,-9.437E-4,,,,,
KI-NaI,80-20,P1,930,1130,,3.4045,-9.559E-4,,,,,
KI-NaI,100-0,P1,970,1190,,3.3583,-9.553E-4,,,,"For 100% KI, the departures from the recommended data set are: 970 K, -0.3%, 1190 K, -0.04%.",
KI-NdI3,0.00-100.00,P1,1120,1190,,5.4069,-0.0010701,,,,"For 100% NdI3, the results have been advanced as the recommended data set.",
KI-NdI3,19.00-81.00,P1,1020,1190,,5.1447,-0.0010865,,,,,
KI-NdI3,38.34-61.66,P1,1020,1190,,4.8583,-0.0011077,,,,,
KI-NdI3,50.92-49.08,P1,1030,1160,,4.7014,-0.0011444,,,,,
KI-NdI3,60.33-39.67,P1,1040,1190,,4.4489,-0.0010643,,,,,
KI-NdI3,68.65-31.35,P1,1000,1180,,4.2473,-0.0010233,,,,,
KI-NdI3,79.74-20.26,P1,1000,1180,,3.9602,-9.795E-4,,,,,
KI-NdI3,100.00-0.00,P1,1030,1180,,3.3027,-8.999E-4,,,,"For 100% KI, the departures from the recommended data set are: 1030 K, +0.03%,1180 K, +0.4%.",
KI-PbI2,0-100,P1,700,960,,6.7797,-0.0015938,,,,"For 100% PbI2, the results have been advanced as the recommended data set.",
KI-PbI2,10-90,P1,680,960,,6.5041,-0.0015538,,,,,
KI-PbI2,20-80,P1,660,980,,6.2308,-0.0015218,,,,,
KI-PbI2,30-70,P1,620,960,,5.9766,-0.0015277,,,,,
KI-PbI2,33-67,P1,620,980,,5.8488,-0.0014881,,,,,
KI-PbI2,40-60,P1,640,960,,5.6518,-0.0014737,,,,,
KI-PbI2,50-50,P1,760,960,,5.283,-0.001364,,,,,
KI-PbI2,60-40,P1,800,960,,5.0218,-0.0013867,,,,,
KI-PbI2,80-20,P1,920,1020,,4.0632,-0.0010099,,,,,
KI-PbI2,90-10,P1,940,1020,,3.7256,-9.907E-4,,,,,
KI-PbI2,100-0,P1,980,1180,,3.3583,-9.553E-4,,,,"For 100% KI, the departures from the recommended data set are: 980 K, -0.3%, 1190 K, -0.04%.",
KI-RbI,0-100,P1,950,1120,,3.9667,-0.0011613,,,,"For 100% RbI, the departures from the recommended data set are: 950 K, -0.02%,1120 K, -0.11%.",
KI-RbI,50-50,P1,960,1130,,3.6862,-0.0010801,,,,,
KI-RbI,100-0,P1,990,1170,,3.3336,-9.29E-4,,,,"For 100% KI, the departures from the recommended data set are: 990 K, -0.7%, 1170 K, +0.2%.",
KI-TlI,0-100,P1,813,970,,6.232,-6.816E-4,,,,"For 100% TlI, the departures from the recommended data set are: 820 K, -4.8%, 970 K, -2.2%.",
KI-TlI,10-90,P1,813,970,,6.322,-0.001102,,,,,
KI-TlI,20-80,P1,813,970,,6.,-0.001108,,,,,
KI-TlI,30-70,P1,813,970,,5.501,-9.364E-4,,,,,
KI-TlI,40-60,P1,813,970,,4.985,-7.453E-4,,,,,
KI-TlI,50-50,P1,813,970,,4.549,-6.306E-4,,,,,
KI-TlI,60-40,P1,813,970,,4.226,-6.242E-4,,,,,
KI-TlI,70-30,P1,813,970,,4.005,-7.134E-4,,,,,
KI-TlI,80-20,P1,813,970,,3.8,-8.089E-4,,,,,
KI-TlI,90-10,P1,813,970,,3.466,-7.644E-4,,,,,
KI-TlI,100-0,P1,813,970,,2.8,-3.694E-4,,,,"For 100% KI, the departures from the recommended data set are: 813 K, -3.2%, 970 K, +4.0%.",
KNO2,100,P1,713,773,1.5%,2.167,-6.67E-4,,,,,
KNO2-KNO3,0-100,P1,620,770,,2.29629,-7.075E-4,,,,"For 100% KNO3, the departures from the recommended data set are: 620 K, 0.0%, 730 K, +0.1%.",
KNO2-KNO3,10-90,P1,620,770,,2.2872,-7.075E-4,,,,,
KNO2-KNO3,20-80,P1,620,770,,2.2781,-7.075E-4,,,,,
KNO2-KNO3,22.5-77.5,P1,620,770,,2.2758,-7.075E-4,,,,,
KNO2-KNO3,30-70,P1,620,770,,2.2689,-7.075E-4,,,,,
KNO2-KNO3,40-60,P1,620,770,,2.2598,-7.075E-4,,,,,
KNO2-KNO3,50-50,P1,620,770,,2.2507,-7.075E-4,,,,,
KNO2-KNO3,60-40,P1,640,770,,2.2416,-7.075E-4,,,,,
KNO2-KNO3,70-30,P1,660,770,,2.2325,-7.075E-4,,,,,
KNO2-KNO3,80-20,P1,680,770,,2.2234,-7.075E-4,,,,,
KNO2-KNO3,90-10,P1,700,770,,2.2143,-7.075E-4,,,,,
KNO2-KNO3,100-0,P1,713,773,,2.167,-6.67E-4,,,,"For 100% KNO2, the results have been advanced as the recommended data set.",
KNO2-K2MoO4,80-20,P1,840,1020,,2.5949,-8.02E-4,,,,,
KNO2-K2MoO4,82-18,P1,840,1020,,2.5531,-7.888E-4,,,,,
KNO2-K2MoO4,86-14,P1,780,1020,,2.4371,-7.236E-4,,,,,
KNO2-K2MoO4,90-10,P1,720,960,,2.3083,-6.432E-4,,,,,
KNO2-K2MoO4,92-8,P1,720,960,,2.2564,-6.173E-4,,,,,
KNO2-K2MoO4,94-6,P1,720,900,,2.1966,-5.847E-4,,,,,
KNO2-K2MoO4,96-4,P1,720,900,,2.1357,-5.47E-4,,,,,
KNO2-K2MoO4,100-0,P1,720,900,,2.0239,-4.824E-4,,,,"For 100% KNO2, the departures from the recommended data set are: 720 K, -0.6%,900 K, +1.4%.",
KNO2-K2WO4,80-20,P1,900,1020,,2.8301,-7.767E-4,,,,,
KNO2-K2WO4,82-18,P1,840,1020,,2.6902,-6.851E-4,,,,,
KNO2-K2WO4,84-16,P1,840,1020,,2.6331,-6.854E-4,,,,,
KNO2-K2WO4,86-14,P1,780,1020,,2.5639,-6.69E-4,,,,,
KNO2-K2WO4,88-12,P1,780,1020,,2.4647,-6.194E-4,,,,,
KNO2-K2WO4,92-8,P1,720,1020,,2.3195,-5.78E-4,,,,,
KNO2-K2WO4,94-6,P1,720,960,,2.2565,-5.683E-4,,,,,
KNO2-K2WO4,96-4,P1,720,920,,2.1814,-5.427E-4,,,,,
KNO2-K2WO4,100-0,P1,720,920,,2.0239,-4.824E-4,,,,"For 100% KNO2, the departures from the recommended data set are: 720 K, -0.6%,900 K, +1.4%.",
KNO2-NaNO2,0-100,P1,575,770,,2.1619,-6.497E-4,,,,"For 100% NaNO2, the departures from the recommended data set are: 580 K, -0.4%, 770 K, +0.6%.",
KNO2-NaNO2,10-90,P1,545,770,,2.1206,-5.9235E-4,,,,,
KNO2-NaNO2,10-90,P1,680,770,,2.13,-6.12E-4,,,,,
KNO2-NaNO2,20-80,P1,530,770,,2.1201,-5.9232E-4,,,,,
KNO2-NaNO2,30-70,P1,515,770,,2.1209,-5.9445E-4,,,,,
KNO2-NaNO2,35-65,P1,515,770,,2.1212,-5.9508E-4,,,,,
KNO2-NaNO2,40-60,P1,515,770,,2.124,-6.0002E-4,,,,,
KNO2-NaNO2,50-50,P1,560,770,,2.1203,-5.9477E-4,,,,,
KNO2-NaNO2,60-40,P1,575,770,,2.123,-5.9998E-4,,,,,
KNO2-NaNO2,70-30,P1,605,770,,2.1247,-6.0262E-4,,,,,
KNO2-NaNO2,80-20,P1,635,770,,2.122,-5.9998E-4,,,,,
KNO2-NaNO2,100-0,P1,713,773,,2.167,-6.67E-4,,,,"For 100% KNO2, the results have been advanced as the recommended data set.",
KNO2-NaNO3,0-100,P1,595,760,,2.30556,-6.7008E-4,,,,"For 100% NaNO3, the departures from the recommended data set are: 595 K, +0.6%, 760 K, +0.5%.",
KNO2-NaNO3,10-90,P1,565,760,,2.2921,-6.7008E-4,,,,,
KNO2-NaNO3,20-80,P1,535,760,,2.2787,-6.7008E-4,,,,,
KNO2-NaNO3,30-70,P1,505,760,,2.2653,-6.7008E-4,,,,,
KNO2-NaNO3,40-60,P1,475,760,,2.2518,-6.7008E-4,,,,,
KNO2-NaNO3,48-52,P1,475,760,,2.2411,-6.7008E-4,,,,,
KNO2-NaNO3,50-50,P1,475,760,,2.2384,-6.7008E-4,,,,,
KNO2-NaNO3,60-40,P1,490,760,,2.225,-6.7008E-4,,,,,
KNO2-NaNO3,70-30,P1,535,760,,2.2115,-6.7008E-4,,,,,
KNO2-NaNO3,80-20,P1,580,760,,2.1981,-6.7008E-4,,,,,
KNO2-NaNO3,90-10,P1,640,760,,2.1847,-6.7008E-4,,,,,
KNO2-NaNO3,100-0,P1,713,773,,2.167,-6.67E-4,,,,"For 100% KNO2, the results have been advanced as the recommended data set.",
KNO3,100,P1,620,730,0.5%,2.3063,-7.235E-4,,,,,
KNO3-KOH,0-100,P1,683,823,,2.009,-4.32E-4,,,,"For 100% KOH, the departures from the recommended data set are: 680 K, +0.06%,820 K, +0.11%.",
KNO3-KOH,10-90,P1,700,760,,2.088,-5.55E-4,,,,,
KNO3-KOH,25-75,P1,520,760,,2.053,-5.25E-4,,,,,
KNO3-KOH,33.5-66.5,P1,520,760,,2.031,-5.01E-4,,,,,
KNO3-KOH,45-55,P1,520,760,,2.075,-5.8E-4,,,,,
KNO3-KOH,50-50,P1,520,760,,1.838,-2.31E-4,,,,,
KNO3-KOH,55-45,P1,520,760,,2.047,-5.2E-4,,,,,
KNO3-KOH,69-31,P1,520,760,,2.067,-5.1E-4,,,,,
KNO3-KOH,80-20,P1,520,760,,1.999,-3.09E-4,,,,,
KNO3-KOH,90-10,P1,610,760,,2.228,-6.36E-4,,,,,
KNO3-KOH,100-0,P1,630,770,,2.134,-7.03E-4,,,,"For 100% KNO3, the departures from the recommended data set are: 620 K, -8.6%,770 K, -9.0%.",
KNO3-K2MoO4,80-20,P1,830,950,,2.5919,-7.371E-4,,,,,
KNO3-K2MoO4,84-16,P1,770,950,,2.4936,-6.892E-4,,,,,
KNO3-K2MoO4,88-12,P1,720,970,,2.48,-7.47E-4,,,,,
KNO3-K2MoO4,92-8,P1,680,920,,2.4348,-7.523E-4,,,,,
KNO3-K2MoO4,96-4,P1,620,860,,2.3437,-7.044E-4,,,,,
KNO3-K2MoO4,98-2,P1,620,870,,2.3064,-6.899E-4,,,,,
KNO3-K2MoO4,100-0,P1,620,860,,2.2516,-6.625E-4,,,,"For 100% KNO3, the departures from the recommended data set are: 620 K, -0.9%,820 K, -0.4%.",
KNO3-K2WO4,80-20,P1,620,860,,2.7554,-6.087E-4,,,,,
KNO3-K2WO4,82-18,P1,780,970,,2.6807,-5.982E-4,,,,,
KNO3-K2WO4,84-16,P1,620,860,,2.6258,-5.981E-4,,,,,
KNO3-K2WO4,86-14,P1,780,970,,2.5652,-5.899E-4,,,,,
KNO3-K2WO4,88-12,P1,720,970,,2.5255,-6.097E-4,,,,,
KNO3-K2WO4,90-10,P1,740,920,,2.4629,-6.04E-4,,,,,
KNO3-K2WO4,92-8,P1,670,920,,2.4126,-6.082E-4,,,,,
KNO3-K2WO4,94-6,P1,770,950,,2.3646,-6.161E-4,,,,,
KNO3-K2WO4,96-4,P1,620,860,,2.3157,-6.251E-4,,,,,
KNO3-K2WO4,98-2,P1,830,950,,2.2957,-6.091E-4,,,,,
KNO3-K2WO4,100-0,P1,620,860,,2.2516,-6.625E-4,,,,"For 100% KNO3, the departures from the recommended data set are: 620 K, -0.9%,800 K, -0.1%.",
KNO3-LiClO4,0-100,P1,520,680,,2.3185,-5.772E-4,,,,"For 100% LiClO4, the departures from the recommended data set are: 520 K, -0.05%, 680 K, +0.26%.",
KNO3-LiClO4,16-84,P1,480,680,,2.3581,-6.673E-4,,,,,
KNO3-LiClO4,30-70,P1,580,680,,2.3283,-6.574E-4,,,,,
KNO3-LiClO4,50-50,P1,680,700,,2.4075,-7.998E-4,,,,,
KNO3-LiClO4,70-30,P1,660,700,,2.3339,-7.503E-4,,,,,
KNO3-LiClO4,85-15,P1,580,680,,2.3199,-7.501E-4,,,,,
KNO3-LiClO4,100-0,P1,620,730,,2.3089,-7.295E-4,,,,"For 100% KNO3, the departures from the recommended data set are: 630 K, 0.0%, 730 K, -0.05%.",
KNO3-LiNO3,0-100,P1,555,690,,2.1721,-7.021E-4,,,,"For 100% LiNO3, the departures from the recommended data set are: 560 K, +1.2%, 690 K, 0.0%.",
KNO3-LiNO3,10-90,P1,555,690,,2.2193,-6.695E-4,,,,,
KNO3-LiNO3,20-80,P1,555,705,,2.2516,-6.695E-4,,,,,
KNO3-LiNO3,30-70,P1,555,705,,2.2569,-6.695E-4,,,,,
KNO3-LiNO3,40-60,P1,555,720,,2.244,-6.695E-4,,,,,
KNO3-LiNO3,50-50,P1,540,705,,2.2216,-6.695E-4,,,,,
KNO3-LiNO3,58-42,P1,555,705,,2.2027,-6.695E-4,,,,,
KNO3-LiNO3,60-40,P1,525,705,,2.1984,-6.695E-4,,,,,
KNO3-LiNO3,70-30,P1,540,705,,2.1831,-6.695E-4,,,,,
KNO3-LiNO3,80-20,P1,540,705,,2.1845,-6.695E-4,,,,,
KNO3-LiNO3,90-10,P1,585,720,,2.2113,-6.695E-4,,,,,
KNO3-LiNO3,100-0,P1,630,720,,2.2722,-6.695E-4,,,,"For 100% KNO3, the departures from the recommended data set are: 635 K, +1.2%,725 K, -0.1%.",
KNO3-Mg(NO3)2,66.6-33.4,P1,490,510,,3.1403,-0.00105,,,,,
KNO3-Mg(NO3)2,75.6-24.4,P1,480,570,,2.9356,-9.9273E-4,,,,,
KNO3-Mg(NO3)2,83.0-17.0,P1,520,610,,2.7417,-8.9818E-4,,,,,
KNO3-Mg(NO3)2,89.0-11.0,P1,560,620,,2.6148,-8.7857E-4,,,,,
KNO3-Mg(NO3)2,94.7-5.3,P1,590,660,,2.5389,-8.6667E-4,,,,,
KNO3-Mg(NO3)2,100-0,P1,620,690,,2.3339,-7.6667E-4,,,,"For 100% KNO3, the departures from the recommended data set are: 620 K, 0.0%, 690 K, -0.2%.",
KNO3-NaClO4,36-64,P1,670,710,,2.5045,-8.501E-4,,,,,
KNO3-NaClO4,50-50,P1,670,710,,2.4589,-8.198E-4,,,,,
KNO3-NaClO4,70-30,P1,630,690,,2.406,-8.005E-4,,,,,
KNO3-NaClO4,86-14,P1,590,690,,2.3448,-7.503E-4,,,,,
KNO3-NaClO4,100-0,P1,590,690,,2.3089,-7.295E-4,,,,"For 100% KNO3, the departures from the recommended data set are: 590 K, 0.0%, 690 K, -0.05%.",
KNO3-NaNO2,0-100,P1,580,760,,2.1619,-6.4965E-4,,,,"For 100% NaNO2, the departures from the recommended data set are: 580 K, -0.4%, 760 K, +0.6%.",
KNO3-NaNO2,10-90,P1,535,760,,2.1749,-6.5017E-4,,,,,
KNO3-NaNO2,20-80,P1,505,760,,2.1879,-6.5171E-4,,,,,
KNO3-NaNO2,30-70,P1,475,760,,2.2009,-6.5429E-4,,,,,
KNO3-NaNO2,40-60,P1,460,760,,2.214,-6.579E-4,,,,,
KNO3-NaNO2,47.5-52.5,P1,460,760,,2.2237,-6.6128E-4,,,,,
KNO3-NaNO2,50-50,P1,460,760,,2.227,-6.6253E-4,,,,,
KNO3-NaNO2,60-40,P1,460,760,,2.24,-6.682E-4,,,,,
KNO3-NaNO2,70-30,P1,475,760,,2.253,-6.7489E-4,,,,,
KNO3-NaNO2,80-20,P1,520,760,,2.266,-6.8262E-4,,,,,
KNO3-NaNO2,90-10,P1,580,760,,2.279,-6.9137E-4,,,,,
KNO3-NaNO2,100-0,P1,625,760,,2.2921,-7.0116E-4,,,,"For 100% KNO3, the departures from the recommended data set are: 625 K, 0.0%, 730 K, +0.1%.",
KNO3-NaNO3,0-100,P1,625,720,,2.2775,-6.3788E-4,,,,"For 100% NaNO3, the departures from the recommended data set are: 625 K, +0.1%, 720 K, +0.3%.",
KNO3-NaNO3,10-90,P1,625,720,,2.281,-6.4681E-4,,,,,
KNO3-NaNO3,20-80,P1,625,720,,2.285,-6.5645E-4,,,,,
KNO3-NaNO3,30-70,P1,625,720,,2.2863,-6.622E-4,,,,,
KNO3-NaNO3,40-60,P1,625,720,,2.2905,-6.7242E-4,,,,,
KNO3-NaNO3,50-50,P1,625,720,,2.2906,-6.7606E-4,,,,,
KNO3-NaNO3,54-46,P1,625,720,,2.2911,-6.7841E-4,,,,,
KNO3-NaNO3,60-40,P1,625,720,,2.294,-6.8499E-4,,,,,
KNO3-NaNO3,70-30,P1,625,720,,2.2978,-6.9462E-4,,,,,
KNO3-NaNO3,80-20,P1,625,720,,2.2992,-7.0038E-4,,,,,
KNO3-NaNO3,90-10,P1,625,720,,2.3022,-7.0849E-4,,,,,
KNO3-NaNO3,100-0,P1,625,720,,2.3043,-7.1565E-4,,,,"For 100% KNO3, the departures from the recommended data set are: 625 K, +0.1%,720 K, +0.2%.",
KNO3-Na2Cr2O7,100-0 Na2Cr2O7,I1,693,,,1.8094,0.005853,,,,"For 100% Na2Cr2O7 at 693 K, the data point has been advanced as the recommended data set. For 100% KNO3 at 693 K, the departure from the recommendeddata set is -0.2%.",
KNO3-Pb(NO3)2,70-30,P1,540,620,,3.3165,-9.9821E-4,,,,,
KNO3-Pb(NO3)2,75-25,P1,510,630,,3.172,-9.5668E-4,,,,,
KNO3-Pb(NO3)2,77-23,P1,520,640,,3.1114,-9.3926E-4,,,,,
KNO3-Pb(NO3)2,80-20,P1,530,640,,3.0175,-9.1228E-4,,,,,
KNO3-Pb(NO3)2,85-15,P1,560,650,,2.8531,-8.6502E-4,,,,,
KNO3-Pb(NO3)2,90-10,P1,590,660,,2.6787,-8.1489E-4,,,,,
KNO3-Pb(NO3)2,95-5,P1,610,680,,2.4943,-7.619E-4,,,,,
KNO3-Pb(NO3)2,100-0,P1,620,730,,2.3,-7.0605E-4,,,,"For 100% KNO3, the departures from the recommended data set are: 620 K, +0.2%,730 K, +0.4%.",
KNO3-RbNO3,0-100,P1,595,730,,3.118,-0.0010508,,,,"For 100% RbNO3, the departures from the recommended data set are: 595 K, -0.3%, 730 K, -0.2%.",
KNO3-RbNO3,10-90,P1,590,755,,2.988,-9.394E-4,,,,,
KNO3-RbNO3,20-80,P1,575,770,,2.922,-9.289E-4,,,,,
KNO3-RbNO3,30-70,P1,575,770,,2.855,-9.173E-4,,,,,
KNO3-RbNO3,40-60,P1,575,770,,2.781,-8.938E-4,,,,,
KNO3-RbNO3,50-50,P1,575,755,,2.706,-8.682E-4,,,,,
KNO3-RbNO3,60-40,P1,590,755,,2.634,-8.485E-4,,,,,
KNO3-RbNO3,70-30,P1,590,740,,2.559,-8.244E-4,,,,,
KNO3-RbNO3,80-20,P1,605,740,,2.504,-8.284E-4,,,,,
KNO3-RbNO3,90-10,P1,620,740,,2.434,-8.111E-4,,,,,
KNO3-RbNO3,100-0,P1,635,755,,2.346,-7.665E-4,,,,"For 100% KNO3, the departures from the recommended data set are: 635 K, +0.7%,720 K, +0.5%.",
KNO3-Sr(NO3)2,80-20,P1,630,680,,2.43399,-5.9045E-4,,,,,
KNO3-Sr(NO3)2,85-15,P1,590,680,,2.43399,-6.6656E-4,,,,,
KNO3-Sr(NO3)2,85.7-14.3,P1,590,680,,2.43399,-6.7759E-4,,,,,
KNO3-Sr(NO3)2,90-10,P1,580,680,,2.43399,-7.4729E-4,,,,,
KNO3-Sr(NO3)2,95-5,P1,610,690,,2.43399,-8.3263E-4,,,,,
KNO3-Sr(NO3)2,100-0,P1,620,690,,2.3339,-7.667E-4,,,,"For 100% KNO3, the departures from the recommended data set are: 620 K, 0.0%, 690 K, -0.2%.",
KNO3-TlNO3,20-80,P1,480,610,,5.0955,-0.00157877,,,,,
KNO3-TlNO3,28-72,P1,490,610,,4.8721,-0.00157877,,,,,
KNO3-TlNO3,40-60,P1,510,620,,4.5371,-0.00157877,,,,,
KNO3-TlNO3,70-30,P1,580,630,,3.6994,-0.00157877,,,,,
KNO3-TlNO3,80-20,P1,600,630,,3.4202,-0.00157877,,,,,
KOH,100,P1,673,873,1%,2.013,-4.396E-4,,,,,
KOH-K2CO3,91.4-8.6,P1,680,820,,2.1268,-4.86E-4,,,,,
KOH-K2CO3,93.3-6.7,P1,680,820,,2.1043,-4.78E-4,,,,,
KOH-K2CO3,95.5-4.5,P1,680,820,,2.0552,-4.4E-4,,,,,
KOH-K2CO3,95.7-4.3,P1,680,820,,2.0696,-4.6E-4,,,,,
KOH-K2CO3,97.2-2.8,P1,680,820,,2.0541,-4.52E-4,,,,,
KOH-K2CO3,97.9-2.1,P1,680,820,,2.0382,-4.46E-4,,,,,
KOH-K2CO3,98.3-1.7,P1,680,820,,2.0414,-4.58E-4,,,,,
KOH-K2CO3,100-0,P1,673,873,,2.013,-4.396E-4,,,,"For 100% KOH, the results have been advanced as the recommended data set.",
KOH-K2CO3-K2SiO3,94.1-1.9-4.0,P1,780,870,,2.1214,-4.8E-4,,,,,
KOH-K2CO3-K2SiO3,96.2-1.9-1.9,P1,780,870,,2.0836,-4.7E-4,,,,,
KPO3,100,P1,1170,1470,2%,2.568,-4.2725E-4,,,,,
KPO3-K3PO4,74.5-25.5,P1,1080,1160,,2.6212,-4.101E-4,,,,,
KPO3-K3PO4,77.5-22.5,P1,1080,1160,,2.5938,-3.901E-4,,,,,
KPO3-K3PO4,80-20,P1,1080,1160,,2.4993,-3.101E-4,,,,,
KPO3-K3PO4,82-18,P1,1080,1160,,2.5534,-3.719E-4,,,,,
KPO3-K3PO4,85-15,P1,1020,1160,,2.4708,-3.019E-4,,,,,
KPO3-K3PO4,89-11,P1,1020,1160,,2.5305,-3.519E-4,,,,,
KPO3-K3PO4,91-9,P1,1020,1160,,2.5576,-3.839E-4,,,,,
KPO3-K3PO4,94-6,P1,1020,1160,,2.5816,-4.219E-4,,,,,
KPO3-K3PO4,97-3,P1,1020,1160,,2.5731,-4.2E-4,,,,,
KPO3-K3PO4,100-0,P1,1020,1160,,2.6003,-4.6E-4,,,,"For 100% KPO3, the departures from the recommended data set are: 1020 K, -0.04%, 1170 K, -0.3%.",
KPO3-K4P2O7,70.3-29.7,P1,1070,1130,,2.4645,-2.801E-4,,,,,
KPO3-K4P2O7,75.2-24.8,P1,1070,1130,,2.5136,-3.281E-4,,,,,
KPO3-K4P2O7,80.0-20.0,P1,1070,1130,,2.5189,-3.401E-4,,,,,
KPO3-K4P2O7,85.0-15.0,P1,1070,1130,,2.4847,-3.16E-4,,,,,
KPO3-K4P2O7,90.2-9.8,P1,1070,1130,,2.4435,-2.82E-4,,,,,
KPO3-K4P2O7,95.0-5.0,P1,1070,1130,,2.4514,-2.961E-4,,,,,
KPO3-K4P2O7,100-0,P1,1070,1130,,2.6003,-4.6E-4,,,,"For 100% KPO3, the departures from the recommended data set are: 1070 K, -0.1%, 1130 K, -0.2%.",
KPO3-NiO,100-92.3 KPO3,I1,1123,,,2.955,-0.00859,,,,"For 100% KPO3 at 1123 K, the departure from the recommended data set is -1.0%.",
KPO3-PbO,99.5-91.5 KPO3,I1,1123,,,8.839,-0.0674,,,,,
KPO3-WO3,50-50,P1,1070,1210,,4.6981,-9.749E-4,,,,,
KPO3-WO3,55-45,P1,1070,1210,,4.8299,-0.0012197,,,,,
KPO3-WO3,60-40,P1,1070,1210,,4.4975,-0.0010766,,,,,
KPO3-WO3,65-35,P1,1070,1210,,4.2282,-9.913E-4,,,,,
KPO3-WO3,70-30,P1,1070,1210,,3.773,-7.609E-4,,,,,
KPO3-WO3,75-25,P1,1070,1210,,3.5101,-6.261E-4,,,,,
KPO3-WO3,80-20,P1,1070,1210,,3.4029,-6.931E-4,,,,,
KPO3-WO3,85-15,P1,1070,1210,,3.1401,-5.638E-4,,,,,
KPO3-WO3,90-10,P1,1070,1210,,2.9043,-5.149E-4,,,,,
KPO3-WO3,95-5,P1,1070,1210,,2.8752,-5.677E-4,,,,,
KPO3-WO3,100-0,P1,1120,1220,,2.5597,-4.45E-4,,,,"For 100% KPO3, the departures from the recommended data set are: 1120 K, -0.8%, 1220 K, -1.5%.",
KPO3-Zn(PO3)2,0-100,P1,1190,1410,,2.8817,-7.67E-5,,,,"For 100% Zn(PO3)2, the results have been advanced as the recommended data set.",
KPO3-Zn(PO3)2,12.2-87.8,P1,1170,1370,,2.9028,-1.525E-4,,,,,
KPO3-Zn(PO3)2,28.3-71.7,P1,1090,1370,,2.903,-2.307E-4,,,,,
KPO3-Zn(PO3)2,47.7-52.3,P1,1090,1370,,2.852,-2.895E-4,,,,,
KPO3-Zn(PO3)2,75.7-24.3,P1,1050,1350,,2.7106,-3.696E-4,,,,,
KPO3-Zn(PO3)2,86-14,P1,1090,1370,,2.6382,-3.808E-4,,,,,
KPO3-Zn(PO3)2,100-0,P1,1152,1347,,2.5292,-3.963E-4,,,,"For 100% KPO3, the departures from the recommended data set are: 1150 K, -0.1%, 1350 K, +0.1%.",
KPO3-ZnO,74.2-25.8,P1,1140,1350,,2.894,-3.582E-4,,,,,
KPO3-ZnO,77.9-22.1,P1,1080,1380,,2.8343,-3.593E-4,,,,,
KPO3-ZnO,90.4-9.6,P1,1110,1320,,2.6613,-4.E-4,,,,,
KSCN,100,P1,472,557,1%,1.8765,-5.694E-4,,,,,
KSCN-NaSCN,0-100,P1,573,620,,1.7103,-3.82E-4,,,,"For 100% NaSCN, the departures relative to the recommended data set are: 600 K, -1.8%; 620 K, -3.0%",
KSCN-NaSCN,30.4-69.6,P1,497,545,,1.8902,-6.5E-4,,,,,
KSCN-NaSCN,40.2-59.8,P1,502,535,,1.9635,-7.84E-4,,,,,
KSCN-NaSCN,47.2-52.8,P1,472,515,,1.9082,-6.7E-4,,,,,
KSCN-NaSCN,59.6-40.4,P1,462,538,,1.9228,-6.97E-4,,,,,
KSCN-NaSCN,88.5-11.5,P1,478,558,,1.8902,-6.13E-4,,,,,
KSCN-NaSCN,100-0,P1,472,557,,1.8765,-5.69E-4,,,,"For 100% KSCN, the departures relative to the recommended data set are: 480 K,-0.04%; 550 K, -0.06%",
KVO3,100,P1,823,1273,2%,2.515,-2.22E-4,,,,,
KVO3-V2O5,0-100,P1,973,1250,,2.69,-2.67E-4,,,,"For 100% V2O5, the departures from the recommended data set are: 980 K, +0.6%,1250 K, +2.7%.",
KVO3-V2O5,19.0-81.0,P1,950,1275,,2.689,-2.6E-4,,,,,
KVO3-V2O5,36.0-64.0,P1,950,1150,,2.676,-2.56E-4,,,,,
KVO3-V2O5,51.7-48.3,P1,895,1250,,2.682,-2.67E-4,,,,,
KVO3-V2O5,65.8-34.2,P1,850,1275,,2.691,-2.83E-4,,,,,
KVO3-V2O5,80.6-19.4,P1,740,1260,,2.694,-3.02E-4,,,,,
KVO3-V2O5,89.0-11.0,P1,750,1250,,2.658,-2.93E-4,,,,,
KVO3-V2O5,100-0,P1,823,1273,,2.515,-2.22E-4,,,,"For 100% KVO3, the results have been advanced as the recommended data set.",
K2B4O7,100,DP,,,2%,1.997,1123K,,,,,
K2B4O7-NiO,100-81.7 K2B4O7,I1,1123,,,2.112,-0.00114,,,,The data point at 1123 K for 100% K2B4O7 has been advanced as recommended data.,
K2B4O7-PbO,100-84.4 K2B4O7,I1,1123,,,3.757,-0.01769,,,,The data point for 100% K2B4O7 at 1123 K has been advanced as recommended data.,
K2CO3,100,P1,1181,1283,0.5%,2.4141,-4.421E-4,,,,,
K2CO3-LiCl,0-100,P1,900,1070,,1.881,-4.34E-4,,,,"For 100% LiCl, the departures from the recommended data set are: 900 K, +0.07%, 1070 K, -0.1%.",
K2CO3-LiCl,10-90,P1,1030,1070,,1.935,-4.51E-4,,,,,
K2CO3-LiCl,20-80,P1,,,,1.987,-4.51E-4,,,,,"Bad temperature range:  ,  K."
K2CO3-LiCl,30-70,P1,1030,1070,,1.988,-4.15E-4,,,,,
K2CO3-LiCl,40-60,P1,,,,1.945,-3.43E-4,,,,,"Bad temperature range:  ,  K."
K2CO3-LiCl,50-50,P1,,,,2.033,-3.84E-4,,,,,"Bad temperature range:  ,  K."
K2CO3-LiCl,60-40,P1,1030,1070,,2.143,-4.33E-4,,,,,
K2CO3-LiCl,70-30,P1,,,,2.149,-3.73E-4,,,,,"Bad temperature range:  ,  K."
K2CO3-LiCl,80-20,P1,,,,2.315,-4.66E-4,,,,,"Bad temperature range:  ,  K."
K2CO3-LiCl,90-10,P1,1030,1070,,2.392,-4.84E-4,,,,,
K2CO3-LiF,0-100,P1,1140,1320,,2.294,-4.41E-4,,,,"For 100% LiF, the departures from the recommended data set are: 1140 K, -0.4%,1320 K, +0.1%.",
K2CO3-LiF,20-80,P1,1140,1220,,2.352,-4.76E-4,,,,,
K2CO3-LiF,30-70,P1,,,,2.328,-4.48E-4,,,,,"Bad temperature range:  ,  K."
K2CO3-LiF,40-60,P1,1140,1220,,2.423,-5.19E-4,,,,,
K2CO3-LiF,50-50,P1,,,,2.411,-4.93E-4,,,,,"Bad temperature range:  ,  K."
K2CO3-LiF,60-40,P1,1140,1220,,2.417,-5.E-4,,,,,
K2CO3-LiF,70-30,P1,,,,2.448,-5.23E-4,,,,,"Bad temperature range:  ,  K."
K2CO3-LiF,80-20,P1,,,,2.434,-5.07E-4,,,,,"Bad temperature range:  ,  K."
K2CO3-LiF,90-10,P1,1140,1220,,2.425,-4.99E-4,,,,,
K2CO3-Li2CO3,0-100,P1,1030,1130,,2.2365,-4.041E-4,,,,"For 100% Li2CO3, the departures from the recommended data set are: 1030 K, +0.4%, 1130 K, -0.06%.",
K2CO3-Li2CO3,30-70,P1,970,1150,,2.3251,-4.39E-4,,,,,
K2CO3-Li2CO3,38-62,P1,850,1210,,2.3526,-4.532E-4,,,,,
K2CO3-Li2CO3,40-60,P1,890,1150,,2.3593,-4.569E-4,,,,,
K2CO3-Li2CO3,50-50,P1,870,1150,,2.3599,-4.548E-4,,,,,
K2CO3-Li2CO3,57.3-42.7,P1,890,1190,,2.3711,-4.623E-4,,,,,
K2CO3-Li2CO3,60-40,P1,890,1150,,2.3795,-4.527E-4,,,,,
K2CO3-Li2CO3,70-30,P1,950,1170,,2.4184,-4.761E-4,,,,,
K2CO3-Li2CO3,80-20,P1,990,1170,,2.2966,-4.264E-4,,,,,
K2CO3-Li2CO3,80-20,P1,1050,1250,,2.3942,-4.385E-4,,,,,
K2CO3-Li2CO3,90-10,P1,1010,1170,,2.2687,-4.18E-4,,,,,
K2CO3-Li2CO3,90-10,P1,1130,1250,,2.4094,-4.422E-4,,,,,
K2CO3-Li2CO3,100-0,P1,1190,1250,,2.4295,-4.543E-4,,,,"For 100% K2CO3, the departures from the recommended data set are: 1190 K, +0.05%, 1250 K, +0.03%.",
K2CO3-Li2CO3-Na2CO3,25.0-43.5-31.5,P1,677,1081,1.5%,2.39115,-4.559E-4,,,,"K2C03-Li2CO3-Na2CO3 eutectic: Recommended data, shift from previous evaluation.",
K2CO3-Li2SO4,0-100,P1,1150,1220,,2.636,-5.65E-4,,,,"For 100% Li2SO4, the departures from the recommended data set are: 1150 K, -0.5%, 1220 K, -1.1%.",
K2CO3-Li2SO4,20-80,P1,860,1220,,2.416,-4.09E-4,,,,,
K2CO3-Li2SO4,40-60,P1,940,1220,,2.405,-4.23E-4,,,,,
K2CO3-Li2SO4,60-40,P1,1020,1220,,2.39,-4.27E-4,,,,,
K2CO3-Li2SO4,80-20,P1,1100,1220,,2.442,-4.7E-4,,,,,
K2CO3-Li2SO4,100-0,P1,1180,1220,,2.359,-4.E-4,,,,"For 100% K2CO3, the departures from the recommended data set are: 1180 K, -0.3%, 1220 K, -0.1%.",
K2CO3-NaCl,11.1-88.9,P1,1000,1150,,2.1786,-5.128E-4,,,,,
K2CO3-NaCl,17.6-82.4,P1,970,1123,,2.1099,-4.266E-4,,,,,
K2CO3-NaCl,25.0-75.0,P1,920,1150,,2.1906,-4.597E-4,,,,,
K2CO3-NaCl,29.0-71.0,P1,920,1150,,2.2026,-4.577E-4,,,,,
K2CO3-NaCl,33.3-66.7,P1,920,1150,,2.181,-4.15E-4,,,,,
K2CO3-NaCl,37.9-62.1,P1,920,1150,,2.0997,-3.166E-4,,,,,
K2CO3-NaCl,42.9-57.1,P1,920,1150,,2.2315,-4.254E-4,,,,,
K2CO3-NaCl,53.8-46.2,P1,923,1148,,2.3094,-4.531E-4,,,,,
K2CO3-NaCl,66.7-33.3,P1,1000,1060,,2.3815,-4.8E-4,,,,,
K2CO3-Na2CO3,0-100,P1,1140,1240,,2.4532,-4.267E-4,,,,"For 100% Na2CO3, the departures from the recommended data set are: 1140 K, -1.3%, 1240 K, -1.4%.",
K2CO3-Na2CO3,10-90,P1,1120,1240,,2.4862,-4.581E-4,,,,,
K2CO3-Na2CO3,20-80,P1,1070,1230,,2.4723,-4.52E-4,,,,,
K2CO3-Na2CO3,25-75,P1,1090,1240,,2.4614,-4.465E-4,,,,,
K2CO3-Na2CO3,30-70,P1,1070,1240,,2.4509,-4.419E-4,,,,,
K2CO3-Na2CO3,40-60,P1,1040,1230,,2.4506,-4.467E-4,,,,,
K2CO3-Na2CO3,42-58,P1,1050,1240,,2.4413,-4.406E-4,,,,,
K2CO3-Na2CO3,50-50,P1,1000,1230,,2.4359,-4.393E-4,,,,,
K2CO3-Na2CO3,60-40,P1,1020,1240,,2.4278,-4.366E-4,,,,,
K2CO3-Na2CO3,70-30,P1,1070,1260,,2.424,-4.375E-4,,,,,
K2CO3-Na2CO3,75-25,P1,1070,1260,,2.4243,-4.405E-4,,,,,
K2CO3-Na2CO3,80-20,P1,1140,1260,,2.413,-4.329E-4,,,,,
K2CO3-Na2CO3,100-0,P1,1180,1260,,2.4179,-4.419E-4,,,,,
K2CO3-Na2CO3,100-0,P1,1190,1260,,2.4295,-4.543E-4,,,,"For 100% K2CO3, the departures from the recommended data set are: 1190 K, +0.05%, 1260 K, +0.03%.",
K2CrO4,100,P1,1253,1353,,2.6328,-5.0E-4,,,,Accuracy set at +/-0.5% (comparisons with recommended values).,
K2CrO4-LiCl,0-100 LiCl,I2,1173,,,2.0519,-1.758E-3,-5.058E-5,,,"For LiCl (100%,1173K) the departure from the recommended value is -0.1%.",
K2CrO4-Li2CrO4,0-100 K2CrO4,I3,1171,,,2.1722,1.271E-3,-8.079E-5,-5.519E-7,,The agreement of the Polynomial with the measurements falls within 2%.,
K2Cr2O7,100,P1,693,808,2%,2.753,-6.95E-4,,,,,
