Repository: tanoret/MoltenSaltPropnet

# MoltenSaltPropnet
Physics-informed deep-learning toolkit for predicting **thermophysical properties of molten-salt mixtures** from chemical composition and temperature.

---

## Data Pipeline

1. **Source** – Raw NIST SALTDBLEAN CSVs (`density-csv.csv`, `viscosity-csv.csv`, …).  
2. **Pre-processing** – `data_processor.ipynb` cleans columns, harmonizes units, expands polynomial coefficients, and outputs `saltdblean_processed.csv`.  
3. **Loading** – `SALTDBLEANProcessor.from_csv(...)` handles:  
   * NaN imputation / type coercion  
   * Composition normalization  
   * Train/validation/test splits with reproducible seeds  
4.

File: data/density-csv.csv (part 5 of 7)
Density in g * cm-3
K2Cr2O7-NaNO3,100-0 K2Cr2O7,I1,693,,,1.8612,0.004422,,,,"For 100% K2Cr2O7 and 100% NaNO3 at 693 K, the departures from the recommended data sets are, respectively, +1.3% and +1.6%.",
K2MoO4,100,P1,1204,1337,2%,3.0944,-6.082E-4,,,,,
K2MoO4-Li2MoO4,0-100,P1,1013,1145,,3.3983,-5.499E-4,,,,"For 100% Li2MoO4, the departures from the recommended data set are: 1020 K, -2.2%, 1140 K, -2.6%.",
K2MoO4-Li2MoO4,19.9-80.1,P1,960,1160,,3.297,-5.64E-4,,,,,
K2MoO4-Li2MoO4,33-67,P1,900,1080,,3.2718,-6.008E-4,,,,,
K2MoO4-Li2MoO4,39.3-60.7,P1,920,1080,,3.1998,-5.676E-4,,,,,
K2MoO4-Li2MoO4,50-50,P1,940,1080,,3.2181,-6.143E-4,,,,,
K2MoO4-Li2MoO4,53.4-46.6,P1,900,1040,,3.2911,-7.051E-4,,,,,
K2MoO4-Li2MoO4,60-40,P1,860,1080,,3.1852,-6.21E-4,,,,,
K2MoO4-Li2MoO4,79.9-20.1,P1,1073,1200,,3.0438,-5.581E-4,,,,,
K2MoO4-Li2MoO4,100-0,P1,1207,1281,,2.8854,-4.531E-4,,,,"For 100% K2MoO4, the departures from the recommended data set are: 1210 K, -0.9%, 1280 K, -0.5%.",
K2MoO4-MoO3,0-100,P1,1100,1180,,4.855,-0.0015002,,,,"For 100% MoO3, the results have been advanced as the recommended data set.",
K2MoO4-MoO3,11.37-88.63,P1,1040,1130,,4.307,-0.0011337,,,,,
K2MoO4-MoO3,18.65-81.35,P1,910,1000,,4.2357,-0.001098,,,,,
K2MoO4-MoO3,22.65-77.35,P1,930,1050,,4.1833,-0.001125,,,,,
K2MoO4-MoO3,31.46-68.54,P1,970,1060,,4.0865,-0.0011186,,,,,
K2MoO4-MoO3,39.80-60.20,P1,910,1030,,3.9381,-0.00105,,,,,
K2MoO4-MoO3,47.56-52.44,P1,860,1030,,3.67,-9.951E-4,,,,,
K2MoO4-MoO3,69.87-30.13,P1,1060,1210,,3.3588,-7.145E-4,,,,,
K2MoO4-MoO3,85.87-14.13,P1,1120,1240,,2.9583,-4.283E-4,,,,,
K2MoO4-MoO3,100-0,P1,1210,1250,,3.1339,-5.425E-4,,,,"For 100% K2MoO4, the departures from the recommended data set are: 1210 K, +5.1%, 1280 K, +5.8%.",
K2O-Zn(PO3)2,11.6-88.4,P1,1110,1380,,2.9737,-1.911E-4,,,,,
K2O-Zn(PO3)2,25.8-74.2,P1,1080,1350,,3.0305,-2.671E-4,,,,,
K2O-Zn(PO3)2,43.4-56.6,P1,1110,1350,,3.0019,-3.33E-4,,,,,
K2SO4,100,P1,1348,1411,1%,2.4697,-4.473E-4,,,,,
K2SO4-Li2CO3,0-100,P1,1020,1120,,2.131,-3.06E-4,,,,"For 100% Li2CO3, the departures from the recommended data set are: 1020 K, -0.2%, 1120 K, +0.2%.",
K2SO4-Li2CO3,20-80,P1,1190,1370,,2.301,-4.05E-4,,,,,
K2SO4-Li2CO3,40-60,P1,1030,1370,,2.401,-4.44E-4,,,,,
K2SO4-Li2CO3,60-40,P1,870,1370,,2.405,-4.15E-4,,,,,
K2SO4-Li2CO3,80-20,P1,870,1370,,2.414,-4.04E-4,,,,,
K2SO4-Li2CO3,100-0,P1,1350,1400,,2.614,-5.52E-4,,,,"For 100% K2SO4, the departures from the recommended data set are: 1350 K, +0.1%, 1400 K, -0.1%.",
K2SO4-Li2SO4,20-80,P1,860,1020,,2.455,-4.07E-4,,,,,
K2SO4-Li2SO4,50-50,P1,1080,1320,,2.467,-4.32E-4,,,,,
K2SO4-Na2SO4,0-100,P1,1176,1320,,2.5608,-4.249E-4,,,,"For 100% Na2SO4, the departures from the recommended data set are: 1180 K, +0.06%, 1320 K, +0.5%.",
K2SO4-Na2SO4,50-50,P1,1204,1360,,2.724,-6.025E-4,,,,,
K2SO4-ZnSO4,25.13-74.87,P1,800,830,,3.4372,-7.596E-4,,,,,
K2SO4-ZnSO4,29.71-70.29,P1,800,830,,3.0528,-3.595E-4,,,,,
K2SO4-ZnSO4,33.43-66.57,P1,770,830,,3.411,-8.605E-4,,,,,
K2SO4-ZnSO4,34.00-66.00,P1,770,830,,3.1214,-4.8E-4,,,,,
K2SO4-ZnSO4,35.01-64.99,P1,770,830,,3.2828,-7.199E-4,,,,,
K2SO4-ZnSO4,39.57-60.43,P1,770,830,,3.2815,-7.8E-4,,,,,
K2SO4-ZnSO4,44.58-55.42,P1,770,830,,3.053,-5.601E-4,,,,,
K2SO4-ZnSO4,48.01-51.99,P1,770,830,,3.1488,-7.203E-4,,,,,
K2SO4-ZnSO4,50.00-50.00,P1,770,830,,2.9297,-4.8E-4,,,,,
K2SO4-ZnSO4,51.74-48.26,P1,770,830,,3.0074,-6.E-4,,,,,
K2SO4-ZnSO4,57.00-43.00,P1,770,830,,2.8797,-4.8E-4,,,,,
K2WO4,100,P1,1198,1794,1.5%,4.0624,-7.484E-4,,,,,
K2WO4-Li2WO4,0-100,P1,1040,1180,,5.0527,-7.818E-4,,,,"For 100% Li2WO4, the results have been advanced as the recommended data set.",
K2WO4-Li2WO4,10-90,P1,1030,1170,,5.1048,-7.632E-4,,,,,
K2WO4-Li2WO4,19.9-80.1,P1,950,1110,,4.8683,-8.627E-4,,,,,
K2WO4-Li2WO4,30-70,P1,930,1110,,4.6792,-7.651E-4,,,,,
K2WO4-Li2WO4,40-60,P1,950,1070,,4.4983,-7.452E-4,,,,,
K2WO4-Li2WO4,50-50,P1,990,1090,,4.5201,-8.259E-4,,,,,
K2WO4-Li2WO4,54.4-45.6,P1,970,1050,,4.2709,-6.504E-4,,,,,
K2WO4-Li2WO4,60-40,P1,990,1130,,4.3951,-7.927E-4,,,,,
K2WO4-Li2WO4,68-32,P1,1010,1190,,4.3225,-7.806E-4,,,,,
K2WO4-Li2WO4,80-20,P1,1090,1190,,4.2567,-8.001E-4,,,,,
K2WO4-Li2WO4,100-0,P1,1213,1302,,4.0666,-7.581E-4,,,,"For 100% K2WO4, the departures from the recommended data set are: 1210 K, -0.23%, 1300 K, -0.26%.",
K2WO4-WO3,30-70,P1,1190,1250,,6.3152,-0.0015546,,,,,
K2WO4-WO3,42.13-57.87,P1,1040,1190,,5.9017,-0.0015197,,,,,
K2WO4-WO3,50.18-49.82,P1,940,1040,,5.7594,-0.0015622,,,,,
K2WO4-WO3,59.42-40.58,P1,950,1100,,5.3195,-0.0013339,,,,,
K2WO4-WO3,70-30,P1,1070,1160,,4.8095,-0.0010156,,,,,
K2WO4-WO3,80.11-19.89,P1,1170,1300,,4.4919,-9.071E-4,,,,,
K2WO4-WO3,89.55-10.45,P1,1190,1280,,4.308,-8.452E-4,,,,,
K2WO4-WO3,100-0,P1,1210,1320,,4.043,-7.268E-4,,,,"For 100% K2WO4, the departures from the recommended data set are: 1210 K, +0.2%, 1320 K, +0.3%.",
K2ZrF6,100,P1,1073,1253,,3.098,-7.119E-4,,,,,
K2ZrF6-NaCl,0-100,P1,1073,1173,,2.225,-6.3E-4,,,,"For 100% NaCl, the departures from the recommended data set are: 1080 K, -0.5%, 1150 K, -1.0%.",
K2ZrF6-NaCl,10-90,P1,1073,1173,,2.396,-5.8E-4,,,,,
K2ZrF6-NaCl,20-80,P1,1073,1173,,2.555,-6.101E-4,,,,,
K2ZrF6-NaCl,30-70,P1,1073,1173,,2.665,-6.101E-4,,,,,
K2ZrF6-NaCl,40-60,P1,1073,1173,,2.877,-7.301E-4,,,,,
K2ZrF6-NaCl,50-50,P1,1073,1173,,2.933,-7.2E-4,,,,,
K2ZrF6-NaCl,60-40,P1,1073,1173,,3.051,-7.701E-4,,,,,
K2ZrF6-NaCl,70-30,P1,1073,1173,,3.078,-7.602E-4,,,,,
K2ZrF6-NaCl,80-20,P1,1073,1173,,3.071,-7.301E-4,,,,,
K2ZrF6-NaCl,90-10,P1,1073,1173,,3.123,-7.501E-4,,,,,
K2ZrF6-NaCl,100-0,P1,1073,1253,,3.098,-7.119E-4,,,,"For 100% K2ZrF6, the results have been advanced as the recommended data set.",
K3AlF6,100,P1,1281,1340,1.5%,3.004651,-8.7811E-4,,,,"K3AlF6: Recommended data, shift from previous evaluation.",
K3AlF6-Li3AlF6,0-100,P1,1073,1330,,3.251,-0.001034,,,,"For 100% Li3AlF6, the departures from the recommended data set are: 1070 K, -0.16%, 1220 K, -1.6%.",
K3AlF6-Li3AlF6,10-90,P1,1220,1330,,3.1278,-9.5E-4,,,,,
K3AlF6-Li3AlF6,20-80,P1,1220,1330,,3.0528,-9.1E-4,,,,,
K3AlF6-Li3AlF6,30-70,P1,1220,1330,,3.1111,-9.7E-4,,,,,
K3AlF6-Li3AlF6,40-60,P1,1220,1330,,3.0822,-9.601E-4,,,,,
K3AlF6-Li3AlF6,50-50,P1,1220,1330,,3.1006,-9.9E-4,,,,,
K3AlF6-Li3AlF6,60-40,P1,1220,1330,,2.8505,-8.E-4,,,,,
K3AlF6-Li3AlF6,70-30,P1,1220,1330,,2.8953,-8.4E-4,,,,,
K3AlF6-Li3AlF6,80-20,P1,1220,1330,,2.6951,-6.801E-4,,,,,
K3AlF6-Li3AlF6,85-15,P1,1220,1330,,3.0049,-9.3E-4,,,,,
K3AlF6-Li3AlF6,90-10,P1,1280,1330,,3.2104,-0.0010796,,,,,
K3AlF6-Li3AlF6,100-0,P1,1273,1330,,2.7698,-7.398E-4,,,,"For 100% K3AlF6, the departures from the recommended data set are: 1280 K, +3%, 1330 K, +2.8%",
K3AlF6-Na3AlF6,0-100,P1,1273,1373,,3.3652,-9.82E-4,,,,"For 100% Na3AlF6, the departures from the recommended data set are: 1280 K, +0.9%, 1350 K, +0.8%",
K3AlF6-Na3AlF6,10-90,P1,1258.2,1280,,4.2618,-0.001806,,,,,
K3AlF6-Na3AlF6,20-80,P1,1220,1280,,4.3144,-0.001859,,,,,
K3AlF6-Na3AlF6,20.1-79.9,P1,1277,1335,,3.268377,-9.5814E-4,,,,,
K3AlF6-Na3AlF6,30-70,P1,1220,1280,,4.3133,-0.00188,,,,,
K3AlF6-Na3AlF6,40-60,P1,1220,1280,,2.0283,-1.E-4,,,,,
K3AlF6-Na3AlF6,40.2-59.8,P1,1276,1334,,3.198997,-9.4629E-4,,,,,
K3AlF6-Na3AlF6,50-50,P1,1220,1280,,4.1221,-0.001759,,,,,
K3AlF6-Na3AlF6,60-40,P1,1220,1280,,3.8968,-0.0016,,,,,
K3AlF6-Na3AlF6,60.1-39.9,P1,1274,1335,,3.153422,-9.4229E-4,,,,,
K3AlF6-Na3AlF6,70-30,P1,1223.2,1280,,3.8102,-0.001539,,,,,
K3AlF6-Na3AlF6,80-20,P1,1233.2,1280,,3.9891,-0.0017,,,,,
K3AlF6-Na3AlF6,80.0-20.0,P1,1276,1334,,3.084292,-9.135E-4,,,,,
K3AlF6-Na3AlF6,100-0,P1,1281,1340,,3.004651,-8.7811E-4,,,,"For 100% K3AlF6, the results have been advanced as the recommended data set",
LaBr3,100,P1,1069,1185,1%,5.0351,-9.6E-5,,,,,
LaCl2-LaCl3,86-14,P1,1160,1320,,4.761,-8.6E-4,,,,,
LaCl3,100,P1,1146,1246,1%,4.0895,-7.774E-4,,,,,
LaCl3-LiCl,0-100,P1,880,1060,,1.8965,-4.458E-4,,,,"For 100% LiCl, the departures from the recommended data set are: 880 K, +0.07%, 1060 K, -0.1%.",
LaCl3-LiCl,12.3-87.7,P1,1080,1170,,2.381,-4.63E-4,,,,,
LaCl3-LiCl,24.2-75.8,P1,1080,1170,,2.699,-4.55E-4,,,,,
LaCl3-LiCl,36.8-63.2,P1,1080,1170,,2.976,-4.7E-4,,,,,
LaCl3-LiCl,49.3-50.7,P1,1080,1170,,3.174,-4.68E-4,,,,,
LaCl3-LiCl,61.2-38.8,P1,1080,1170,,3.372,-5.08E-4,,,,,
LaCl3-LiCl,75.0-25.0,P1,1080,1170,,3.54,-5.23E-4,,,,,
LaCl3-LiCl,88.6-11.4,P1,1080,1170,,3.71,-5.61E-4,,,,,
LaCl3-NaCl,0.0-100.0,P1,1132,1257,,2.0876,-4.9768E-4,,,,"For 100% NaCl, the departures from the recommended data set are: 1140 K, 0.0%,1250 K, +0.3%.",
LaCl3-NaCl,4.99-95.01,P1,1106,1271,,2.2525,-5.2835E-4,,,,,
LaCl3-NaCl,13.17-86.83,P1,1180,1273,,2.7711,-7.9551E-4,,,,,
LaCl3-NaCl,20.87-79.13,P1,1088,1263,,2.7178,-5.6887E-4,,,,,
LaCl3-NaCl,33.30-66.70,P1,1154,1279,,3.1195,-6.6379E-4,,,,,
LaCl3-NaCl,45.11-54.89,P1,1136,1251,,3.2572,-6.7332E-4,,,,,
LaCl3-NaCl,55.02-44.98,P1,1121,1266,,3.2767,-5.7343E-4,,,,,
LaCl3-NaCl,70.22-29.78,P1,1132,1232,,3.6053,-6.3339E-4,,,,,
LaCl3-NaCl,84.86-15.14,P1,1128,1263,,3.8004,-6.7778E-4,,,,,
LaF3,100,P1,1750,2450,3%,5.793,-6.82E-4,,,,,
LaF3-LiF,0.0-100.0,P1,1130,1350,,2.074,-3.321E-4,,,,"For 100% LiF, the departures from the recommended data set are: 1130 K, -5.7%,1350 K, -4.3%.",
LaF3-LiF,5.0-95.0,P1,1140,1350,,2.491,-3.648E-4,,,,,
LaF3-LiF,10.0-90.0,P1,1180,1350,,2.799,-3.118E-4,,,,,
LaF3-LiF,15.0-85.0,P1,1110,1350,,3.5,-6.658E-4,,,,,
LaF3-LiF,20.0-80.0,P1,1130,1350,,3.737,-6.486E-4,,,,,
LaF3-LiF,25.0-75.0,P1,1130,1350,,3.799,-5.507E-4,,,,,
LaF3-NaF,0.0-100.0,P1,1275,1350,,2.682,-6.151E-4,,,,"For 100% NaF, the departures from the recommended data set are: 1280 K, -2.4%,1350 K, -2.3%.",
LaF3-NaF,10.0-90.0,P1,1245,1350,,3.16,-6.057E-4,,,,,
LaF3-NaF,20.0-80.0,P1,1155,1350,,3.802,-7.726E-4,,,,,
LaF3-NaF,28.0-72.0,P1,1095,1350,,4.067,-7.335E-4,,,,,
LaF3-NaF,30.0-70.0,P1,1080,1350,,4.143,-7.368E-4,,,,,
LaF3-NaF,40.0-60.0,P1,1215,1350,,4.4,-7.045E-4,,,,,
LaI3,100,P1,1125,1180,1.5%,5.4581,-0.0011109,,,,,
LiAlCl4,100,P1,420,530,1.5%,1.95522,-7.515E-4,,,,,
LiBF4,100,P1,590,670,1%,2.1331,-4.58E-4,,,,,
LiBr,100,P1,825,1012,1%,3.0658,-6.52E-4,,,,,
LiBr-LiCl,0-100,P1,980,1080,,1.896,-4.46E-4,,,,"For 100% LiCl, the departures from the recommended data set are: 980 K, 0.0%, 1080 K, -0.1%.",
LiBr-LiCl,12-88,P1,980,1080,,2.06,-4.77E-4,,,,,
LiBr-LiCl,25-75,P1,980,1080,,2.192,-4.71E-4,,,,,
LiBr-LiCl,37-63,P1,980,1080,,2.354,-5.12E-4,,,,,
LiBr-LiCl,50-50,P1,980,1080,,2.487,-5.18E-4,,,,,
LiBr-LiCl,63-37,P1,980,1080,,2.636,-5.44E-4,,,,,
LiBr-LiCl,75-25,P1,980,1080,,2.785,-5.86E-4,,,,,
LiBr-LiCl,88-12,P1,980,1080,,2.942,-6.32E-4,,,,,
LiBr-LiCl,100-0,P1,980,1080,,3.034,-6.28E-4,,,,"For 100% LiBr, the departures from the recommended data set are: 825 K, -1.3%,1080 K, -1.4%.",
LiBr-LiF,0-100,P1,1130,1280,,2.266,-4.14E-4,,,,"For 100% LiF, the departures from the recommended data set are: 1130 K, -0.2%,1260 K, +0.3%.",
LiBr-LiF,12-88,P1,880,1280,,2.439,-4.59E-4,,,,,
LiBr-LiF,25-75,P1,880,1280,,2.586,-5.09E-4,,,,,
LiBr-LiF,37-63,P1,880,1280,,2.66,-5.11E-4,,,,,
LiBr-LiF,50-50,P1,880,1280,,2.763,-5.49E-4,,,,,
LiBr-LiF,63-37,P1,880,1280,,2.821,-5.55E-4,,,,,
LiBr-LiF,75-25,P1,880,1280,,2.893,-5.78E-4,,,,,
LiBr-LiF,88-12,P1,880,1280,,2.983,-6.15E-4,,,,,
LiBr-LiF,100-0,P1,880,1280,,3.034,-6.28E-4,,,,"For 100% LiBr, the departures from the recommended data set are: 880 K, -1.0%,1280 K, -0.04%.",
LiBr-LiI,0-100,P1,760,1100,,3.807,-9.2E-4,,,,"For 100% LiI, the departures from the recommended data set are: 760 K, +1.9%, 1100 K, +2.7%.",
LiBr-LiI,25-75,P1,760,1100,,3.625,-8.53E-4,,,,,
LiBr-LiI,50-50,P1,760,1100,,3.446,-7.85E-4,,,,,
LiBr-LiI,75-25,P1,760,1100,,3.315,-7.7E-4,,,,,
LiBr-LiI,100-0,P1,825,1100,,3.034,-6.28E-4,,,,"For 100% LiBr, the departures from the recommended data set are: 825 K, -1.3%,1100 K, -1.4%.",
LiBr-NaBr,0-100,P1,1050,1220,,3.1799,-8.22E-4,,,,"For 100% NaBr, the departures from the recommended data set are: 1050 K, -0.2%, 1220 K, -0.3%.",
LiBr-NaBr,50-50,P1,1010,1100,,3.1597,-7.821E-4,,,,,
LiBr-RbBr,0-100,P1,980,1140,,3.7373,-0.0010704,,,,"For 100% RbBr, the departures from the recommended data set are: 980 K, -0.03%, 1140 K, 0.0%.",
LiBr-RbBr,50-50,P1,920,1030,,3.5069,-9.522E-4,,,,,
LiCl,100,P1,894,1054,0.5%,1.8842,-4.328E-4,,,,,
LiCl-LiF,0-100,P1,1130,1260,,2.266,-4.14E-4,,,,"For 100% LiF, the departures from the recommended data set are: 1130 K, -0.2%,1260 K, +0.3%.",
LiCl-LiF,12-88,P1,940,1260,,2.16,-4.17E-4,,,,,
LiCl-LiF,25-75,P1,940,1260,,2.116,-4.43E-4,,,,,
LiCl-LiF,37-63,P1,940,1260,,2.05,-4.36E-4,,,,,
LiCl-LiF,50-50,P1,940,1260,,2.,-4.38E-4,,,,,
LiCl-LiF,63-37,P1,940,1260,,1.962,-4.4E-4,,,,,
LiCl-LiF,75-25,P1,940,1260,,1.928,-4.37E-4,,,,,
LiCl-LiF,88-12,P1,940,1260,,1.905,-4.38E-4,,,,,
LiCl-LiF,100-0,P1,940,1260,,1.896,-4.46E-4,,,,"For 100% LiCl, the departures from the recommended data set are: 940 K, 0.0%, 1260 K, -0.75%.",
LiCl-LiI,0-100,P1,710,1110,,3.807,-9.2E-4,,,,"For 100% LiI, the departures from the recommended data set are: 710 K, +1.9%, 1110 K, +2.7%.",
LiCl-LiI,25-75,P1,710,1110,,3.461,-8.49E-4,,,,,
LiCl-LiI,50-50,P1,710,1110,,3.047,-7.39E-4,,,,,
LiCl-LiI,75-25,P1,710,1110,,2.541,-5.98E-4,,,,,
LiCl-LiI,100-0,P1,900,1110,,1.896,-4.46E-4,,,,"For 100% LiCl, the departures from the recommended data set are: 900 K, +0.07%, 1110 K, -0.1%.",
LiCl-LiNO3,0-100,P1,,,,2.074,-5.56E-4,,,,,"Bad temperature range:  ,  K."
LiCl-LiNO3,10-90,P1,550,700,,2.058,-5.37E-4,,,,,
LiCl-LiNO3,20.1-79.9,P1,610,760,,2.05,-5.38E-4,,,,,
LiCl-LiNO3,30-70,P1,670,760,,2.032,-5.24E-4,,,,,
LiCl-Li2CO3,29-71,P1,970,1030,,2.1244,-3.965E-4,,,,,
LiCl-Li2CO3,50-50,P1,909,1017,,2.053,-4.058E-4,,,,,
LiCl-Li2CO3,60-40,P1,910,1030,,2.002,-3.672E-4,,,,,
LiCl-Li2CO3,70-30,P1,812,981,,1.9523,-3.498E-4,,,,,
LiCl-Li2CO3,74.8-25.2,P1,850,1030,,1.942,-3.635E-4,,,,,
LiCl-Li2CO3,80-20,P1,835,1025,,1.9157,-3.895E-4,,,,,
LiCl-Li2CO3,90-10,P1,850,1030,,1.9199,-4.316E-4,,,,,
LiCl-Li2CrO4,0-100 LiCl,I2,1173,,,2.131,2.2564E-3,-9.855E-5,,,"For LiCl (100%,1173K) the departure from the recommended value is -0.1%.",
LiCl-MgCl2,0.0-100.0,P1,1017,1099,,1.95,-2.712E-4,,,,"For 100% MgCl2, the results have been advanced as the recommended data set.",
LiCl-MgCl2,22.6-77.4,P1,970,1030,,2.1334,-4.4146E-4,,,,,
LiCl-MgCl2,43.6-56.4,P1,980,1070,,2.1623,-5.0348E-4,,,,,
LiCl-MgCl2,54.6-45.4,P1,980,1080,,2.0892,-4.6178E-4,,,,,
LiCl-MgCl2,69.2-30.8,P1,1020,1120,,2.1408,-5.5248E-4,,,,,
LiCl-MgCl2,82.0-18.0,P1,980,1080,,2.0351,-4.9534E-4,,,,,
LiCl-MgCl2,94.3-5.7,P1,1030,1120,,2.4116,-8.9056E-4,,,,,
LiCl-MgCl2,100.0-0.0,P1,910,1050,,1.8561,-3.9698E-4,,,,"For 100% LiCl, the departures from the recommended data set are: 910 K, -0.3%,1050 K, -0.7%.",
LiCl-MnCl2,0-100,P1,940,1020,,2.928,-6.15E-4,,,,"For 100% MnCl2, the departures from the recommended data set are: 940 K, +0.2%, 1020 K, -0.4%.",
LiCl-MnCl2,10-90,P1,950,1040,,2.843,-5.8E-4,,,,,
LiCl-MnCl2,20-80,P1,940,1020,,2.713,-5.E-4,,,,,
LiCl-MnCl2,30-70,P1,930,1020,,2.651,-4.9E-4,,,,,
LiCl-MnCl2,40-60,P1,940,1020,,2.574,-4.85E-4,,,,,
LiCl-MnCl2,60-40,P1,950,1020,,2.404,-4.66E-4,,,,,
LiCl-MnCl2,80-20,P1,940,1020,,2.177,-4.5E-4,,,,,
LiCl-MnCl2,100-0,P1,1060,1120,,1.884,-4.33E-4,,,,"For 100% LiCl, the results are in exact accord with the recommended data set.",
LiCl-NaCl,0-100,P1,1090,1220,,2.139,-5.444E-4,,,,"For 100% NaCl, the results are in exact accord with the recommended data set.",
LiCl-NaCl,50-50,P1,900,1120,,2.0121,-4.858E-4,,,,,
LiCl-NaCl,100-0,P1,880,1070,,1.8721,-4.243E-4,,,,"For 100% LiCl, the departures from the recommended data set are: 880 K, -0.3%,1070 K, -0.2%.",
LiCl-Na2B4O7,100-40 Na2B4O7,I2,1223,,,2.069,0.00221,-2.31E-5,,,"For 100% Na2B4O7 at 1223 K, the results are in exact accord with the recommended data set.",
LiCl-PbCl2,0-100,P1,873,973,,6.018,-0.00138,,,,"For 100% PbCl2, the departures from the recommended data set are: 873 K, +0.2%, and 973 K, +0.5%.",
LiCl-PbCl2,10-90,P1,873,973,,5.942,-0.0015,,,,,
LiCl-PbCl2,20-80,P1,873,973,,5.697,-0.00145,,,,,
LiCl-PbCl2,30-70,P1,873,973,,5.356,-0.00132,,,,,
LiCl-PbCl2,40-60,P1,873,973,,5.062,-0.00126,,,,,
LiCl-PbCl2,50-50,P1,873,973,,4.815,-0.00128,,,,,
LiCl-PbCl2,60-40,P1,873,973,,4.395,-0.00115,,,,,
LiCl-PbCl2,70-30,DP,,,,2.937,973.2K,,,,,
LiCl-RbCl,0-100,P1,1020,1190,,3.0863,-8.514E-4,,,,"For 100% RbCl, the results are in exact accord with the recommended data set.",
LiCl-RbCl,50-50,P1,890,1120,,2.6833,-7.384E-4,,,,,
LiCl-RbCl,100-0,P1,880,1070,,1.8721,-4.243E-4,,,,"For 100% LiCl, the departures from the recommended data set are: 880 K, -0.3%,1070 K, -0.2%.",
LiCl-SrCl2,25-75,P1,1113.2,1193.2,,3.395,-7.5E-4,,,,,
LiCl-SrCl2,50-50,P1,1113.2,1193.2,,3.433,-0.001,,,,,
LiCl-SrCl2,75-25,P1,953.2,1193.2,,2.571,-5.63E-4,,,,,
LiCl-SrCl2,100-0,P1,953.2,1193.2,,1.928,-4.464E-4,,,,"For 100% LiCl, the departures from the recommended data set are: 953 K, 2.0% and 1054 K, 2.0%.",
LiCl-UCl4,0.00-100.00,P1,870,940,,5.2508,-0.0019455,,,,"For 100% UCl4, the results have been advanced as the recommended data set.",
LiCl-UCl4,14.76-85.24,P1,850,880,,4.9573,-0.0017139,,,,,
LiCl-UCl4,21.56-78.44,P1,830,900,,4.6934,-0.0014925,,,,,
LiCl-UCl4,24.70-75.30,P1,850,910,,4.7589,-0.001582,,,,,
LiCl-UCl4,38.04-61.96,P1,820,920,,4.34,-0.0012441,,,,,
LiCl-UCl4,46.40-53.60,P1,820,940,,4.0213,-9.872E-4,,,,,
LiCl-UCl4,52.84-47.16,P1,820,900,,4.1104,-0.0011826,,,,,
LiCl-UCl4,56.61-43.39,P1,840,920,,3.8728,-9.706E-4,,,,,
LiCl-UCl4,58.36-41.64,P1,810,900,,3.9311,-0.0010748,,,,,
LiCl-UCl4,61.08-38.92,P1,800,910,,3.9101,-0.001099,,,,,
LiCl-UCl4,68.78-31.22,P1,720,890,,3.6801,-9.99E-4,,,,,
LiCl-UCl4,72.21-27.79,P1,710,880,,3.5531,-9.287E-4,,,,,
LiCl-UCl4,79.56-20.44,P1,790,890,,3.3023,-8.427E-4,,,,,
LiCl-UCl4,83.99-16.01,P1,820,880,,3.1352,-8.205E-4,,,,,
LiCl-UCl4,91.10-8.90,P1,860,900,,2.9249,-9.446E-4,,,,,
LiCl-UCl4,91.69-8.31,P1,860,900,,2.7263,-8.1E-4,,,,,
LiCl-UCl4,94.34-5.66,P1,880,910,,2.5977,-8.176E-4,,,,,
LiCl-UCl4,96.21-3.79,P1,880,890,,2.2016,-4.83E-4,,,,,
LiCl-UCl4,100.00-0.00,P1,890,920,,1.8102,-3.472E-4,,,,"For 100% LiCl, the departures from the recommended data set are: 890 K, +0.1%,1050 K, +1.7%.",
LiCl-ZnCl2,0.0-100.0,P1,700,740,,2.8369,-5.2167E-4,,,,"For 100% ZnCl2, the departures from the recommended data set are: 700 K, +0.2%, 740 K, +0.2%.",
LiCl-ZnCl2,5.2-94.8,P1,760,850,,2.7824,-4.8163E-4,,,,,
LiCl-ZnCl2,9.9-90.1,P1,810,850,,2.7038,-4.2109E-4,,,,,
LiCl-ZnCl2,18.6-81.4,P1,760,850,,2.7361,-5.083E-4,,,,,
LiCl-ZnCl2,20.4-79.6,P1,760,850,,2.7748,-5.2072E-4,,,,,
LiCl-ZnCl2,23.8-76.2,P1,780,850,,2.7263,-5.3488E-4,,,,,
LiCl-ZnCl2,30.05-69.95,P1,760,850,,2.7168,-5.4332E-4,,,,,
LiCl-ZnCl2,40.2-59.8,P1,750,880,,2.7188,-6.2145E-4,,,,,
LiCl-ZnCl2,50.2-49.8,P1,760,850,,2.6138,-5.681E-4,,,,,
LiCl-ZnCl2,60.1-39.9,P1,760,880,,2.5682,-5.8972E-4,,,,,
LiCl-ZnCl2,70.6-29.4,P1,800,860,,2.4288,-5.4389E-4,,,,,
LiCl-ZnCl2,80.4-19.6,P1,850,880,,2.5643,-8.0647E-4,,,,,
LiCl-ZnCl2,90.98-9.02,P1,880,900,,2.021,-3.7939E-4,,,,,
LiCl-ZnCl2,100.0-0.0,P1,900,920,,1.8514,-4.0345E-4,,,,"For 100% LiCl, the departures from the recommended data set are: 900 K, -0.4%,920 K, -0.4%.",
LiClO3,100,P1,406,431,0.5%,2.399,-7.704E-4,,,,,
LiClO3-LiNO3,70.8-29.2,P1,410,430,,2.3553,-7.379E-4,,,,,
LiClO3-LiNO3,77.3-22.7,P1,410,430,,2.3745,-7.657E-4,,,,,
LiClO3-LiNO3,82.9-17.1,P1,410,430,,2.399,-8.018E-4,,,,,
LiClO3-LiNO3,89.2-10.8,P1,410,440,,2.3922,-7.671E-4,,,,,
LiClO3-LiNO3,100-0,P1,406,431,,2.399,-7.704E-4,,,,"For 100% LiClO3, the results have been advanced as the recommended data set.",
LiClO3-LiOH,92.4-7.6,P1,410,440,,2.3681,-8.065E-4,,,,,
LiClO3-LiOH,100-0,P1,406,431,,2.399,-7.704E-4,,,,"For 100% LiClO3, the results have been advanced as the recommended data set.",
LiClO4,100,P1,534,644,0.5%,2.337,-6.12E-4,,,,,
LiClO4-LiNO3,0-100,P1,560,690,,2.0739,-5.561E-4,,,,"For 100% LiNO3, the departures from the recommended data set are: 550 K, -0.6%, 690 K, -0.04%.",
LiClO4-LiNO3,25-75,P1,520,620,,2.1807,-6.101E-4,,,,,
LiClO4-LiNO3,46.5-53.5,P1,480,620,,2.2598,-6.29E-4,,,,,
LiClO4-LiNO3,75-25,P1,500,600,,2.3058,-6.291E-4,,,,,
LiClO4-LiNO3,100-0,P1,534,644,,2.3371,-6.12E-4,,,,"For 100% LiClO4, the results have been advanced as the recommended data set.",
LiClO4-NaClO4,45.5-54.5,P1,560,630,,2.4364,-6.818E-4,,,,,
LiClO4-NaClO4,58-42,P1,550,620,,2.3894,-6.25E-4,,,,,
LiClO4-NaClO4,73-27,P1,500,620,,2.4289,-7.018E-4,,,,,
LiClO4-NaClO4,93.7-6.3,P1,520,610,,2.4863,-8.333E-4,,,,,
LiClO4-NaClO4,100-0,P1,550,630,,2.3801,-6.83E-4,,,,"For 100% LiClO4, the departures from the recommended data set are: 550 K, +0.2%, 630 K, -0.05%.",
LiClO4-NaNO3,0-100,P1,590,680,,2.3206,-7.151E-4,,,,"For 100% NaNO3, the departures from the recommended data set are: 590 K, 0.0%,680 K, -0.7%.",
LiClO4-NaNO3,10-90,P1,560,680,,2.3028,-6.89E-4,,,,,
LiClO4-NaNO3,28-72,P1,500,680,,2.2753,-6.305E-4,,,,,
LiClO4-NaNO3,60-40,P1,530,680,,2.3276,-6.56E-4,,,,,
LiClO4-NaNO3,78-22,P1,470,680,,2.3439,-6.49E-4,,,,,
LiClO4-NaNO3,90-10,P1,530,680,,2.3192,-5.931E-4,,,,,
LiClO4-NaNO3,100-0,P1,530,680,,2.3185,-5.772E-4,,,,"For 100% LiClO4, the departures from the recommended data set are: 540 K, 0.0%, 680 K, +0.3%.",
LiF,100,P1,1149,1320,0.5%,2.3581,-4.902E-4,,,,,
LiF-LiI,0-100,P1,760,1260,,3.807,-9.2E-4,,,,"For 100% LiI, the departures from the recommended data set are: 760 K, +1.8%, 1260 K, +3.2%.",
LiF-LiI,25-75,P1,760,1260,,3.529,-7.94E-4,,,,,
LiF-LiI,50-50,P1,760,1260,,3.275,-6.98E-4,,,,,
LiF-LiI,75-25,P1,760,1260,,2.933,-5.88E-4,,,,,
LiF-LiI,100-0,P1,1130,1260,,2.266,-4.14E-4,,,,"For 100% LiF, the departures from the recommended data set are: 1130 K, -0.2%,1260 K, +0.3%.",
LiF-NaF,0-100,P1,1280,1320,,2.759,-6.3915E-4,,,,"For 100% NaF, the resultes are in exact accord with the recommended data set.",
LiF-NaF,10-90,P1,1280,1320,,2.9187,-7.7887E-4,,,,,
LiF-NaF,20-80,P1,1230,1320,,2.6766,-6.0429E-4,,,,,
LiF-NaF,30-70,P1,1130,1320,,2.5784,-5.4338E-4,,,,,
LiF-NaF,40-60,P1,1130,1320,,2.5791,-5.5747E-4,,,,,
LiF-NaF,50-50,P1,1130,1320,,2.5565,-5.5962E-4,,,,,
LiF-NaF,60-40,P1,1130,1320,,2.5325,-5.5523E-4,,,,,
LiF-NaF,70-30,P1,1130,1320,,2.4709,-5.2766E-4,,,,,
LiF-NaF,80-20,P1,1130,1320,,2.4254,-5.1181E-4,,,,,
LiF-NaF,90-10,P1,1130,1320,,2.3981,-5.1021E-4,,,,,
LiF-NaF,100-0,P1,1130,1320,,2.3289,-4.6803E-4,,,,"For 100% LiF, the departures from the recommended data set are: 1130 K, -0.2%,1320 K, +0.06%.",
LiF-Na3AlF6,0-100,P1,1280,1320,,3.2732,-9.199E-4,,,,"For 100% Na3AlF6, the departures from the recommended data set are: 1280 K, +0.3%, 1320 K, +0.5%.",
LiF-Na3AlF6,20-80,P1,1220,1320,,3.1758,-8.502E-4,,,,,
LiF-Na3AlF6,40-60,P1,1220,1320,,3.0951,-8.02E-4,,,,,
LiF-Na3AlF6,60-40,P1,1220,1320,,2.9929,-7.421E-4,,,,,
LiF-Na3AlF6,70-30,P1,1220,1320,,2.9439,-7.201E-4,,,,,
LiF-Na3AlF6,80-20,P1,1220,1320,,2.8927,-7.102E-4,,,,,
LiF-Na3AlF6,90-10,P1,1220,1320,,2.602,-5.54E-4,,,,,
LiF-Na3AlF6,100-0,P1,1130,1320,,2.3289,-4.6803E-4,,,,"For 100% LiF, the departures from the recommended data set are: 1130 K, -0.2%,1320 K, +0.06%.",
LiF-RbF,43-57,P1,773.2,923.2,,3.56,-9.6E-4,,,,,
LiF-SmF3,50.0-50.0,P1,1250,1340,,5.512,-8.357E-4,,,,,
LiF-SmF3,60.0-40.0,P1,1180,1340,,4.987,-7.372E-4,,,,,
LiF-SmF3,70.0-30.0,P1,1080,1340,,4.803,-9.187E-4,,,,,
LiF-SmF3,80.0-20.0,P1,1080,1340,,3.946,-6.474E-4,,,,,
LiF-SmF3,90.0-10.0,P1,1100,1340,,3.087,-4.702E-4,,,,,
LiF-SmF3,100.0-0.0,P1,1130,1340,,2.074,-3.321E-4,,,,"For 100% LiF, the departures from the recommended data set are: 1130 K, -5.7%,1340 K, -4.3%.",
LiF-ThF4,0-100,P1,1400,1500,,7.34,-8.08E-4,,,,"For 100% ThF4, the departures from the recommended data set are: 1400 K, +2.7%, 1500 K, +2.6%.",
LiF-ThF4,20.00-80.00,P1,1320,1440,,7.354,-0.001041,,,,,
LiF-ThF4,40.0-60.0,P1,1220,1360,,6.927,-0.001115,,,,,
LiF-ThF4,60.00-40.00,P1,1080,1260,,6.159,-0.001041,,,,,
LiF-ThF4,80.00-20.00,P1,1020,1220,,4.787,-8.44E-4,,,,,
LiF-ThF4,81.36-18.64,P1,1040,1220,,4.889,-9.2E-4,,,,,
LiF-ThF4,100.0-0.0,P1,1140,1360,,2.371,-5.E-4,,,,"For 100% LiF, the departures from the recommended data set are: 1140 K, -0.1%,1360 K, 0.0%.",
LiF-UF4,40.0-60.0,P1,1100,1340,,7.891,-0.00169,,,,,
LiF-UF4,50.0-50.0,P1,1040,1340,,6.959,-0.001283,,,,,
LiF-UF4,60.0-40.0,P1,980,1340,,6.393,-0.001174,,,,,
LiF-UF4,72.5-27.5,P1,980,1340,,6.105,-0.001272,,,,,
LiF-UF4,85.0-15.0,P1,1020,1340,,4.461,-7.285E-4,,,,,
LiF-UF4,100.0-0.0,P1,1140,1340,,2.074,-3.321E-4,,,,"For 100% LiF, the departures from the recommended data set are: 1130 K, -5.7%,1340 K, -4.3%.",
LiF-YF3,40.0-60.0,P1,1220,1340,,4.174,-5.065E-4,,,,,
LiF-YF3,50.0-50.0,P1,1120,1340,,4.287,-7.216E-4,,,,,
LiF-YF3,60.0-40.0,P1,1080,1340,,3.902,-6.154E-4,,,,,
LiF-YF3,70.0-30.0,P1,1080,1340,,3.695,-6.672E-4,,,,,
LiF-YF3,81.0-19.0,P1,980,1340,,3.254,-5.595E-4,,,,,
LiF-YF3,100.0-0.0,P1,1140,1340,,2.074,-3.321E-4,,,,"For 100% LiF, the departures from the recommended data set are: 1140 K, -5.7%,1340 K, -4.3%.",
LiI,100,P1,748,940,3%,3.7902,-9.176E-4,,,,,
LiI-NaI,0.0-100.0,P1,950,1070,,3.6144,-9.392E-4,,,,"For 100% NaI, the departures from the recommended data set are: 950 K, -0.12%,1070 K, -0.4%.",
LiI-NaI,20.3-79.7,P1,910,960,,3.5489,-8.845E-4,,,,,
LiI-NaI,38.1-61.9,P1,920,960,,3.5936,-9.139E-4,,,,,
LiI-NaI,67.1-32.9,P1,950,960,,3.5593,-8.233E-4,,,,,
LiI-NaI,80.7-19.3,P1,900,960,,3.4719,-7.081E-4,,,,,
LiI-NaI,100-0,P1,770,910,,3.7063,-8.172E-4,,,,"For 100% LiI, the departures from the recommended data set are: 770 K, +3.0%, 910 K, +3.8%.",
LiI-RbI,0.0-100.0,P1,940,1090,,3.9667,-0.0011613,,,,"For 100% RbI, the departures from the recommended data set are: 940 K, -0.02%,1090 K, -0.10%.",
LiI-RbI,24.1-75.9,P1,950,1100,,3.789,-0.001017,,,,,
LiI-RbI,56.2-43.8,P1,960,1080,,3.6212,-8.651E-4,,,,,
LiI-RbI,71.9-28.1,P1,950,1090,,3.7499,-9.608E-4,,,,,
LiI-RbI,87.2-12.8,P1,960,1130,,3.7703,-9.548E-4,,,,,
LiI-RbI,100.0-0.0,P1,770,910,,3.7063,-8.172E-4,,,,"For 100% LiI, the departures from the recommended data set are: 770 K, +3.0%, 910 K, +3.8%.",
LiNO3,100,P1,545,714,1.5%,2.068,-5.46E-4,,,,,
LiNO3-LiOH,0-100,P1,748,823,,1.718,-4.57E-4,,,,"For 100% LiOH, the results have been advanced as the recommended data set.",
LiNO3-LiOH,10-90,P1,693,723,,1.524,-1.51E-4,,,,,
LiNO3-LiOH,20-80,P1,653,693,,1.691,-3.1E-4,,,,,
LiNO3-LiOH,27-73,P1,613,693,,1.662,-3.73E-4,,,,,
LiNO3-LiOH,35-65,P1,573,693,,1.878,-5.04E-4,,,,,
LiNO3-LiOH,47-53,P1,523,693,,1.919,-5.15E-4,,,,,
LiNO3-LiOH,55-45,P1,483,693,,1.929,-4.95E-4,,,,,
LiNO3-LiOH,57-43,P1,483,693,,1.943,-5.19E-4,,,,,
LiNO3-LiOH,59.5-40.5,P1,483,693,,1.87,-3.82E-4,,,,,
LiNO3-LiOH,70-30,P1,483,693,,1.993,-5.21E-4,,,,,
LiNO3-LiOH,80-20,P1,503,693,,2.026,-5.42E-4,,,,,
LiNO3-LiOH,92.4-7.6,P1,410,440,,2.3681,-8.065E-4,,,,,
LiNO3-LiOH,100-0,P1,533,693,,2.028,-5.21E-4,,,,"For 100% LiNO3, the departures from the recommended data set are: 540 K, -1.5%, 690 K, -1.4%.",
LiNO3-NaClO4,30-70,P1,620,680,,2.4197,-6.963E-4,,,,,
LiNO3-NaClO4,50-50,P1,540,680,,2.2906,-6.041E-4,,,,,
LiNO3-NaClO4,67-33,P1,480,680,,2.2107,-5.772E-4,,,,,
LiNO3-NaClO4,80-20,P1,500,680,,2.1599,-5.881E-4,,,,,
LiNO3-NaClO4,90-10,P1,520,680,,2.147,-6.183E-4,,,,,
LiNO3-NaClO4,100-0,P1,540,680,,1.9892,-4.237E-4,,,,"For 100% LiNO3, the departures from the recommended data set are: 540 K, -0.5%, 680 K, +0.6%.",
LiNO3-NaNO3,0-100,P1,599,742,,2.3335,-7.3174E-4,,,,"For 100% NaNO3, the departures from the recommended data set are: 600 K, +0.1%, 740 K, -0.5%.",
LiNO3-NaNO3,20-80,P1,552,731,,2.2682,-6.781E-4,,,,,
LiNO3-NaNO3,40-60,P1,504,739,,2.222,-6.5199E-4,,,,,
LiNO3-NaNO3,60-40,P1,509,702,,2.1781,-6.1832E-4,,,,,
LiNO3-NaNO3,80-20,P1,555,713,,2.1404,-6.093E-4,,,,,
LiNO3-NaNO3,100-0,P1,548,701,,2.1721,-7.021E-4,,,,"For 100% LiNO3, the departures from the recommended data set are: 550 K, +1.2%, 690 K, 0.0%.",
LiNO3-RbNO3,0-100,P1,595,730,,3.118,-0.0010508,,,,"For 100% RbNO3, the departures from the recommended data set are: 600 K, -0.3%, 730 K, -0.2%.",
LiNO3-RbNO3,10-90,P1,545,695,,2.9565,-8.8289E-4,,,,,
LiNO3-RbNO3,20-80,P1,515,710,,2.9282,-9.1953E-4,,,,,
LiNO3-RbNO3,30-70,P1,515,710,,2.8809,-9.3513E-4,,,,,
LiNO3-RbNO3,32-68,P1,515,695,,2.8692,-9.3572E-4,,,,,
LiNO3-RbNO3,40-60,P1,500,710,,2.8148,-9.2968E-4,,,,,
LiNO3-RbNO3,50-50,P1,500,710,,2.7297,-9.0318E-4,,,,,
LiNO3-RbNO3,60-40,P1,500,695,,2.6258,-8.5565E-4,,,,,
LiNO3-RbNO3,70-30,P1,510,695,,2.5024,-7.8706E-4,,,,,
LiNO3-RbNO3,80-20,P1,545,695,,2.3612,-6.9744E-4,,,,,
LiNO3-TlNO3,0-100,P1,483,673,,5.807,-0.001858,,,,"For 100% TlNO3, the departures from the recommended data set are: 530 K, +0.1%, 670 K, +0.3%.",
LiNO3-TlNO3,20-80,P1,443,613,,5.2396,-0.001658,,,,,
LiNO3-TlNO3,40-60,P1,433,615,,4.6152,-0.001449,,,,,
LiNO3-TlNO3,60-40,P1,483,617,,3.8816,-0.00117,,,,,
LiNO3-TlNO3,80-20,P1,513,623,,3.0642,-9.E-4,,,,,
LiNO3-TlNO3,100-0,P1,525,673,,2.1057,-5.92E-4,,,,"For 100% LiNO3, the departures from the recommended data set are: 530 K, +0.7%, 670 K, +0.4%.",
LiOH,100,P1,748,823,1%,1.718,-4.57E-4,,,,,
LiPO3,100,P1,1100,1190,3%,2.5755,-5.273E-4,,,,,
LiPO3-Li3PO4,70-30,DP,,,,2.145,1173K,,,,,
LiPO3-Li3PO4,80-20,P1,1073,1173,,2.435,-2.501E-4,,,,,
LiPO3-Li3PO4,90-10,P1,1073,1173,,2.44,-2.601E-4,,,,,
LiPO3-Li4P2O7,65.7-34.3,P1,1020,1240,,2.499,-3.165E-4,,,,,
LiPO3-Li4P2O7,75.6-24.4,P1,1020,1120,,2.3941,-2.2E-4,,,,,
LiPO3-Li4P2O7,85.0-15.0,P1,1080,1240,,2.4579,-2.849E-4,,,,,
LiPO3-Li4P2O7,90.5-9.5,P1,1080,1240,,2.4537,-2.812E-4,,,,,
LiPO3-Li4P2O7,100-0,P1,1080,1240,,2.2432,-1.102E-4,,,,"For 100% LiPO3, the departures from the recommended data set are: 1080 K, +5.9%, 1240 K, +9.6%.",
LiSCN,100,P1,583,633,1.5%,1.6777,-4.93E-4,,,,,
Li2CO3,100,P1,1012,1115,0.5%,2.2026,-3.729E-4,,,,,
Li2CO3-Na2CO3,0-100,P1,1140,1240,,2.4532,-4.267E-4,,,,"For 100% Na2CO3, the departures from the recommended data set are: 1140 K, -1.3%, 1240 K, -1.4%.",
Li2CO3-Na2CO3,10-90,P1,1120,1220,,2.4443,-4.301E-4,,,,,
Li2CO3-Na2CO3,20-80,P1,1060,1220,,2.4461,-4.437E-4,,,,,
Li2CO3-Na2CO3,30-70,P1,960,1180,,2.389,-4.23E-4,,,,,
Li2CO3-Na2CO3,40-60,P1,880,1180,,2.3653,-4.262E-4,,,,,
Li2CO3-Na2CO3,50-50,P1,900,1180,,2.3532,-4.249E-4,,,,,
Li2CO3-Na2CO3,53.3-46.7,P1,820,1180,,2.3581,-4.325E-4,,,,,
Li2CO3-Na2CO3,60-40,P1,920,1180,,2.3557,-4.337E-4,,,,,
Li2CO3-Na2CO3,70-30,P1,940,1220,,2.3474,-4.378E-4,,,,,
Li2CO3-Na2CO3,80-20,P1,960,1220,,2.2885,-4.12E-4,,,,,
Li2CO3-Na2CO3,90-10,P1,980,1200,,2.2435,-3.991E-4,,,,,
Li2CO3-Na2CO3,100-0,P1,1020,1120,,2.2365,-4.041E-4,,,,"For 100% Li2CO3, the departures from the recommended data set are: 1020 K, -0.2%, 1130 K, +0.2%.",
Li2CrO4,100,P1,783,933,,2.693,-4.412E-4,,,,Accuracy is set at +/-0.5% (comparisons with recommended values).,
Li2MoO4,100,P1,1060,1230,2%,3.3902,-4.783E-4,,,,,
Li2MoO4-MoO3,0-100,P1,1100,1180,,4.855,-0.0015002,,,,"For 100% MoO3, the results have been advanced as the recommended data set.",
Li2MoO4-MoO3,16.03-83.97,P1,1050,1190,,4.2526,-9.501E-4,,,,,
Li2MoO4-MoO3,27.56-72.44,P1,1040,1190,,4.1258,-8.518E-4,,,,,
Li2MoO4-MoO3,41.18-58.82,P1,1030,1210,,3.9469,-7.724E-4,,,,,
Li2MoO4-MoO3,52.51-47.49,P1,1090,1230,,3.6009,-5.271E-4,,,,,
Li2MoO4-MoO3,65.23-34.77,P1,1070,1210,,3.6775,-6.193E-4,,,,,
Li2MoO4-MoO3,77.88-22.12,P1,1060,1170,,3.6172,-5.923E-4,,,,,
Li2MoO4-MoO3,85.84-14.16,P1,1110,1190,,3.4971,-5.316E-4,,,,,
Li2MoO4-MoO3,100-0,P1,1060,1230,,3.3983,-5.499E-4,,,,"For 100% Li2MoO4, the departures from the recommended data set are: 1020 K, -2.2%, 1140 K, -2.6%.",
Li2MoO4-Na2MoO4,0-100,P1,963,1120,,3.3016,-5.936E-4,,,,"For 100% Na2MoO4, the departures from the recommended data set are: 960 K, -1.2%, 1120 K, -2.4%.",
Li2MoO4-Na2MoO4,20-80,P1,880,1120,,3.3849,-6.435E-4,,,,,
Li2MoO4-Na2MoO4,38-62,P1,820,1040,,3.345,-5.843E-4,,,,,
Li2MoO4-Na2MoO4,45-55,P1,840,1080,,3.3638,-5.922E-4,,,,,
Li2MoO4-Na2MoO4,52-48,P1,800,1000,,3.3339,-5.543E-4,,,,,
Li2MoO4-Na2MoO4,75-25,P1,900,1080,,3.3665,-5.735E-4,,,,,
Li2MoO4-Na2MoO4,100-0,P1,993,1080,,3.3983,-5.499E-4,,,,"For 100% Li2MoO4, the results have been advanced as the recommended data set.",
Li2O,100,DP,,,,1.94,1843K,,,,This is at the m.pt. Measurement method not cited. A merit factor of +/- 10% is assigned.,
Li2SO4,100,P1,1133,1487,1.5%,2.464,-4.07E-4,,,,,
Li2SO4-NaPO3,0-100,P1,930,1100,,2.6903,-4.59E-4,,,,"For 100% NaPO3, the results have been advanced as the recommended data set.",
Li2SO4-NaPO3,10-90,P1,800,960,,2.647,-4.48E-4,,,,,
Li2SO4-NaPO3,35-65,P1,760,840,,2.606,-4.52E-4,,,,,
Li2SO4-NaPO3,50-50,P1,760,800,,2.547,-4.18E-4,,,,,
Li2SO4-Na2SO4,50-50,P1,1010,1230,,2.5562,-4.536E-4,,,,,
Li2SO4-Tl2SO4,0-100,P1,950,1210,,6.7958,-0.001296,,,,"For 100% Tl2SO4, the results have been advanced as the recommended data set.",
Li2SO4-Tl2SO4,50-50,P1,1050,1270,,5.1437,-9.303E-4,,,,,
Li2SO4-ZnSO4,0-100,P1,873,1273,,3.591,-4.7E-4,,,,"For 100% ZnSO4, the results have been advanced as the recommended data set.",
Li2SO4-ZnSO4,50-50,P1,870,960,,2.9984,-4.245E-4,,,,,
Li2S3.9,100,P1,637,724,0.1%,2.1309,-5.852E-4,,,,,
Li2WO4,100,P1,1040,1190,2%,5.0527,-7.818E-4,,,,,
Li2WO4-Na2WO4,0-100,P1,975,1145,,4.7595,-9.127E-4,,,,"For 100% Na2WO4, the departures from the recommended data set are: 980 K, -3.0%, 1140 K, -3.5%.",
Li2WO4-Na2WO4,15-85,P1,943,1053,,4.9476,-0.0010141,,,,,
Li2WO4-Na2WO4,30-70,P1,893,1051,,4.8062,-8.448E-4,,,,,
Li2WO4-Na2WO4,40-60,P1,853,1028,,4.9025,-9.03E-4,,,,,
Li2WO4-Na2WO4,52.6-47.4,P1,804,989,,4.9295,-8.766E-4,,,,,
Li2WO4-Na2WO4,70-30,P1,923,1095,,4.9982,-8.667E-4,,,,,
Li2WO4-Na2WO4,85-15,P1,997,1256,,4.9755,-7.817E-4,,,,,
Li2WO4-Na2WO4,100-0,P1,1040,1180,,5.0527,-7.818E-4,,,,"For 100% Li2WO4, the results have been advanced as the recommended data set.",
Li2WO4-WO3,44.95-55.05,P1,1090,1190,,6.2894,-0.0011628,,,,,
Li2WO4-WO3,49.99-50.01,P1,1040,1220,,6.4441,-0.0013413,,,,,
Li2WO4-WO3,59.98-40.02,P1,1040,1250,,6.095,-0.0011906,,,,,
Li2WO4-WO3,69.92-30.08,P1,1010,1190,,5.8312,-0.0011122,,,,,
Li2WO4-WO3,79.51-20.49,P1,980,1190,,5.553,-9.916E-4,,,,,
Li2WO4-WO3,88.86-11.14,P1,1010,1220,,5.2485,-8.511E-4,,,,,
Li2WO4-WO3,100-0,P1,1040,1160,,5.1265,-8.062E-4,,,,"For 100% Li2WO4, the departures from the recommended data set are: 1040 K, +1.1%, 1160 K, +1.1%.",
Li3AlF6,100,P1,1130,1320,3%,3.0422,-8.359E-4,,,,,
Li3AlF6-Na3AlF6,0-100,P1,1280,1320,,3.2732,-9.2E-4,,,,"For 100% Na3AlF6, the departures from the recommended data set are: 1280 K, +0.3%, 1320 K, +0.5%.",
Li3AlF6-Na3AlF6,10-90,P1,1260,1320,,3.2303,-9.E-4,,,,,
Li3AlF6-Na3AlF6,20-80,P1,1250,1320,,3.2392,-9.2E-4,,,,,
Li3AlF6-Na3AlF6,30-70,P1,1240,1320,,3.24,-9.3E-4,,,,,
Li3AlF6-Na3AlF6,40-60,P1,1230,1320,,3.1858,-9.E-4,,,,,
Li3AlF6-Na3AlF6,50-50,P1,1230,1320,,3.187,-9.1E-4,,,,,
Li3AlF6-Na3AlF6,60-40,P1,1230,1320,,3.1775,-9.1E-4,,,,,
Li3AlF6-Na3AlF6,70-30,P1,1230,1320,,3.1782,-9.2E-4,,,,,
Li3AlF6-Na3AlF6,80-20,P1,1230,1320,,3.1565,-9.1E-4,,,,,
Li3AlF6-Na3AlF6,90-10,P1,1230,1320,,3.1211,-8.9E-4,,,,,
Li3AlF6-Na3AlF6,100-0,P1,1130,1320,,3.0422,-8.359E-4,,,,"For 100% Li3AlF6, the results have been advanced as the recommended data set.",
Li3AlF6-Rb3AlF6,20-80,P1,1143,1270,,3.7691,-0.0011054,,,,,
Li3AlF6-Rb3AlF6,30-70,P1,1080,1270,,3.8019,-0.0011781,,,,,
Li3AlF6-Rb3AlF6,40-60,P1,1080,1270,,3.7174,-0.0011517,,,,,
Li3AlF6-Rb3AlF6,50-50,P1,1080,1270,,3.7503,-0.0012306,,,,,
Li3AlF6-Rb3AlF6,60-40,P1,1080,1270,,3.7402,-0.001263,,,,,
Li3AlF6-Rb3AlF6,70-30,P1,1080,1270,,3.6499,-0.0012066,,,,,
Li3AlF6-Rb3AlF6,80-20,P1,1080,1270,,3.5479,-0.001174,,,,,
Li3AlF6-Rb3AlF6,90-10,P1,1038,1270,,3.4793,-0.00117,,,,,
Li3AlF6-Rb3AlF6,100-0,P1,1073,1270,,3.251,-0.001034,,,,"For 100% Li3AlF6, the departures from the recommended data set are: 1080 K, -0.16%, 1220 K, -1.6%.",
MgBr2,100,P1,1040,1208,1.5%,3.087,-4.78E-4,,,,,
MgCl2,100,P1,1017,1099,1%,1.95,-2.712E-4,,,,,
MgCl2-NaCl,0-100,P1,1090,1170,,2.1321,-5.2995E-4,,,,"For 100% NaCl, the departures from the recommended data set are: 1090 K, +0.3%, 1170 K, +0.5%.",
MgCl2-NaCl,5.0-95.0,P1,1030,1120,,2.1429,-5.3845E-4,,,,,
MgCl2-NaCl,11.0-89.0,P1,1080,1120,,2.1392,-5.307E-4,,,,,
MgCl2-NaCl,23.6-76.4,P1,1050,1090,,2.0488,-4.2896E-4,,,,,
MgCl2-NaCl,28.9-71.1,P1,1040,1100,,2.0431,-4.1877E-4,,,,,
MgCl2-NaCl,33.7-66.3,P1,1050,1110,,2.1182,-4.8222E-4,,,,,
MgCl2-NaCl,41.8-58.2,P1,1030,1100,,2.1253,-4.7419E-4,,,,,
MgCl2-NaCl,51.5-48.5,P1,1040,1120,,2.1967,-5.2669E-4,,,,,
MgCl2-NaCl,62.3-37.7,P1,1030,1120,,2.2029,-5.1352E-4,,,,,
MgCl2-NaCl,74.4-25.6,P1,1050,1120,,2.1348,-4.3414E-4,,,,,
MgCl2-NaCl,82.3-17.7,P1,1020,1110,,2.1501,-4.4361E-4,,,,,
MgCl2-NaCl,100-0,P1,1017,1099,,1.95,-2.712E-4,,,,"For 100% MgCl2, the results have been advanced as the recommended data set.",
MgCl2-RbCl,0.0-100.0,P1,1010,1170,,3.1073,-8.683E-4,,,,"For 100% RbCl, the departures from the recommended data set are: 1010 K, +0.06%, 1170 K, +0.16%.",
MgCl2-RbCl,5.6-94.4,P1,1030,1110,,3.0328,-8.485E-4,,,,,
MgCl2-RbCl,15.1-84.9,P1,1010,1090,,2.7973,-7.087E-4,,,,,
MgCl2-RbCl,24.5-75.5,P1,1020,1120,,2.6693,-6.661E-4,,,,,
MgCl2-RbCl,31.2-68.8,P1,1030,1110,,2.5961,-6.329E-4,,,,,
MgCl2-RbCl,33.3-66.7,P1,960,1070,,2.6141,-6.652E-4,,,,,
MgCl2-RbCl,37.0-63.0,P1,1030,1110,,2.5856,-6.54E-4,,,,,
MgCl2-RbCl,48.4-51.6,P1,1000,1100,,2.5058,-6.128E-4,,,,,
MgCl2-RbCl,68.1-31.9,P1,1010,1070,,2.4748,-6.228E-4,,,,,
MgCl2-RbCl,80-20,P1,1023,1123,,2.893,-0.001049,,,,,
MgCl2-RbCl,85.7-14.3,P1,1030,1110,,2.6899,-8.819E-4,,,,,
MgCl2-RbCl,92.3-7.7,P1,1020,1110,,2.1637,-4.225E-4,,,,,
MgCl2-RbCl,100.0-0.0,P1,1017,1099,,1.95,-2.712E-4,,,,"For 100% MgCl2, the results have been advanced as the recommended data set.",
MgF2,100,P1,1650,2100,3%,3.235,-5.24E-4,,,,,
MgF2-Na3AlF6,75-100 Na3AlF6,I1,1273,,,2.27,-0.00174,,,,"For 100% Na3AlF6 at 1273 K, the results are in exact accord with the recommended data set.",
MgI2,100,P1,965,1161,1.5%,3.642,-6.51E-4,,,,,
MgO,100,DP,,,,2.7,3073K,,,,"This is at the m.pt. The density was calculated from the solid state density, assuming 25% volume increase.",
MnCl2,100,P1,923,1123,1%,2.75701,-4.3766E-4,,,,,
MnCl2-NaCl,0-100,P1,1089,1220,,2.126,-5.327E-4,,,,"For 100% NaCl, the departures from the recommended data set are: 1089 K -0.1%,1220 K -0.07%.",
MnCl2-NaCl,20-80,P1,1016,1118,,2.332,-5.617E-4,,,,,
MnCl2-NaCl,30-70,P1,959,1112,,2.425,-5.633E-4,,,,,
MnCl2-NaCl,40-60,P1,810,1115,,2.581,-6.445E-4,,,,,
MnCl2-NaCl,50-50,P1,757,1111,,2.67,-6.576E-4,,,,,
MnCl2-NaCl,60-40,P1,820,1111,,2.779,-7.039E-4,,,,,
MnCl2-NaCl,80-20,P1,913,1090,,2.816,-5.963E-4,,,,,
MnCl2-NaCl,100-0,P1,969,1088,,2.841,-5.211E-4,,,,"For 100% MnCl2, the departures from the recommended data set are: 969 K 0.1%, 1088 K -0.3%.",
MnCl2-RbCl,0-100,P1,1039,1102,,3.136,-8.951E-4,,,,"For 100% RbCl, the departures from the recommended data set are: 1039 K +0.1%,1102 K +0.09%.",
MnCl2-RbCl,10-90,P1,958,1089,,3.077,-8.576E-4,,,,,
MnCl2-RbCl,20-80,P1,905,1081,,2.969,-7.815E-4,,,,,
MnCl2-RbCl,30-70,P1,753,1080,,2.919,-7.506E-4,,,,,
MnCl2-RbCl,40-60,P1,834,1064,,2.896,-7.282E-4,,,,,
MnCl2-RbCl,45-55,P1,849,1069,,2.936,-7.561E-4,,,,,
MnCl2-RbCl,50-50,P1,856,1061,,2.981,-7.901E-4,,,,,
MnCl2-RbCl,55-45,P1,865,1055,,2.991,-7.827E-4,,,,,
MnCl2-RbCl,60-40,P1,862,1065,,3.011,-7.847E-4,,,,,
MnCl2-RbCl,70-30,P1,814,1067,,3.054,-7.921E-4,,,,,
MnCl2-RbCl,80-20,P1,891,1071,,3.012,-7.18E-4,,,,,
MnCl2-RbCl,90-10,P1,913,1082,,2.931,-6.184E-4,,,,,
MnCl2-RbCl,100-0,P1,969,1088,,2.841,-5.211E-4,,,,"For 100% MnCl2, the departures from the recommended data set are: 969 K 0.1%, 1088 K -0.3%",
MoO3,100,P1,1100,1180,4%,4.855,-0.0015002,,,,,
MoO3-Na2MoO4,28-72,DP,,,,2.79,980K,,,,,
MoO3-Na2MoO4,34-66,P1,960,1100,,3.7886,-8.88E-4,,,,,
MoO3-Na2MoO4,60-40,P1,940,1100,,4.0844,-0.0010311,,,,,
MoO3-Na2MoO4,70-30,P1,940,1100,,4.362,-0.001212,,,,,
MoO3-Na2MoO4,78-22,P1,940,1100,,4.165,-0.001007,,,,,
MoO3-Na2MoO4,88-12,P1,1000,1100,,4.028,-8.65E-4,,,,,
MoO3-Na2MoO4,90.2-9.8,P1,1070,1140,,4.0077,-8.553E-4,,,,,
MoO3-Na2MoO4,100-0,P1,1080,1170,,4.5226,-0.0013049,,,,"For 100% MoO3, the departures from the recommended data set are: 1080 K, -3.8%, 1170 K, -3.4%.",
N(C3H7)4B(C6H5)4,100,P1,482,512,0.5%,1.2078,-5.652E-4,,,,,
N(C3H7)4BF4,100,P1,525.6,547.3,0.5%,1.2467,-6.415E-4,,,,,
N(C3H7)4PF6,100,P1,513,545,0.5%,1.2433,-3.224E-4,,,,,
N(C3H7)4SCN,100,P1,325,370,0.5%,1.079,-5.397E-4,,,,,
N(C4H9)4B(C6H5)4,100,P1,514.3,540.4,0.5%,1.1435,-4.945E-4,,,,,
N(C4H9)4BF4,100,P1,436,539,0.5%,1.1906,-5.812E-4,,,,,
N(C4H9)4Br,100,P1,392,408,0.5%,1.287,-7.039E-4,,,,,
N(C4H9)4I,100,P1,420,435,0.5%,1.446,-8.388E-4,,,,,
N(C4H9)4PF6,100,P1,529,548,0.5%,1.3252,-6.557E-4,,,,,
N(C5H11)4SCN,100,P1,325,383,0.5%,1.0744,-5.3662E-4,,,,,
N(C6H13)4BF4,100,P1,375,491,0.5%,1.1296,-5.772E-4,,,,,
NaBF4,100,P1,690,820,1%,2.4681,-7.51E-4,,,,,
