Repository: tanoret/MoltenSaltPropnet

# MoltenSaltPropnet
Physics-informed deep-learning toolkit for predicting **thermophysical properties of molten-salt mixtures** from chemical composition and temperature.

---

## Data Pipeline

1. **Source** – Raw NIST SALTDBLEAN CSVs (`density-csv.csv`, `viscosity-csv.csv`, …).  
2. **Pre-processing** – `data_processor.ipynb` cleans columns, harmonizes units, expands polynomial coefficients, and outputs `saltdblean_processed.csv`.  
3. **Loading** – `SALTDBLEANProcessor.from_csv(...)` handles:  
   * NaN imputation / type coercion  
   * Composition normalization  
   * Train/validation/test splits with reproducible seeds  
4.

File: data/density-csv.csv (part 6 of 7)
Density in g * cm-3
NaBF4-NaF,92-8,P1,680,860,,2.446,-7.11E-4,,,,,
NaBO2-NaPO3,31.0-69.0,P1,1120,1220,,1.5391,5.198E-4,,,,,
NaBO2-NaPO3,49.8-50.2,P1,1120,1220,,1.6111,4.801E-4,,,,,
NaBO2-NaPO3,61.5-38.5,P1,1120,1220,,1.6959,4.3E-4,,,,,
NaBO2-NaPO3,73.8-26.2,P1,1120,1220,,1.8445,3.3E-4,,,,,
NaBO2-NaPO3,81.5-18.5,P1,1120,1220,,1.858,3.299E-4,,,,,
NaBO2-NaPO3,84.1-15.9,P1,1120,1220,,1.9083,2.899E-4,,,,,
NaBO2-NaPO3,97.4-2.6,P1,1120,1220,,2.0893,1.E-4,,,,,
NaBO2-NaPO3,99.4-0.6,P1,1120,1220,,1.9825,1.7E-4,,,,,
NaBr,100,P1,1027,1218,1%,3.1748,-8.169E-4,,,,,
NaBr-NaCl,0-100,P1,1090,1200,,2.139,-5.444E-4,,,,"For 100% NaCl, the results are in exact agreement with the recommended data set.",
NaBr-NaCl,20-80,P1,1070,1200,,2.3875,-6.189E-4,,,,,
NaBr-NaCl,40-60,P1,1050,1210,,2.5924,-6.62E-4,,,,,
NaBr-NaCl,50-50,P1,1030,1210,,2.6657,-6.612E-4,,,,,
NaBr-NaCl,60-40,P1,1050,1200,,2.7896,-7.1E-4,,,,,
NaBr-NaCl,80-20,P1,1050,1200,,3.001,-7.77E-4,,,,,
NaBr-NaCl,100-0,P1,1050,1220,,3.1799,-8.22E-4,,,,"For 100% NaBr, the departures from the recommended data set are: 1050 K, -0.2%, 1220 K, -0.3%.",
NaBr-NaI,0-100,P1,960,1120,,3.6144,-9.392E-4,,,,"For 100% NaI, the departures from the recommended data set are: 960 K, -0.12%,1120 K, -0.1%.",
NaBr-NaI,20-80,P1,1000,1120,,3.5445,-9.193E-4,,,,,
NaBr-NaI,40-60,P1,950,1130,,3.4473,-8.829E-4,,,,,
NaBr-NaI,60-40,P1,960,1120,,3.3808,-8.787E-4,,,,,
NaBr-NaI,80-20,P1,1000,1120,,3.3058,-8.706E-4,,,,,
NaBr-NaI,100-0,P1,1050,1220,,3.1799,-8.22E-4,,,,"For 100% NaBr, the departures from the recommended data set are: 1050 K, -0.2%, 1220 K, -0.3%.",
NaBr-Na2CrO4,0-100,P1,1033,1113,,3.236,-8.755E-4,,,,"For 100% Na2CrO4, the results have been advanced as the recommended data set.",
NaBr-Na2CrO4,10-90,P1,1033,1113,,3.115,-7.503E-4,,,,,
NaBr-Na2CrO4,50-50,P1,1033,1113,,3.125,-7.502E-4,,,,,
NaBr-Na2CrO4,90-10,P1,1033,1113,,2.797,-5.001E-4,,,,,
NaBr-Na2CrO4,100-0,P1,1033,1113,,2.639,-3.754E-4,,,,"For 100% NaBr, the departures from the recommended data set are: 1040 K, -3.1%, 1110 K, -2.0%.",
NaBr-PbBr2,30-100 PbBr2,I3,873.2,,,2.3484,0.051031,-3.0757E-4,9.4312E-7,,"For 100% PbBr2 at 873 K, the departure from the recommended data set is -0.6%.",
NaBr-RbBr,0-100,P1,980,1140,,3.7373,-0.0010704,,,,"For 100% RbBr, the departures from the recommended data set are: 980 K, -0.03%, 1180 K, 0.0%.",
NaBr-RbBr,50-50,P1,970,1130,,3.5262,-9.885E-4,,,,,
NaBr-RbBr,100-0,P1,1050,1220,,3.1799,-8.22E-4,,,,"For 100% NaBr, the departures from the recommended data set are: 1050 K, -0.2%, 1220 K, -0.3%.",
NaBr-TlBr,0-100,P1,1023,1063,,7.4335,-0.001922,,,,"For 100% TlBr, the departures from the recommended data set are: 1020 K, -0.09%, 1060 K, -0.2%.",
NaBr-TlBr,10-90,P1,1023,1063,,7.407,-0.002175,,,,,
NaBr-TlBr,20-80,P1,1023,1063,,7.277,-0.002323,,,,,
NaBr-TlBr,30-70,P1,1023,1063,,7.021,-0.002349,,,,,
NaBr-TlBr,40-60,P1,1023,1063,,6.684,-0.002299,,,,,
NaBr-TlBr,50-50,P1,1023,1063,,6.237,-0.002149,,,,,
NaBr-TlBr,60-40,P1,1023,1063,,5.703,-0.001924,,,,,
NaBr-TlBr,70-30,P1,1023,1063,,5.102,-0.001649,,,,,
NaBr-TlBr,80-20,P1,1023,1063,,4.485,-0.001375,,,,,
NaBr-TlBr,90-10,P1,1023,1063,,3.768,-0.001024,,,,,
NaBr-TlBr,100-0,P1,1023,1110,,3.027,-6.742E-4,,,,"For 100% NaBr, the departures from the recommended data set are: 1040 K, +0.09%, 1110 K, -0.47%.",
NaCl,100,P1,1080,1300,0.5%,2.1389,-5.426E-4,,,,,
NaCl-NaF,0-100,DP,,,,1.932,1173K,,,,"For 100% NaF at 1173 K, the departure from the recommended data set is -3.8%.",
NaCl-NaF,25-75,DP,,,,1.814,1173K,,,,,
NaCl-NaF,30-70,DP,,,,1.716,1273K,,,,,
NaCl-NaF,50-50,P1,1173,1273,,1.872,-1.78E-4,,,,,
NaCl-NaF,75-25,P1,1173,1273,,2.346,-6.64E-4,,,,,
NaCl-NaF,100-0,DP,,,,1.486,1173K,,,,"For 100% NaCl at 1173 K, the departure from the recommended data set is -1.5%.",
NaCl-NaF-NaI,31.6-15.2-53.2,P1,810,1070,,3.29,-9.E-4,,,,,
NaCl-NaI,0-100,P1,960,1120,,3.6144,-9.392E-4,,,,"For 100% NaI, the departures from the recommended data set are: 960 K, -0.12%,1130 K, -0.09%.",
NaCl-NaI,20-80,P1,1000,1130,,3.3898,-8.696E-4,,,,,
NaCl-NaI,40-60,P1,980,1120,,3.124,-7.832E-4,,,,,
NaCl-NaI,60-40,P1,1000,1120,,2.8372,-7.02E-4,,,,,
NaCl-NaI,80-20,P1,1030,1130,,2.5162,-6.263E-4,,,,,
NaCl-NaI,100-0,P1,1090,1200,,2.139,-5.444E-4,,,,"For 100% NaCl, the results are in exact accord with the recommended data set.",
NaCl-NaNO3,0-100,P1,598,723,,2.3389,-7.36E-4,,,,"For 100% NaNO3, the departures from the recommended data set are: 600 K, +0.3%, 720 K, -0.4%.",
NaCl-NaNO3,0.97-99.03,P1,598,723,,2.3156,-7.017E-4,,,,,
NaCl-NaNO3,2-98,P1,620,720,,2.3331,-7.292E-4,,,,,
NaCl-NaNO3,3.09-96.91,P1,598,723,,2.324,-7.154E-4,,,,,
NaCl-NaNO3,4-96,P1,620,720,,2.3405,-7.418E-4,,,,,
NaCl-NaNO3,5-95,P1,598,723,,2.333,-7.303E-4,,,,,
NaCl-NaNO3,6-94,P1,620,720,,2.3313,-7.257E-4,,,,,
NaCl-NaNO3,6.98-93.02,P1,598,723,,2.3368,-7.384E-4,,,,,
NaCl-NaNO3,8-92,P1,620,720,,2.3333,-7.348E-4,,,,,
NaCl-NaNO3,9.9-90.1,P1,598,723,,2.3277,-7.258E-4,,,,,
NaCl-NaNO3,11.92-88.08,P1,660,720,,2.3352,-7.361E-4,,,,,
NaCl-NaNO3,13.9-86.1,P1,673,723,,2.3207,-7.2E-4,,,,,
NaCl-NaOH,0-100,DP,,,,1.737,693K,,,,"For 100% NaOH at 693 K, the departure from the recommended data set is +0.06%.",
NaCl-NaOH,5-95,DP,,,,1.737,693K,,,,,
NaCl-NaOH,10-90,DP,,,,1.737,693K,,,,,
NaCl-NaOH,15-85,DP,,,,1.737,693K,,,,,
NaCl-NaOH,20-80,DP,,,,1.737,693K,,,,,
NaCl-NaOH-Na2CO3,2.0-96.4-1.6,P1,600,720,,2.0986,-5.E-4,,,,,
NaCl-NaOH-Na2CO3,3.6-94.8-1.6,P1,600,720,,2.1101,-5.201E-4,,,,,
NaCl-NaOH-Na2CO3,5.3-93.1-1.6,P1,600,720,,2.1065,-5.163E-4,,,,,
NaCl-NaOH-Na2CO3,7.3-91.1-1.6,P1,600,720,,2.1112,-5.2E-4,,,,,
NaCl-NaOH-Na2CO3,10.2-88.1-1.7,P1,600,720,,2.1212,-5.316E-4,,,,,
NaCl-Na2CO3,18.2-81.8,P1,1100,1150,,2.3645,-3.8E-4,,,,,
NaCl-Na2CO3,33.3-66.7,P1,998,1148,,2.2831,-3.44E-4,,,,,
NaCl-Na2CO3,46.2-53.8,P1,1000,1150,,2.2172,-3.286E-4,,,,,
NaCl-Na2CO3,57.1-42.9,P1,1023,1148,,2.1485,-3.085E-4,,,,,
NaCl-Na2CO3,62.1-37.9,P1,1000,1150,,2.1823,-3.571E-4,,,,,
NaCl-Na2CO3,66.7-33.3,P1,1098,1148,,2.2411,-4.367E-4,,,,,
NaCl-Na2CO3,71-29,P1,1098,1148,,2.2051,-4.228E-4,,,,,
NaCl-Na2CO3,75-25,P1,1060,1150,,2.1209,-3.679E-4,,,,,
NaCl-Na2CO3,82.4-17.6,P1,1100,1148,,2.0025,-2.999E-4,,,,,
NaCl-Na2CO3,88.9-11.1,P1,1100,1150,,2.2168,-5.198E-4,,,,,
NaCl-Na2CO3,100-0,P1,1080,1150,,1.8564,-3.202E-4,,,,"For 100% NaCl, the departures from the recommended data set are: 1080 K, -2.7%, 1150 K, -1.8%.",
NaCl-Na2O,0.9-0.1 Na2O,I3,1193,,,1.493,-0.346,0.01074,-0.71,,,
NaCl-Na2TiF6,0-100,P1,1030,1110,,3.0062,-7.E-4,,,,"For 100% Na2TiF6, the results have been advanced as the recommended data set.",
NaCl-Na2TiF6,5-95,P1,1030,1110,,3.0734,-7.9E-4,,,,,
NaCl-Na2TiF6,10-90,P1,970,1110,,3.143,-8.88E-4,,,,,
NaCl-Na2TiF6,15-85,P1,970,1110,,3.135,-9.24E-4,,,,,
NaCl-Na2TiF6,20-80,P1,970,1110,,3.0928,-9.341E-4,,,,,
NaCl-Na2TiF6,25-75,P1,970,1110,,2.9338,-8.241E-4,,,,,
NaCl-Na2TiF6,30-70,P1,970,1110,,2.8866,-8.26E-4,,,,,
NaCl-Na2TiF6,35-65,P1,970,1110,,2.8165,-8.081E-4,,,,,
NaCl-Na2TiF6,40-60,P1,970,1110,,2.808,-8.38E-4,,,,,
NaCl-Na2TiF6,50-50,P1,970,1110,,2.6838,-7.96E-4,,,,,
NaCl-Na2TiF6,60-40,P1,970,1110,,2.906,-0.0011,,,,,
NaCl-Na2TiF6,70-30,P1,970,1110,,2.3184,-5.7E-4,,,,,
NaCl-Na2ZrF6,100-0 Na2ZrF6,I2,1173,,,1.4759,0.00643,4.4E-5,,,"For 100% Na2ZrF6 at 1173 K, the value has been advanced as the recommended data set. For 100% NaCl at 1173 K, the departure from the recommended data set is -1.5%.",
NaCl-Na3AlF6,50-100 Na3AlF6,I2,1273,,,1.874,-0.00141,3.7E-5,,,"For 100% Na3AlF6 at 1273 K, the results are in exact accord with the recommended data set.",
NaCl-Na4P2O7,0-100,P1,1270,1370,,2.5876,-3.201E-4,,,,"For 100% Na4P2O7, the results have been advanced as the recommended data set.",
NaCl-Na4P2O7,19.7-80.3,P1,1230,1370,,2.6498,-3.941E-4,,,,,
NaCl-Na4P2O7,35.3-64.7,P1,1220,1370,,2.5775,-3.72E-4,,,,,
NaCl-Na4P2O7,50.2-49.8,P1,1170,1370,,2.5031,-3.68E-4,,,,,
NaCl-Na4P2O7,68.4-31.6,P1,1070,1370,,2.4443,-4.143E-4,,,,,
NaCl-Na4P2O7,80.0-20.0,P1,1070,1370,,2.3712,-4.436E-4,,,,,
NaCl-Na4P2O7,100-0,P1,1080,1370,,2.132,-5.429E-4,,,,"For 100% NaCl, the departures from the recommended data set are: 1080 K, -0.5%, 1350 K, -0.5%.",
NaCl-NdCl3,15.0-85.0,P1,1021,1273,,4.12,-8.43E-4,,,,,
NaCl-NdCl3,31.5-68.5,P1,1005,1281,,3.93,-8.57E-4,,,,,
NaCl-NdCl3,44.7-55.3,P1,1023,1282,,3.703,-7.83E-4,,,,,
NaCl-NdCl3,60.7-39.3,P1,1016,1283,,3.351,-7.2E-4,,,,,
NaCl-NdCl3,73.8-26.2,P1,1093,1283,,3.032,-6.92E-4,,,,,
NaCl-NdCl3,87.5-12.5,P1,1131,1284,,2.522,-5.37E-4,,,,,
NaCl-NdCl3,100-0,P1,1111,1294,,2.181,-5.73E-4,,,,"For 100% NaCl, the departures from the recommended data set are: 1111 K 0.5%, 1294 K 0.2%.",
NaCl-PbCl2,0.0-100.0,P1,920,1060,,6.089,-0.001477,,,,"For 100% PbCl2, the results are in exact accord with the recommended data set.",
NaCl-PbCl2,25.0-75.0,P1,770,970,,5.435,-0.001352,,,,,
NaCl-PbCl2,50.0-50.0,P1,830,1030,,4.568,-0.001124,,,,,
NaCl-PbCl2,75.2-24.8,P1,980,1070,,3.517,-8.64E-4,,,,,
NaCl-PrCl3,24.8-75.2,P1,1093,1273,,3.842,-7.11E-4,,,,,
NaCl-PrCl3,38.1-61.9,P1,1098,1273,,3.622,-7.08E-4,,,,,
NaCl-PrCl3,60.6-39.4,P1,1103,1273,,3.229,-6.71E-4,,,,,
NaCl-PrCl3,74.2-25.8,P1,1083,1273,,2.939,-6.1E-4,,,,,
NaCl-PrCl3,88.4-11.6,P1,1113,1278,,2.685,-6.66E-4,,,,,
NaCl-PrCl3,100-0,P1,1111,1294,,2.181,-5.73E-4,,,,"For 100% NaCl, the departures from the recommended data set are: 1111 K 0.5%, 1294 K 0.2%.",
NaCl-RbCl,0-100,P1,1020,1230,,3.0863,-8.514E-4,,,,"For 100% RbCl, the departures from the recommended data set are: 1010 K, -0.1%, 1230 K, +0.3%.",
NaCl-RbCl,25-75,P1,1000,1150,,2.9095,-8.016E-4,,,,,
NaCl-RbCl,50-50,P1,1010,1150,,2.6952,-7.303E-4,,,,,
NaCl-RbCl,75-25,P1,1010,1170,,2.6034,-7.988E-4,,,,,
NaCl-RbCl,100-0,P1,1090,1170,,2.139,-5.444E-4,,,,"For 100% NaCl, the departures from the recommended data set are: 1090 K, +0.2%, 1170 K, -0.5%.",
NaCl-SrCl2,0-100,P1,1168,1273,,3.2257,-4.5E-4,,,,"For 100% SrCl2, the departures from the recommended data set are: 1170 K, -0.5%, 1270 K, -0.05%.",
NaCl-SrCl2,10-90,P1,1111,1273,,3.1521,-4.6E-4,,,,,
NaCl-SrCl2,20-80,P1,1052,1273,,3.0746,-4.7E-4,,,,,
NaCl-SrCl2,30-70,P1,986,1273,,2.9872,-4.8E-4,,,,,
NaCl-SrCl2,40-60,P1,924,1273,,2.8801,-4.8E-4,,,,,
NaCl-SrCl2,50-50,P1,861,1273,,2.7796,-4.9E-4,,,,,
NaCl-SrCl2,60-40,P1,931,1273,,2.6721,-5.E-4,,,,,
NaCl-SrCl2,70-30,P1,985,1273,,2.5429,-5.E-4,,,,,
NaCl-SrCl2,80-20,P1,1028,1273,,2.4136,-5.1E-4,,,,,
NaCl-SrCl2,90-10,P1,1066,1273,,2.271,-5.2E-4,,,,,
NaCl-SrCl2,100-0,P1,1093,1273,,2.1061,-5.2E-4,,,,"For 100% NaCl, the departures from the recommended data set are: 1095 K, -0.5%, 1270 K, -0.9%.",
NaCl-ThCl4,0-100,P1,1050,1120,,4.823,-0.0014,,,,"For 100% ThCl4, the results have been advanced as the recommended data set.",
NaCl-ThCl4,22-78,P1,960,1120,,4.288,-0.00107,,,,,
NaCl-ThCl4,40-60,P1,820,1070,,4.129,-0.00104,,,,,
NaCl-ThCl4,47-53,P1,740,1070,,4.024,-0.00101,,,,,
NaCl-ThCl4,55-45,P1,680,1070,,3.905,-0.00101,,,,,
NaCl-ThCl4,60-40,P1,690,1070,,3.828,-9.9E-4,,,,,
NaCl-ThCl4,64-36,P1,710,1070,,3.772,-9.8E-4,,,,,
NaCl-ThCl4,67-33,P1,710,1070,,3.692,-9.8E-4,,,,,
NaCl-ThCl4,70-30,P1,720,1070,,3.643,-9.7E-4,,,,,
NaCl-ThCl4,73-27,P1,670,1070,,3.589,-9.7E-4,,,,,
NaCl-ThCl4,76-24,P1,790,1070,,3.472,-9.2E-4,,,,,
NaCl-ThCl4,80-20,P1,880,1120,,3.228,-8.6E-4,,,,,
NaCl-ThCl4,84-16,P1,940,1120,,3.164,-8.5E-4,,,,,
NaCl-ThCl4,89-11,P1,1010,1170,,2.824,-7.5E-4,,,,,
NaCl-ThCl4,100-0,P1,1080,1170,,2.086,-5.E-4,,,,"For 100% NaCl, the departures from the recommended data set are: 1080 K, -0.5%, 1170 K, -0.2%.",
NaCl-UCl3,46.2-53.8,P1,980,1270,,6.639,-0.0030582,,,,,
NaCl-UCl3,75.3-24.7,P1,980,1270,,4.29,-0.0015903,,,,,
NaCl-UCl3,91.3-8.7,P1,980,1270,,2.7796,-6.828E-4,,,,,
NaCl-UCl3,98.4-1.6,P1,980,1270,,2.2075,-5.655E-4,,,,,
NaCl-UCl4,0.00-100.00,P1,870,940,,5.2508,-0.0019455,,,,"For 100% UCl4, the results have been advanced as the recommended data set.",
NaCl-UCl4,3.41-96.59,P1,870,930,,4.9313,-0.0016147,,,,,
NaCl-UCl4,7.04-92.96,P1,860,920,,4.8592,-0.001562,,,,,
NaCl-UCl4,11.87-88.13,P1,850,910,,4.7175,-0.0014402,,,,,
NaCl-UCl4,19.08-80.92,P1,830,920,,4.6915,-0.0014773,,,,,
NaCl-UCl4,38.85-61.15,P1,790,920,,4.4491,-0.0014268,,,,,
NaCl-UCl4,48.76-51.24,P1,780,920,,4.1291,-0.0012157,,,,,
NaCl-UCl4,55.72-44.28,P1,830,910,,3.8614,-0.0010237,,,,,
NaCl-UCl4,67.80-32.20,P1,880,910,,3.4098,-7.707E-4,,,,,
NaCl-YCl3,15.0-85.0,P1,1085,1272,,3.001,-4.515E-4,,,,,
NaCl-YCl3,30.2-69.8,P1,1071,1275,,3.036,-6.219E-4,,,,,
NaCl-YCl3,40.9-59.1,P1,1080,1278,,2.913,-5.398E-4,,,,,
NaCl-YCl3,55.8-44.2,P1,1070,1270,,2.732,-5.367E-4,,,,,
NaCl-YCl3,71.9-28.1,P1,1080,1263,,2.567,-5.264E-4,,,,,
NaCl-YCl3,85.1-14.9,P1,1070,1233,,2.44,-5.501E-4,,,,,
NaCl-ZnCl2,0.00-100.00,P1,590,830,,2.8375,-5.2926E-4,,,,"For 100% ZnCl2, the results have been advanced as the recommended data set.",
NaCl-ZnCl2,2.61-97.39,P1,590,780,,2.8426,-5.555E-4,,,,,
NaCl-ZnCl2,4.60-95.40,P1,590,860,,2.8391,-5.532E-4,,,,,
NaCl-ZnCl2,6.21-93.79,P1,590,760,,2.8427,-5.7501E-4,,,,,
NaCl-ZnCl2,9.70-90.30,P1,590,860,,2.8202,-5.5558E-4,,,,,
NaCl-ZnCl2,12.50-87.50,P1,600,770,,2.8179,-5.7254E-4,,,,,
NaCl-ZnCl2,19.20-80.80,P1,600,730,,2.8189,-6.1266E-4,,,,,
NaCl-ZnCl2,24.40-75.60,P1,580,770,,2.8011,-6.2198E-4,,,,,
NaCl-ZnCl2,29.80-70.20,P1,570,860,,2.8091,-6.6262E-4,,,,,
NaCl-ZnCl2,39.60-60.40,P1,570,770,,2.7582,-6.7248E-4,,,,,
NaCl-ZnCl2,40.70-59.30,P1,560,880,,2.7563,-6.7338E-4,,,,,
NaCl-ZnCl2,43.5-56.5,P1,595,736,,2.649,-6.473E-4,,,,,
NaCl-ZnCl2,46.60-53.40,P1,570,860,,2.7068,-6.5899E-4,,,,,
NaCl-ZnCl2,55.30-44.70,P1,640,870,,2.6269,-6.4288E-4,,,,,
NaCl-ZnCl2,65.00-35.00,P1,740,840,,2.5626,-6.466E-4,,,,,
NaCl-ZnCl2,100-0,P1,1078,1232,,2.146,-5.507E-4,,,,"For 100% NaCl, the departures from the recommended data set are: 1080 K, -0.1%, 1230 K, -0.2%.",
NaClO3,100,P1,540,555,1%,2.5728,-8.7933E-4,,,,,
NaClO3-NaNO3,38.9-61.1,P1,520,560,,2.4798,-8.7E-4,,,,,
NaClO3-NaNO3,51.5-48.5,P1,510,560,,2.5097,-8.871E-4,,,,,
NaClO3-NaNO3,72.7-27.3,P1,510,560,,2.5362,-8.8E-4,,,,,
NaClO3-NaNO3,100-0,P1,540,560,,2.5728,-8.7933E-4,,,,"For 100% NaClO3, the results have been advanced as the recommended data set.",
NaClO4-NaNO3,0-100,P1,590,680,,2.3206,-7.151E-4,,,,"For 100% NaNO3, the departures from the recommended data set are: 590 K, 0.0%,680 K, -0.7%.",
NaClO4-NaNO3,10-90,P1,580,670,,2.303,-6.5E-4,,,,,
NaClO4-NaNO3,20-80,P1,540,670,,2.31,-6.34E-4,,,,,
NaClO4-NaNO3,38.5-61.5,P1,500,670,,2.376,-6.71E-4,,,,,
NaClO4-NaNO3,45-55,P1,540,670,,2.405,-6.91E-4,,,,,
NaClO4-NaNO3,70-30,P1,660,670,,2.464,-7.23E-4,,,,,
NaC2H3O2,100,P1,610,620,1%,1.688,-7.02E-4,,,,,
NaC2H3O2-RbC2H3O2,0-100,P1,570,620,,2.503,-9.515E-4,,,,"For 100% RbC2H3O2, the results have been advanced as the recommended data set.",
NaC2H3O2-RbC2H3O2,25-75,P1,590,620,,2.274,-8.313E-4,,,,,
NaC2H3O2-RbC2H3O2,50-50,P1,590,620,,2.112,-8.308E-4,,,,,
NaC2H3O2-RbC2H3O2,75-25,P1,590,620,,1.875,-7.302E-4,,,,,
NaC2H3O2-RbC2H3O2,100-0,P1,610,620,,1.688,-7.02E-4,,,,"For 100% NaC2H3O2, the results have been advanced as the recommended data set.",
NaF,100,P1,1280,1370,1%,2.755,-6.36E-4,,,,,
NaF-Na2B4O7,74-38 Na2B4O7,I2,1223,,,2.272,-0.00188,1.5E-5,,,,
NaF-Na2ZrF6,0-100,P1,1070,1270,,2.645,-5.6E-4,,,,"For 100% Na2ZrF6, the results have been advanced as the recommended data set.",
NaF-Na2ZrF6,20-80,P1,1070,1270,,3.569,-8.6E-4,,,,,
NaF-Na2ZrF6,40-60,P1,1070,1270,,3.621,-8.9E-4,,,,,
NaF-Na2ZrF6,60-40,P1,1070,1270,,3.631,-9.1E-4,,,,,
NaF-Na2ZrF6,80-20,P1,1070,1270,,3.413,-7.9E-4,,,,,
NaF-Na3AlF6,0-100,P1,1273,1353,,3.2892,-9.3797E-4,,,,"For 100% Na3AlF6, the results have been advanced as the recommended data set.",
NaF-Na3AlF6,21-79,P1,1280,1340,,3.311,-9.5E-4,,,,,
NaF-Na3AlF6,36-64,P1,1280,1340,,3.275,-9.2E-4,,,,,
NaF-Na3AlF6,47-53,P1,1260,1340,,3.265,-9.1E-4,,,,,
NaF-Na3AlF6,56-44,P1,1260,1340,,3.263,-9.1E-4,,,,,
NaF-Na3AlF6,77-23,P1,1220,1340,,3.083,-7.9E-4,,,,,
NaF-Na3AlF6,100-0,P1,1260,1340,,2.733,-6.1E-4,,,,"For 100% NaF, the departures from the recommended data set are: 1260 K, +0.5%,1340 K, +0.7%.",
NaF-SmF3,50.0-50.0,P1,1280,1340,,5.324,-8.553E-4,,,,,
NaF-SmF3,60.0-40.0,P1,1130,1340,,4.901,-8.255E-4,,,,,
NaF-SmF3,70.0-30.0,P1,1110,1340,,4.335,-6.943E-4,,,,,
NaF-SmF3,80.0-20.0,P1,1110,1340,,4.101,-8.282E-4,,,,,
NaF-SmF3,90.0-10.0,P1,1210,1340,,3.233,-5.764E-4,,,,,
NaF-SmF3,100.0-0.0,P1,1280,1340,,2.682,-6.151E-4,,,,"For 100% NaF, the departures from the recommended data set are: 1280 K, -2.4%,1340 K, -2.3%.",
NaF-ThF4,50.0-50.0,P1,1080,1350,,5.973,-8.154E-4,,,,,
NaF-ThF4,60.0-40.0,P1,1125,1350,,6.042,-0.001363,,,,,
NaF-ThF4,67.0-33.0,P1,1095,1350,,5.241,-0.00104,,,,,
NaF-ThF4,80.0-20.0,P1,1125,1350,,4.039,-6.512E-4,,,,,
NaF-ThF4,88.0-12.0,P1,1185,1350,,3.881,-8.61E-4,,,,,
NaF-ThF4,100.0-0.0,P1,1275,1350,,2.682,-6.151E-4,,,,"For 100% NaF, the departures from the recommended data set are: 1280 K, -2.4%,1340 K, -2.3%.",
NaF-UF4,25.0-75.0,P1,1215,1350,,10.907,-0.003982,,,,,
NaF-UF4,45.3-54.7,P1,1080,1350,,7.485,-0.001903,,,,,
NaF-UF4,54.0-46.0,P1,1080,1350,,6.256,-0.001174,,,,,
NaF-UF4,65.0-35.0,P1,1080,1350,,5.815,-0.00135,,,,,
NaF-UF4,78.0-22.0,P1,1080,1350,,4.753,-9.388E-4,,,,,
NaF-UF4,85.0-15.0,P1,1155,1350,,5.52,-0.001964,,,,,
NaF-UF4,100.0-0.0,P1,1275,1350,,2.682,-6.151E-4,,,,"For 100% NaF, the departures from the recommended data set are: 1280 K, -2.4%,1340 K, -2.3%.",
NaF-YF3,50.0-50.0,P1,1230,1350,,4.487,-9.957E-4,,,,,
NaF-YF3,68.0-32.0,P1,1035,1350,,3.779,-8.11E-4,,,,,
NaF-YF3,71.0-29.0,P1,1005,1350,,3.445,-6.178E-4,,,,,
NaF-YF3,80.0-20.0,P1,1110,1350,,3.321,-7.071E-4,,,,,
NaF-YF3,90.0-10.0,P1,1215,1350,,3.239,-7.947E-4,,,,,
NaF-YF3,100.0-0.0,P1,1275,1350,,2.682,-6.151E-4,,,,"For 100% NaF, the departures from the recommended data set are: 1280 K, -2.4%,1340 K, -2.3%.",
NaF-ZrF4,0-25 ZrF4,I4,1323,,,1.91,0.02307,0.001019,-8.043E-5,1.364E-6,"For 100% NaF at 1323 K, the departure from the recommended data set is -0.8%.",
NaHSO4,100,P1,473,512,1.5%,2.6587,-9.259E-4,,,,NaHSO4: Recommended data.,
NaI,100,P1,945,1185,1%,3.6274,-9.491E-4,,,,,
NaI-NdI3,0.00-100.00,P1,1120,1190,,5.4069,-0.0010701,,,,"For 100% NdI3, the results have been advanced as the recommended data set.",
NaI-NdI3,22.62-77.38,P1,1060,1160,,5.0558,-9.701E-4,,,,,
NaI-NdI3,42.39-57.61,P1,1040,1180,,4.9113,-0.0010503,,,,,
NaI-NdI3,62.20-37.80,P1,1040,1170,,4.5668,-9.952E-4,,,,,
NaI-NdI3,72.32-27.68,P1,1060,1180,,4.3886,-9.911E-4,,,,,
NaI-NdI3,80.41-19.59,P1,1060,1180,,4.1388,-9.397E-4,,,,,
NaI-NdI3,100.00-0.00,P1,1030,1180,,3.5743,-8.951E-4,,,,"For 100% NaI, the departures from the recommended data set are: 960 K, +1.2%, 1120 K, +1.8%.",
NaI-RbI,0-100,P1,950,1120,,3.9667,-0.0011613,,,,"For 100% RbI, the departures from the recommended data set are: 950 K, -0.02%,1120 K, -0.11%.",
NaI-RbI,50-50,P1,970,1130,,3.7984,-0.0010695,,,,,
NaI-RbI,100-0,P1,960,1120,,3.6144,-9.392E-4,,,,"For 100% NaI, the departures from the recommended data set are: 960 K, -0.12%,1120 K, -0.09%.",
NaNO2,100,P1,553,723,3%,2.226,-7.46E-4,,,,,
NaNO2-NaNO3,0-100,P1,595,760,,2.26498,-6.2576E-4,,,,"For 100% NaNO3, the departures from the recommended data set are: 595 K, -0.2%, 760 K, 0.0%.",
NaNO2-NaNO3,10-90,P1,580,760,,2.253,-6.2576E-4,,,,,
NaNO2-NaNO3,20-80,P1,565,760,,2.2411,-6.2576E-4,,,,,
NaNO2-NaNO3,30-70,P1,535,760,,2.2291,-6.2576E-4,,,,,
NaNO2-NaNO3,40-60,P1,505,760,,2.2172,-6.2576E-4,,,,,
NaNO2-NaNO3,50-50,P1,505,760,,2.2053,-6.2576E-4,,,,,
NaNO2-NaNO3,60-40,P1,520,760,,2.1933,-6.2576E-4,,,,,
NaNO2-NaNO3,67.5-32.5,P1,565,760,,2.1844,-6.2576E-4,,,,,
NaNO2-NaNO3,70-30,P1,565,760,,2.1814,-6.2576E-4,,,,,
NaNO2-NaNO3,80-20,P1,580,760,,2.1694,-6.2576E-4,,,,,
NaNO2-NaNO3,90-10,P1,580,760,,2.1575,-6.2576E-4,,,,,
NaNO2-NaNO3,100-0,P1,580,760,,2.1619,-6.4965E-4,,,,"For 100% NaNO2, the departures from the recommended data set are: 580 K, -0.4%, 760 K, +0.6%.",
NaNO2-Na2MoO4,0-100,P1,980,1120,,3.439,-6.17E-4,,,,"For 100% Na2MoO4, the departures from the recommended data set are: 960 K, +3.0%, 1120 K, +1.7%.",
NaNO2-Na2MoO4,10-90,P1,920,1120,,3.23,-4.8E-4,,,,,
NaNO2-Na2MoO4,20-80,P1,920,1120,,3.153,-4.84E-4,,,,,
NaNO2-Na2MoO4,30-70,P1,880,1120,,3.041,-4.57E-4,,,,,
NaNO2-Na2MoO4,40-60,P1,880,1120,,2.952,-4.6E-4,,,,,
NaNO2-Na2MoO4,50-50,P1,820,1120,,2.87,-4.76E-4,,,,,
NaNO2-Na2MoO4,60-40,P1,820,1040,,2.767,-4.87E-4,,,,,
NaNO2-Na2MoO4,70-30,P1,780,1040,,2.658,-5.06E-4,,,,,
NaNO2-Na2MoO4,75-25,P1,780,1000,,2.601,-5.3E-4,,,,,
NaNO2-Na2MoO4,80-20,P1,760,960,,2.517,-5.32E-4,,,,,
NaNO2-Na2MoO4,84-16,P1,720,920,,2.446,-5.33E-4,,,,,
NaNO2-Na2MoO4,88-12,P1,680,880,,2.383,-5.47E-4,,,,,
NaNO2-Na2MoO4,92-8,P1,680,870,,2.301,-5.31E-4,,,,,
NaNO2-Na2MoO4,96.5-3.5,P1,680,840,,2.187,-5.03E-4,,,,,
NaNO2-Na2MoO4,100-0,P1,680,820,,2.022,-3.93E-4,,,,"For 100% NaNO2, the departures from the recommended data set are: 580 K, +0.06%, 820 K, +5.3%.",
NaNO2-Na2WO4,0-100,P1,970,1110,,4.487,-5.33E-4,,,,"For 100% Na2WO4, the departures from the recommended data set are: 970 K, +3.0%, 1110 K, +4.0%.",
NaNO2-Na2WO4,10-90,P1,930,1110,,4.242,-3.71E-4,,,,,
NaNO2-Na2WO4,20-80,P1,910,1110,,4.147,-4.17E-4,,,,,
NaNO2-Na2WO4,30-70,P1,870,1110,,3.999,-4.63E-4,,,,,
NaNO2-Na2WO4,40-60,P1,870,1110,,3.858,-5.1E-4,,,,,
NaNO2-Na2WO4,50-50,P1,830,1110,,3.57,-4.52E-4,,,,,
NaNO2-Na2WO4,60-40,P1,830,1070,,3.327,-4.4E-4,,,,,
NaNO2-Na2WO4,70-30,P1,770,990,,3.167,-5.65E-4,,,,,
NaNO2-Na2WO4,75-25,P1,790,970,,3.062,-6.12E-4,,,,,
NaNO2-Na2WO4,80-20,P1,750,910,,2.911,-6.07E-4,,,,,
NaNO2-Na2WO4,84-16,P1,750,890,,2.895,-7.4E-4,,,,,
NaNO2-Na2WO4,88-12,P1,710,870,,2.69,-6.74E-4,,,,,
NaNO2-Na2WO4,92-8,P1,670,850,,2.48,-7.27E-4,,,,,
NaNO2-Na2WO4,98-2,P1,620,840,,2.218,-5.48E-4,,,,,
NaNO2-Na2WO4,100-0,P1,620,830,,2.038,-4.24E-4,,,,"For 100% NaNO2, the departures from the recommended data set are: 620 K, -0.04%, 820 K, +4.7%.",
NaNO3,100,P1,583,643,0.5%,2.32,-7.15E-4,,,,,
NaNO3-NaOH,0-100,P1,598,823,,2.159,-6.04E-4,,,,"For 100% NaOH, the departures from the recommended data set are: 600 K, +0.9%,820 K, -0.7%.",
NaNO3-NaOH,10-90,P1,573,753,,2.187,-6.73E-4,,,,,
NaNO3-NaOH,18-82,P1,553,753,,2.115,-5.89E-4,,,,,
NaNO3-NaOH,25-75,P1,553,753,,1.972,-4.18E-4,,,,,
NaNO3-NaOH,34-66,P1,553,753,,2.028,-4.87E-4,,,,,
NaNO3-NaOH,37-63,P1,553,753,,2.176,-6.88E-4,,,,,
NaNO3-NaOH,45-55,P1,553,753,,2.111,-5.62E-4,,,,,
NaNO3-NaOH,50-50,P1,553,753,,2.2,-6.74E-4,,,,,
NaNO3-NaOH,60-40,P1,553,753,,2.183,-6.05E-4,,,,,
NaNO3-NaOH,72-28,P1,553,753,,2.182,-6.E-4,,,,,
NaNO3-NaOH,90-10,P1,573,753,,2.268,-6.69E-4,,,,,
NaNO3-NaOH,100-0,P1,583,753,,2.116,-7.29E-4,,,,"For 100% NaNO3, the departures from the recommended data set are: 590 K, -11%,750 K, -13%.",
NaNO3-Na2MoO4,0-100,P1,970,1090,,3.439,-6.17E-4,,,,"For 100% Na2MoO4, the departures from the recommended data set are: 970 K, +3.0%, 1090 K, +1.6%.",
NaNO3-Na2MoO4,10-90,P1,930,1090,,3.413,-6.32E-4,,,,,
NaNO3-Na2MoO4,20-80,P1,890,1090,,3.229,-5.19E-4,,,,,
NaNO3-Na2MoO4,30-70,P1,850,1090,,3.1368,-5.108E-4,,,,,
NaNO3-Na2MoO4,40-60,P1,850,1090,,3.0756,-3.434E-4,,,,,
NaNO3-Na2MoO4,50-50,P1,830,1090,,2.9327,-5.004E-4,,,,,
NaNO3-Na2MoO4,60-40,P1,810,1050,,2.7933,-4.739E-4,,,,,
NaNO3-Na2MoO4,70-30,P1,770,1050,,2.75,-5.66E-4,,,,,
NaNO3-Na2MoO4,75-25,P1,770,970,,2.6484,-5.347E-4,,,,,
NaNO3-Na2MoO4,80-20,P1,730,930,,2.5634,-5.389E-4,,,,,
NaNO3-Na2MoO4,85-15,P1,710,910,,2.526,-5.79E-4,,,,,
NaNO3-Na2MoO4,90-10,P1,670,890,,2.437,-5.68E-4,,,,,
NaNO3-Na2MoO4,96-4,P1,630,850,,2.384,-6.39E-4,,,,,
NaNO3-Na2MoO4,100-0,P1,630,810,,2.2663,-6.059E-4,,,,"For 100% NaNO3, the departures from the recommended data set are: 630 K, +0.9%, 810 K, +1.7%.",
NaNO3-Na2WO4,0-100,P1,970,1110,,4.6515,-6.86E-4,,,,"For 100% Na2WO4, the departures from the recommended data set are: 970 K, +3.4%, 1110 K, +3.9%.",
NaNO3-Na2WO4,10-90,P1,930,1110,,4.729,-8.14E-4,,,,,
NaNO3-Na2WO4,20-80,P1,950,1110,,4.534,-7.34E-4,,,,,
NaNO3-Na2WO4,30-70,P1,870,1110,,4.296,-7.05E-4,,,,,
NaNO3-Na2WO4,40-60,P1,870,1110,,4.04,-6.567E-4,,,,,
NaNO3-Na2WO4,50-50,P1,830,1110,,3.7878,-6.393E-4,,,,,
NaNO3-Na2WO4,60-40,P1,830,1070,,3.532,-6.42E-4,,,,,
NaNO3-Na2WO4,70-30,P1,830,1070,,2.264,-6.587E-4,,,,,
NaNO3-Na2WO4,75-25,P1,810,1050,,3.062,-6.08E-4,,,,,
NaNO3-Na2WO4,80-20,P1,790,950,,2.9486,-6.607E-4,,,,,
NaNO3-Na2WO4,85-15,P1,770,970,,2.7695,-6.382E-4,,,,,
NaNO3-Na2WO4,90-10,P1,750,930,,2.5773,-6.16E-4,,,,,
NaNO3-Na2WO4,95-5,P1,710,890,,2.4232,-6.045E-4,,,,,
NaNO3-Na2WO4,98-2,P1,630,850,,2.357,-6.28E-4,,,,,
NaNO3-Na2WO4,100-0,P1,630,830,,2.3359,-6.931E-4,,,,"For 100% NaNO3, the departures from the recommended data set are: 630 K, +1.7%, 830 K, +1.8%.",
NaNO3-Pb(NO3)2,75-25,P1,600,640,,3.2826,-9.2603E-4,,,,,
NaNO3-Pb(NO3)2,80-20,P1,580,650,,3.1228,-8.9431E-4,,,,,
NaNO3-Pb(NO3)2,84.2-15.8,P1,570,650,,2.9743,-8.5864E-4,,,,,
NaNO3-Pb(NO3)2,85-15,P1,560,660,,2.9444,-8.5091E-4,,,,,
NaNO3-Pb(NO3)2,90-10,P1,570,670,,2.7466,-7.9583E-4,,,,,
NaNO3-Pb(NO3)2,95-5,P1,580,690,,2.5284,-7.2906E-4,,,,,
NaNO3-Pb(NO3)2,100-0,P1,600,730,,2.2887,-6.5061E-4,,,,"For 100% NaNO3, the departures from the recommended data set are: 600 K, +0.3%, 730 K, +0.4%.",
NaNO3-RbNO3,0-100,P1,595,730,,3.118,-0.0010508,,,,"For 100% RbNO3, the departures from the recommended data set are: 600 K, -0.3%, 730 K, -0.2%.",
NaNO3-RbNO3,20-80,P1,490,730,,2.975,-9.738E-4,,,,,
NaNO3-RbNO3,40-60,P1,505,745,,2.849,-9.412E-4,,,,,
NaNO3-RbNO3,41-59,P1,505,745,,2.842,-9.379E-4,,,,,
NaNO3-RbNO3,60-40,P1,505,745,,2.701,-8.889E-4,,,,,
NaNO3-RbNO3,80-20,P1,580,745,,2.494,-7.67E-4,,,,,
NaNO3-RbNO3,100-0,P1,610,745,,2.309,-6.949E-4,,,,"For 100% NaNO3, the departures from the recommended data set are: 610 K, 0.0%,740 K, -0.3%.",
NaNO3-TlNO3,0-100,P1,490,620,,5.696,-0.001665,,,,"For 100% TlNO3, the departures from the recommended data set are: 490 K, +0.09%, 620 K, +0.15%.",
NaNO3-TlNO3,10-90,P1,470,620,,5.44,-0.00161,,,,,
NaNO3-TlNO3,20-80,P1,443,613,,5.214,-0.00164,,,,,
NaNO3-TlNO3,23-77,P1,460,610,,5.136,-0.0016309,,,,,
NaNO3-TlNO3,30-70,P1,480,610,,4.928,-0.00157,,,,,
NaNO3-TlNO3,40-60,P1,493,623,,4.607,-0.0014699,,,,,
NaNO3-TlNO3,50-50,P1,520,620,,4.305,-0.00142,,,,,
NaNO3-TlNO3,60-40,P1,523,627,,3.913,-0.0012256,,,,,
NaNO3-TlNO3,70-30,P1,550,620,,3.637,-0.00127,,,,,
NaNO3-TlNO3,80-20,P1,553,633,,3.174,-0.0010004,,,,,
NaNO3-TlNO3,90-10,P1,580,650,,2.773,-8.82E-4,,,,,
NaNO3-TlNO3,100-0,P1,590,650,,2.395,-8.11E-4,,,,"For 100% NaNO3, the departures from the recommended data set are: 590 K, +0.8%, 640 K, 0.0%.",
NaOH,100,P1,623,723,1%,2.068,-4.784E-4,,,,,
NaOH-Na2CO3,90.6-9.4,P1,600,720,,2.1648,-5.061E-4,,,,,
NaOH-Na2CO3,91.4-8.6,P1,600,720,,2.1607,-5.1E-4,,,,,
NaOH-Na2CO3,92.8-7.2,P1,600,720,,2.1411,-4.928E-4,,,,,
NaOH-Na2CO3,93.8-6.2,P1,600,720,,2.1357,-5.001E-4,,,,,
NaOH-Na2CO3,96.0-4.0,P1,600,720,,2.1112,-4.901E-4,,,,,
NaOH-Na2CO3,96.4-3.6,P1,600,720,,2.1037,-4.837E-4,,,,,
NaOH-Na2CO3,97.9-2.1,P1,600,720,,2.1026,-5.E-4,,,,,
NaOH-Na2CO3,98.1-1.9,P1,600,720,,2.1073,-5.1E-4,,,,,
NaOH-Na2CO3,100-0,P1,600,720,,2.0782,-4.929E-4,,,,"For 100% NaOH, the results have been advanced as the recommended data set.",
NaOH-Na2CO3-Na2SiO3,94.6-1.8-3.6,P1,780,870,,2.1983,-5.6E-4,,,,,
NaOH-Na2CO3-Na2SiO3,96.5-1.7-1.8,P1,780,870,,2.1605,-5.501E-4,,,,,
NaPO3,100,P1,930,1100,2%,2.6903,-4.59E-4,,,,,
NaPO3-Na2SO4,75-25,P1,950,1070,,2.662,-4.55E-4,,,,,
NaPO3-Na2SO4,87.5-12.5,P1,890,1070,,2.674,-4.57E-4,,,,,
NaPO3-Na2SO4,92-8,P1,830,1070,,2.696,-4.73E-4,,,,,
NaPO3-Na2SO4,96-4,P1,800,1070,,2.716,-4.9E-4,,,,,
NaPO3-Na2SO4,98-2,P1,860,1070,,2.705,-4.77E-4,,,,,
NaPO3-Na2SO4,99-1,P1,890,1130,,2.693,-4.65E-4,,,,,
NaPO3-Na2SO4,100-0,P1,930,1100,,2.6903,-4.59E-4,,,,"For 100% NaPO3, the results have been advanced as the recommended data set.",
NaPO3-Na3PO4,75-25,P1,980,1120,,2.5901,-2.999E-4,,,,,
NaPO3-Na3PO4,80-20,P1,980,1120,,2.6066,-3.44E-4,,,,,
NaPO3-Na3PO4,85-15,P1,980,1120,,2.6063,-3.54E-4,,,,,
NaPO3-Na3PO4,90-10,P1,980,1120,,2.5826,-3.44E-4,,,,,
NaPO3-Na3PO4,92.5-7.5,P1,980,1120,,2.5771,-3.321E-4,,,,,
NaPO3-Na3PO4,95-5,P1,980,1120,,2.5733,-3.22E-4,,,,,
NaPO3-Na3PO4,97.5-2.5,P1,980,1120,,2.5785,-3.401E-4,,,,,
NaPO3-Na3PO4,100-0,P1,980,1120,,2.5806,-3.641E-4,,,,"For 100% NaPO3, the departures from the recommended data set are: 980 K, -0.7%, 1120 K, -0.1%.",
NaPO3-Na4P2O7,70-30,P1,1000,1120,,2.6365,-3.48E-4,,,,,
NaPO3-Na4P2O7,75-25,P1,1000,1120,,2.6349,-3.683E-4,,,,,
NaPO3-Na4P2O7,80-20,P1,1000,1120,,2.6324,-3.723E-4,,,,,
NaPO3-Na4P2O7,85-15,P1,1000,1120,,2.6075,-3.48E-4,,,,,
NaPO3-Na4P2O7,90-10,P1,1000,1120,,2.6293,-3.633E-4,,,,,
NaPO3-Na4P2O7,95-5,P1,1000,1120,,2.6656,-3.69E-4,,,,,
NaPO3-Na4P2O7,100-0,P1,1000,1120,,2.5806,-3.641E-4,,,,"For 100% NaPO3, the departures from the recommended data set are: 1000 K, -0.6%, 1120 K, -0.1%.",
NaPO3-NiO,100-88.9 NaPO3,I2,1123,,,90.549,-1.8507,0.009693,,,"For 100% NaPO3 at 1123 K, the departure from the recommended data set is +12%.",
NaPO3-PbO,99.54-95.17 NaPO3,I1,1123,,,10.2,-0.08011,,,,,
NaPO3-Rb2SO4,75-25,P1,780,1050,,2.973,-5.3E-4,,,,,
NaPO3-Rb2SO4,87.5-12.5,P1,780,1050,,2.84,-4.86E-4,,,,,
NaPO3-Rb2SO4,100-0,P1,930,1100,,2.6903,-4.59E-4,,,,"For 100% NaPO3, the results have been advanced as the recommended data set.",
NaPO3-UO2SO4,87.5-12.5,P1,860,1010,,3.234,-5.34E-4,,,,,
NaPO3-UO2SO4,90-10,P1,860,950,,3.105,-5.05E-4,,,,,
NaPO3-UO2SO4,93-7,P1,830,1010,,2.997,-5.02E-4,,,,,
NaPO3-UO2SO4,97-3,P1,800,1010,,2.832,-4.95E-4,,,,,
NaPO3-UO2SO4,98-2,P1,830,1010,,2.745,-4.49E-4,,,,,
NaPO3-UO2SO4,99-1,P1,850,1020,,2.705,-4.47E-4,,,,,
NaPO3-UO2SO4,100-0,P1,930,1100,,2.6906,-4.592E-4,,,,"For 100% NaPO3, the results have been advanced as the recommended data set.",
NaPO3-WO3,45-55,P1,1180,1270,,5.4645,-0.0011451,,,,,
NaPO3-WO3,49-51,P1,1180,1270,,5.237,-0.001125,,,,,
NaPO3-WO3,54-46,P1,1180,1270,,5.1284,-0.0011863,,,,,
NaPO3-WO3,58-42,P1,1180,1270,,4.8118,-0.0010201,,,,,
NaPO3-WO3,63-37,P1,1120,1270,,4.487,-9.151E-4,,,,,
NaPO3-WO3,68-32,P1,1120,1270,,4.1682,-8.256E-4,,,,,
NaPO3-WO3,73-27,P1,1090,1270,,3.8531,-7.121E-4,,,,,
NaPO3-WO3,77-23,P1,1090,1270,,3.6436,-6.881E-4,,,,,
NaPO3-WO3,82-18,P1,970,1270,,3.3218,-5.416E-4,,,,,
NaPO3-WO3,87-13,P1,970,1270,,3.1639,-5.083E-4,,,,,
NaPO3-WO3,91-9,P1,970,1270,,2.9523,-4.771E-4,,,,,
NaPO3-WO3,94-6,P1,970,1270,,2.8187,-4.607E-4,,,,,
NaPO3-WO3,100-0,P1,970,1270,,2.6237,-4.155E-4,,,,"For 100% NaPO3, the departures from the recommended data set are: 980 K, -1.0%, 1270 K, -3.4%.",
NaPO3-Zn(PO3)2,0-100,P1,1200,1400,,2.8817,-7.6E-5,,,,"For 100% Zn(PO3)2, the results have been advanced as the recommended data set.",
NaPO3-Zn(PO3)2,18.9-81.1,P1,1100,1360,,2.9131,-1.62E-4,,,,,
NaPO3-Zn(PO3)2,37.5-62.5,P1,1100,1380,,2.9024,-1.88E-4,,,,,
NaPO3-Zn(PO3)2,38.2-41.8,P1,1080,1360,,2.8575,-2.96E-4,,,,,
NaPO3-Zn(PO3)2,42.5-57.5,P1,1080,1360,,2.897,-2.45E-4,,,,,
NaPO3-Zn(PO3)2,78.7-21.3,P1,1080,1340,,2.7648,-3.48E-4,,,,,
NaPO3-Zn(PO3)2,100-0,P1,1138,1307,,2.6124,-3.82E-4,,,,"For 100% NaPO3, the departures from the recommended data set are: 1130 K, +0.4%, 1300 K, +5.1%.",
NaPO3-ZnO,65.2-34.8,P1,1260,1350,,3.1487,-3.439E-4,,,,,
NaPO3-ZnO,73.8-26.2,P1,1140,1350,,2.9778,-3.449E-4,,,,,
NaPO3-ZnO,87.2-12.8,P1,1080,1350,,2.7616,-3.643E-4,,,,,
NaSCN,100,P1,603,661,1.5%,1.7103,-3.817E-4,,,,"NaSCN: Recommended data, shift from previous evaluation.",
NaVO3,100,P1,980,1260,2%,2.864,-4.4E-4,,,,,
NaVO3-V2O5,0-100,P1,980,1140,,2.856,-4.5E-4,,,,"For 100% V2O5, the results have been advanced as the recommended data set.",
NaVO3-V2O5,20-80,P1,1040,1160,,2.65,-2.4E-4,,,,,
NaVO3-V2O5,40-60,P1,980,1160,,2.896,-4.48E-4,,,,,
NaVO3-V2O5,60-40,P1,920,1160,,2.822,-4.06E-4,,,,,
NaVO3-V2O5,80-20,P1,920,1160,,2.81,-4.14E-4,,,,,
NaVO3-V2O5,100-0,P1,920,1160,,2.766,-3.32E-4,,,,"For 100% NaVO3, the departures from the recommended data set are: 920 K, +0.06%, 1160 K, +1.0%.",
Na2B4O7,100,P1,1120,1220,2%,2.5492,-4.E-4,,,,,
Na2B4O7-NiO,100-81.0 Na2B4O7,I1,1123,,,2.277,-0.001829,,,,The data point for 100% Na2B4O7 at 1123 K has been advanced as recommended data.,
Na2B4O7-PbO,100-86.3 Na2B4O7,I1,1123,,,4.1,-0.022006,,,,The data point for 100% Na2B4O7 at 1123 K has been advanced as recommended data.,
Na2B4O7-WO3,56.3-43.7,P1,1070,1270,,3.3938,-5.44E-4,,,,,
Na2B4O7-WO3,61.8-38.2,P1,1070,1270,,3.2038,-4.695E-4,,,,,
Na2B4O7-WO3,66.7-33.3,P1,1070,1270,,3.822,-0.001063,,,,,
Na2B4O7-WO3,71-29,P1,1070,1270,,3.1117,-5.67E-4,,,,,
Na2B4O7-WO3,75-25,P1,1070,1270,,2.9627,-4.975E-4,,,,,
Na2B4O7-WO3,78.5-21.5,P1,1070,1270,,2.85,-3.91E-4,,,,,
Na2B4O7-WO3,81.8-18.2,P1,1070,1270,,2.798,-4.525E-4,,,,,
Na2B4O7-WO3,84.8-15.2,P1,1070,1270,,2.7764,-4.765E-4,,,,,
Na2B4O7-WO3,87.5-12.5,P1,1070,1270,,2.7108,-4.575E-4,,,,,
Na2B4O7-WO3,90-10,P1,1070,1270,,2.6768,-4.56E-4,,,,,
Na2B4O7-WO3,92.3-7.7,P1,1070,1270,,2.6542,-4.64E-4,,,,,
Na2B4O7-WO3,94.4-5.6,P1,1070,1270,,2.5652,-4.11E-4,,,,,
Na2B4O7-WO3,96.4-3.6,P1,1070,1270,,2.5289,-3.97E-4,,,,,
Na2B4O7-WO3,98.3-1.7,P1,1070,1270,,2.5152,-3.955E-4,,,,,
Na2B4O7-WO3,100-0,P1,1070,1270,,2.513,-4.04E-4,,,,"For 100% Na2B4O7, the departures from the recommended data set are: 1070 K, -1.9%, 1270 K, -2.0%.",
Na2B4O7-ZrF4,93-72 Na2B4O7,I2,1223,,,5.191,-0.07118,4.05E-4,,,,
Na2CO3,100,P1,1138,1277,1%,2.4797,-4.487E-4,,,,,
Na2CrO4,100,P1,1033,1113,2%,3.236,-8.755E-4,,,,,
Na2Cr2O7,100,DP,,,1.5%,2.38,693K,,,,,
Na2MoO4,100,P1,1020,1230,2%,3.407,-6.29E-4,,,,,
Na2O-Zn(PO3)2,4.6-95.4,P1,1180,1360,,2.933,-1.247E-4,,,,,
Na2O-Zn(PO3)2,13.9-86.1,P1,1120,1360,,3.0024,-1.902E-4,,,,,
Na2O-Zn(PO3)2,36.8-63.2,P1,1120,1300,,3.1084,-3.104E-4,,,,,
Na2O-Zn(PO3)2,58.8-41.2,P1,1240,1360,,3.11,-3.576E-4,,,,,
Na2SO4,100,P1,1173,1350,0.5%,2.628,-4.83E-4,,,,,
Na2SO4-ZnSO4,0-100,P1,873,1273,,3.591,-4.7E-4,,,,"For 100% ZnSO4, the results have been advanced as the recommended data set.",
Na2SO4-ZnSO4,50-50,P1,820,910,,3.0802,-5.121E-4,,,,,
Na2S3.0,100,P1,590,683,1.5%,2.227,-5.658E-4,,,,,
Na2S3.3,100,P1,576,689,1.5%,2.3802,-7.989E-4,,,,,
Na2S3.7,100,P1,563,669,1.5%,2.2538,-5.459E-4,,,,,
Na2S4,100,P1,625,720,3%,2.7631,-0.00149,,,,,
Na2S4.4,100,P1,571,680,1.5%,2.2687,-6.664E-4,,,,,
Na2S4.8,100,P1,573,683,1.5%,2.3056,-7.156E-4,,,,,
Na2S5,100,P1,625,720,38%,2.289,-8.4995E-4,,,,,
Na2TiF6,100,P1,1030,1110,2%,3.0062,-7.E-4,,,,,
Na2TiF6-TiO2,63.5-36.5,P1,1100,1200,,3.2057,-7.785E-4,,,,,
Na2WO4,100,P1,1025,1774,4%,4.629,-7.97E-4,,,,,
Na2WO4-WO3,40-60,P1,1070,1190,,6.3526,-0.0014243,,,,,
Na2WO4-WO3,44.98-55.02,P1,1070,1190,,6.0475,-0.0012294,,,,,
Na2WO4-WO3,49.99-50.01,P1,1040,1160,,6.308,-0.0015571,,,,,
Na2WO4-WO3,59.60-40.40,P1,1010,1140,,4.4079,3.07E-5,,,,,
Na2WO4-WO3,69.41-30.59,P1,980,1130,,5.5676,-0.0012264,,,,,
Na2WO4-WO3,79.46-20.54,P1,930,1140,,5.3025,-0.0011166,,,,,
Na2WO4-WO3,89.67-10.33,P1,980,1130,,3.9198,5.08E-5,,,,,
Na2WO4-WO3,100-0,P1,990,1140,,4.7676,9.069E-4,,,,"For 100% Na2WO4, the departures from the recommended data set are: 990 K, +0.8%, 1140 K, +0.3%.",
Na2ZrF6,100,P1,1070,1270,1.5%,2.645,-5.6E-4,,,,,
Na3AlF6,100,P1,1273,1353,1%,3.2892,-9.3797E-4,,,,,
Na3AlF6-Rb3AlF6,0-100,P1,1273,1323,,4.1844,-0.00136,,,,"For 100% Rb3AlF6, the results have been advanced as the recommended data set.",
Na3AlF6-Rb3AlF6,10-90,P1,1223,1323,,3.9682,-0.00122,,,,,
Na3AlF6-Rb3AlF6,20-80,P1,1220,1330,,3.8835,-0.00118,,,,,
Na3AlF6-Rb3AlF6,30-70,P1,1170,1330,,3.8063,-0.001141,,,,,
Na3AlF6-Rb3AlF6,40-60,P1,1170,1330,,3.9234,-0.001251,,,,,
Na3AlF6-Rb3AlF6,50-50,P1,1170,1330,,3.8558,-0.001235,,,,,
Na3AlF6-Rb3AlF6,60-40,P1,1170,1330,,3.6738,-0.001121,,,,,
Na3AlF6-Rb3AlF6,70-30,P1,1170,1330,,3.4642,-9.899E-4,,,,,
Na3AlF6-Rb3AlF6,80-20,P1,1173,1323,,3.36,-9.441E-4,,,,,
Na3AlF6-Rb3AlF6,90-10,P1,1173,1323,,3.3125,-9.399E-4,,,,,
Na3AlF6-Rb3AlF6,100-0,P1,1273,1323,,3.047,-7.8E-4,,,,"For 100% Na3AlF6, the departures from the recommended data set are: 1280 K, -2.0%, 1320 K, -1.5%.",
Na3AlF6-SiO2,100-80 Na3AlF6,I1,1273,,,2.0802,2.16E-4,,,,"For 100% Na3AlF6 at 1273 K, the results are in exact accord with the recommended data set.",
Na4P2O7,100,P1,1270,1370,1.5%,2.5876,-3.201E-4,,,,,
Na4P2O7-WO3,34-66,P1,1080,1260,,4.4826,-9.071E-4,,,,,
Na4P2O7-WO3,40-60,P1,1030,1260,,4.2003,-8.048E-4,,,,,
Na4P2O7-WO3,45-55,P1,1030,1260,,3.8695,-6.418E-4,,,,,
Na4P2O7-WO3,50-50,P1,1080,1370,,3.7461,-6.763E-4,,,,,
Na4P2O7-WO3,55-45,P1,1080,1370,,4.5416,-0.0013279,,,,,
Na4P2O7-WO3,60-40,P1,1130,1370,,3.7814,-7.641E-4,,,,,
Na4P2O7-WO3,65-35,P1,1170,1370,,3.651,-7.153E-4,,,,,
Na4P2O7-WO3,70-30,P1,1170,1370,,3.306,-5.505E-4,,,,,
Na4P2O7-WO3,73.5-26.5,P1,1230,1370,,3.1965,-5.218E-4,,,,,
Na4P2O7-WO3,78-22,P1,1230,1370,,3.1333,-5.341E-4,,,,,
Na4P2O7-WO3,82-18,P1,1290,1370,,2.9631,-4.67E-4,,,,,
Na4P2O7-WO3,86-14,P1,1290,1370,,3.9347,-0.0012302,,,,,
Na4P2O7-WO3,89.5-10.5,P1,1290,1370,,2.7378,-3.741E-4,,,,,
Na4P2O7-WO3,92.5-7.5,P1,1290,1370,,2.7069,-3.791E-4,,,,,
Na4P2O7-WO3,96.5-3.5,P1,1290,1370,,2.5378,-2.852E-4,,,,,
Na4P2O7-WO3,100-0,P1,1290,1370,,2.5477,-3.102E-4,,,,"For 100% Na4P2O7, the departures from the recommended data set are: 1290 K, -1.2%, 1370 K, -1.2%.",
NbCl5,100,P1,485,800,3%,3.589,-0.003088,,,,,
NbCl5-TaCl5,0-100,P1,489,577,,4.691,-0.004101,,,,"For 100% TaCl5, the results have been advanced as the recommended data set.",
NbCl5-TaCl5,29.52-70.48,P1,496,563,,4.386,-0.003858,,,,,
NbCl5-TaCl5,58.16-41.84,P1,501,559,,3.981,-0.003414,,,,,
NbCl5-TaCl5,80.27-19.73,P1,496,571,,3.62,-0.002981,,,,,
NbCl5-TaCl5,100-0,P1,478,598,,3.359,-0.002705,,,,"For 100% NbCl5, the departures from the recommended data set are: 485 K -2.1%,598K -0.06%.",
NdBr3,100,P1,968,1133,1.5%,4.975,-7.779E-4,,,,,
NdCl3,100,P1,1090,1270,1%,4.2642,-9.3014E-4,,,,,
NdI3,100,P1,1110,1190,1.5%,5.4069,-0.0010701,,,,,
NH4HSO4,100,P1,453,509,1.5%,1.9352,-5.381E-4,,,,"NH4HSO4: Recommended data, new system.",
NH4H2PO4-NH4NO3,3.5-96.5,P1,430,450,,1.7695,-7.611E-4,,,,,
NH4H2PO4-NH4NO3,7.2-92.8,P1,430,450,,1.7815,-7.611E-4,,,,,
NH4H2PO4-NH4NO3,10.9-89.1,P1,420,450,,1.7629,-6.92E-4,,,,,
NH4H2PO4-NH4NO3,18.8-81.2,P1,420,450,,1.7495,-6.069E-4,,,,,
NH4H2PO4-NH4NO3,27.3-72.7,P1,420,450,,1.7327,-5.141E-4,,,,,
NH4H2PO4-NH4NO3,33.9-66.1,P1,440,450,,1.7278,-4.612E-4,,,,,
NH4H2PO4-NH4NO3,41.0-59.0,P1,440,450,,1.7216,-4.053E-4,,,,,
NH4H2PO4-NH4NO3,51.1-48.9,P1,440,450,,1.7002,-3.024E-4,,,,,
NH4NO3,100,P1,453,463,1.5%,1.759,-6.675E-4,,,,,
NiCl2,100,P1,1290,1330,2%,3.4994,-6.6044E-4,,,,,
Ni3S2,100,P1,1473,1523,2%,5.25,-1.E-6,,,,,
PbBr2,100,P1,778,873,1%,6.789,-0.00165,,,,,
PbBr2-PbCl2,0-100,P1,790,960,,6.112,-0.0015,,,,"For 100% PbCl2, the results have been advanced as the recommended data set.",
PbBr2-PbCl2,19.7-80.3,P1,770,890,,6.255,-0.00152,,,,,
PbBr2-PbCl2,50.3-49.7,P1,740,910,,6.449,-0.00155,,,,,
PbBr2-PbCl2,84.6-15.4,P1,690,870,,6.767,-0.00171,,,,,
PbBr2-PbCl2,100-0,P1,780,870,,6.789,-0.00165,,,,"For 100% PbBr2, the results have been advanced as the recommended data set.",
PbCl2,100,P1,789,983,0.5%,6.112,-0.0015,,,,,
PbCl2-PbS,0.00-100.00,P1,1393,1473,,7.261,-5.4E-4,,,,"For 100% PbS, the results have been advanced as the recommended data set.",
PbCl2-PbS,29.46-70.54,P1,1193,1323,,6.823,-0.00106,,,,,
PbCl2-PbS,50.00-50.00,P1,1073,1233,,6.335,-0.00101,,,,,
PbCl2-PbS,65.65-34.35,P1,943,1113,,6.134,-0.00107,,,,,
PbCl2-PbS,85.03-14.97,P1,763,923,,6.366,-0.00156,,,,,
PbCl2-PbS,100.00-0.00,P1,773,923,,6.145,-0.0015,,,,"For 100% PbCl2, the departures from the recommended data set are: 773 K, +0.8%, 923 K, +0.6%.",
PbCl2-RbCl,0.0-100.0,P1,1030,1190,,3.0918,-8.52E-4,,,,"For 100% RbCl, the departures from the recommended data set are: 1030 K, +0.1%, 1190 K, +0.3%.",
PbCl2-RbCl,14.8-85.2,P1,1030,1110,,3.5064,-9.02E-4,,,,,
PbCl2-RbCl,30.3-69.7,P1,1030,1070,,4.1049,-0.001149,,,,,
PbCl2-RbCl,38.6-61.4,P1,1030,1070,,4.2805,-0.001155,,,,,
PbCl2-RbCl,58.6-41.4,P1,1030,1070,,4.8425,-0.00127,,,,,
PbCl2-RbCl,78.4-21.6,P1,1030,1070,,5.451,-0.001391,,,,,
PbCl2-RbCl,100.0-0.0,P1,1030,1060,,6.089,-0.001477,,,,"For 100% PbCl2, the departures from the recommended data set are: 1030 K, 0.00%, 1060 K, +0.03%.",
PbCl2-TlCl,0-100,P1,730,780,,6.802,-0.001682,,,,"For 100% TlCl, the departures from the recommended data set are: 730 K, -0.09%, 780 K, +0.02%.",
PbCl2-TlCl,10-90,P1,700,770,,6.691,-0.001674,,,,,
PbCl2-TlCl,20-80,P1,700,770,,6.585,-0.001666,,,,,
PbCl2-TlCl,30-70,P1,700,770,,6.487,-0.00165,,,,,
PbCl2-TlCl,40-60,P1,700,770,,6.414,-0.00163,,,,,
PbCl2-TlCl,50-50,P1,680,770,,6.333,-0.001609,,,,,
PbCl2-TlCl,60-40,P1,710,770,,6.278,-0.0016,,,,,
PbCl2-TlCl,70-30,P1,720,780,,6.226,-0.001577,,,,,
PbCl2-TlCl,80-20,P1,750,800,,6.193,-0.001566,,,,,
PbCl2-TlCl,90-10,P1,790,820,,6.153,-0.001539,,,,,
