Repository: tanoret/MoltenSaltPropnet

# MoltenSaltPropnet
Physics-informed deep-learning toolkit for predicting **thermophysical properties of molten-salt mixtures** from chemical composition and temperature.

---

## Data Pipeline

1. **Source** – Raw NIST SALTDBLEAN CSVs (`density-csv.csv`, `viscosity-csv.csv`, …).  
2. **Pre-processing** – `data_processor.ipynb` cleans columns, harmonizes units, expands polynomial coefficients, and outputs `saltdblean_processed.csv`.  
3. **Loading** – `SALTDBLEANProcessor.from_csv(...)` handles:  
   * NaN imputation / type coercion  
   * Composition normalization  
   * Train/validation/test splits with reproducible seeds  
4.

File: data/density-csv.csv (part 7 of 7)
Density in g * cm-3
PbCl2-TlCl,100-0,P1,790,870,,6.143,-0.001532,,,,"For 100% PbCl2, the departures from the recommended data set are: 790 K, +0.1%, 870 K, +0.04%.",
PbCl2-ZnCl2,0-100,P1,760,820,,2.7813,-4.619E-4,,,,"For 100% ZnCl2, the departures from the recommended data set are: 760 K, -0.27%, 820 K, -0.09%.",
PbCl2-ZnCl2,49.8-50.2,P1,785,825,,4.2829,-7.014E-4,,,,,
PbCl2-ZnCl2,100-0,P1,780,815,,6.249,-0.0016832,,,,"For 100% PbCl2, the departures from the recommended data set are: 790 K, -0.15%, 820 K, -0.26%.",
PbI2,100,P1,690,970,1.5%,6.77966,-0.0015938,,,,,
PbMoO4,100,P1,1350,1400,2%,6.14778,-6.77E-4,,,,,
PbMoO4-PbO,0-100,P1,1290,1340,,9.4831,-0.0013384,,,,"For 100% PbO, the results have been advanced as the recommended data set.",
PbMoO4-PbO,5-95,P1,1280,1360,,8.0493,-7.331E-4,,,,,
PbMoO4-PbO,12-88,P1,1140,1240,,8.6857,-0.0014098,,,,,
PbMoO4-PbO,40-60,P1,1280,1360,,7.0844,-7.436E-4,,,,,
PbMoO4-PbO,60-40,P1,1260,1360,,6.4802,-5.556E-4,,,,,
PbMoO4-PbO,80-20,P1,1340,1460,,6.1828,-5.777E-4,,,,,
PbMoO4-PbO,100-0,P1,1390,1470,,5.63,-3.878E-4,,,,"For 100% PbMoO4, the departures from the recommended data set are: 1390 K, -2.2%, 1470 K, -1.8%.",
PbO,100,P1,1290,1340,2%,9.4831,-0.0013384,,,,,
PbS,100,P1,1393,1473,1.5%,7.26,-5.4E-4,,,,,
PbWO4,100,P1,1424,1504,1.5%,7.845,-9.525E-4,,,,,
PrCl3,100,P1,1120,1250,1.5%,4.012,-7.4165E-4,,,,,
RbBF4,100,P1,870,990,1%,3.07907,-0.00104,,,,,
RbBr,100,P1,977,1180,0.5%,3.739,-0.0010718,,,,,
RbBr-RbCl,0-100,P1,1020,1230,,3.0863,-8.514E-4,,,,"For 100% RbCl, the departures from the recommended data set are: 1020 K, -0.1%, 1230 K, +0.3%.",
RbBr-RbCl,25-75,P1,980,1130,,3.2688,-9.141E-4,,,,,
RbBr-RbCl,50-50,P1,980,1120,,3.3996,-9.478E-4,,,,,
RbBr-RbCl,75-25,P1,960,1140,,3.5833,-0.0010141,,,,,
RbBr-RbCl,100-0,P1,980,1140,,3.7373,-0.0010704,,,,"For 100% RbBr, the departures from the recommended data set are: 980 K, -0.03%, 1140 K, 0.00%.",
RbBr-RbI,0-100,P1,950,1120,,3.9667,-0.0011613,,,,"For 100% RbI, the departures from the recommended data set are: 950 K, -0.02%,1120 K, -0.11%.",
RbBr-RbI,25-75,P1,980,1120,,3.786,-0.0010233,,,,,
RbBr-RbI,50-50,P1,950,1120,,3.7863,-0.0010517,,,,,
RbBr-RbI,75-25,P1,960,1110,,3.7845,-0.0010909,,,,,
RbBr-RbI,100-0,P1,980,1140,,3.7373,-0.0010704,,,,"For 100% RbBr, the departures from the recommended data set are: 980 K, -0.03%, 1180 K, 0.00%.",
RbBr-TlBr,0-100,P1,973,1033,,7.465,-0.00195,,,,"For 100% TlBr, the departures from the recommended data set are: 970 K, +0.13%, 1030 K, -0.04%.",
RbBr-TlBr,10-90,P1,973,1033,,7.053,-0.001883,,,,,
RbBr-TlBr,20-80,P1,973,1033,,6.645,-0.001801,,,,,
RbBr-TlBr,30-70,P1,973,1033,,6.286,-0.00175,,,,,
RbBr-TlBr,40-60,P1,973,1033,,5.926,-0.001684,,,,,
RbBr-TlBr,50-50,P1,973,1033,,5.545,-0.001583,,,,,
RbBr-TlBr,60-40,P1,973,1033,,5.208,-0.001517,,,,,
RbBr-TlBr,70-30,P1,973,1033,,4.829,-0.0014,,,,,
RbBr-TlBr,80-20,P1,973,1033,,4.474,-0.0013,,,,,
RbBr-TlBr,90-10,P1,973,1033,,4.123,-0.0012,,,,,
RbBr-TlBr,100-0,P1,973,1033,,3.724,-0.00105,,,,"For 100% RbBr, the departures from the recommended data set are: 970 K, +0.2%,1030 K, +0.3%.",
RbCl,100,P1,996,1196,0.5%,3.121,-8.832E-4,,,,,
RbCl-RbI,0-100,P1,950,1120,,3.9667,-0.0011613,,,,"For 100% RbI, the departures from the recommended data set are: 950 K, -0.02%,1120 K, -0.11%.",
RbCl-RbI,25-75,P1,960,1130,,3.8244,-0.0011288,,,,,
RbCl-RbI,50-50,P1,950,1140,,3.5802,-0.0010183,,,,,
RbCl-RbI,75-25,P1,950,1140,,3.3805,-9.743E-4,,,,,
RbCl-RbI,100-0,P1,1020,1230,,3.0863,-8.514E-4,,,,"For 100% RbCl, the departures from the recommended data set are: 1020 K, -0.1%, 1230 K, +0.3%.",
RbCl-UCl4,0.00-100.00,P1,870,940,,5.2508,-0.0019455,,,,"For 100% UCl4, the results have been advanced as the recommended data set.",
RbCl-UCl4,4.83-95.17,P1,900,940,,5.0411,-0.001743,,,,,
RbCl-UCl4,35.18-64.82,P1,830,1000,,4.3583,-0.0012953,,,,,
RbCl-UCl4,40.32-59.68,P1,860,980,,4.2313,-0.0012191,,,,,
RbCl-UCl4,43.46-56.54,P1,850,1010,,4.188,-0.0012105,,,,,
RbCl-UCl4,49.17-50.83,P1,840,980,,4.107,-0.0011411,,,,,
RbCl-UCl4,57.75-45.25,P1,700,940,,3.9899,-0.0010872,,,,,
RbCl-UCl4,60.50-39.50,P1,820,970,,3.7796,-9.354E-4,,,,,
RbCl-UCl4,66.00-34.00,P1,950,1000,,3.6548,-8.732E-4,,,,,
RbCl-UCl4,71.19-28.81,P1,930,1000,,3.952,-0.0012615,,,,,
RbCl-UCl4,75.01-24.99,P1,880,1000,,3.4798,-8.309E-4,,,,,
RbCl-UCl4,79.76-20.24,P1,930,1010,,3.6618,-9.848E-4,,,,,
RbCl-UCl4,87.65-12.35,P1,990,1010,,3.6541,-0.0011736,,,,,
RbCl-UCl4,90.88-9.12,P1,960,990,,3.6704,-0.0012241,,,,,
RbCl-UCl4,98.38-1.62,P1,990,1000,,2.9855,-6.957E-4,,,,,
RbCl-UCl4,100.00-0.00,P1,1010,1100,,3.1751,-9.383E-4,,,,"For 100% RbCl, the departures from the recommended data set are: 1010 K, -0.07%, 1030 K, -0.3%.",
RbCl-ZnCl2,0-100,P1,700,740,,2.8369,-5.217E-4,,,,"For 100% ZnCl2, the departures from the recommended data set are: 700 K, +0.2%, 740 K, +0.2%.",
RbCl-ZnCl2,10-90,P1,660,800,,2.9672,-6.5272E-4,,,,,
RbCl-ZnCl2,20.2-79.8,P1,700,800,,2.9991,-7.0018E-4,,,,,
RbCl-ZnCl2,30.2-69.8,P1,700,800,,3.0671,-8.0205E-4,,,,,
RbCl-ZnCl2,40.3-59.7,P1,750,800,,3.0167,-7.5426E-4,,,,,
RbCl-ZnCl2,49.82-50.18,P1,810,880,,3.1167,-8.8024E-4,,,,,
RbCl-ZnCl2,59.89-40.11,P1,820,920,,3.0348,-7.7766E-4,,,,,
RbCl-ZnCl2,70.14-29.86,P1,860,960,,3.0865,-8.2603E-4,,,,,
RbCl-ZnCl2,80-20,P1,860,950,,3.0757,-8.146E-4,,,,,
RbCl-ZnCl2,100-0,P1,1040,1100,,2.9747,-7.3504E-4,,,,"For 100% RbCl, the departures from the recommended data set are: 1040 K, +0.4%, 1100 K, +0.7%.",
RbC2H3O2,100,P1,570,620,1%,2.503,-9.515E-4,,,,,
RbF,100,P1,1080,1340,1%,3.9953,-0.0010211,,,,,
RbI,100,P1,928,1175,1%,3.9499,-0.0011435,,,,,
RbNO3,100,P1,590,690,1%,3.1366,-0.0010687,,,,,
RbNO3-TlNO3,0-100,P1,483,623,,5.807,-0.001858,,,,"For 100% TlNO3, the departures from the recommended data set are: 490 K, +0.09%, 620 K, +0.15%.",
RbNO3-TlNO3,20-80,P1,493,613,,5.239,-0.00166,,,,,
RbNO3-TlNO3,40-60,P1,503,615,,4.724,-0.001557,,,,,
RbNO3-TlNO3,60-40,P1,523.2,617.2,,4.2164,-0.00144,,,,,
RbNO3-TlNO3,80-20,P1,543.2,613.2,,3.662,-0.00103,,,,,
RbNO3-TlNO3,100-0,P1,600,640,,3.109,-0.001001,,,,"For 100% RbNO3, the departures from the recommended data set are: 600 K, +0.5%, 640 K, +0.6%.",
RbSCN,100,P1,483,593,1.5%,2.573,-7.87E-4,,,,,
Rb2CO3,100,P1,1210,1280,1.5%,3.5489,-6.405E-4,,,,,
Rb2SO4,100,P1,1359,1818,1.5%,3.442,-6.65E-4,,,,,
Rb3AlF6,100,P1,1273,1323,3%,4.1844,-0.00136,,,,,
SbBr3,100,P1,373,530,5%,4.448,-0.00251,,,,,
SbBr3-SbI3,0.0-100.0,P1,455,595,,5.266,-0.002483,,,,"For 100% SbI3, the results have been advanced as the recommended data set.",
SbBr3-SbI3,20.0-80.0,P1,430,550,,5.053,-0.00249,,,,,
SbBr3-SbI3,40.0-60.0,P1,370,550,,4.857,-0.002377,,,,,
SbBr3-SbI3,60.0-40.0,P1,370,550,,4.78,-0.002568,,,,,
SbBr3-SbI3,80.0-20.0,P1,380,550,,4.476,-0.002152,,,,,
SbBr3-SbI3,100.0-0.0,P1,373,530,,4.448,-0.00251,,,,"For 100% SbBr3, the results have been advanced as the recommended data set.",
SbCl3,100,P1,325,350,1%,3.4755,-0.0022931,,,,,
SbCl3-SbCl5,0.00-100.00,P1,325,350,,2.8924,-0.0018691,,,,"For 100% SbCl5, the results have been advanced as the recommended data set.",
SbCl3-SbCl5,4.48-95.52,P1,325,350,,3.0459,-0.0022751,,,,,
SbCl3-SbCl5,25.77-74.23,P1,325,350,,3.1255,-0.0022,,,,,
SbCl3-SbCl5,33.40-66.60,P1,325,350,,3.1368,-0.0021401,,,,,
SbCl3-SbCl5,39.89-60.11,P1,325,350,,3.1742,-0.0021561,,,,,
SbCl3-SbCl5,43.60-56.40,P1,325,350,,3.162,-0.0020671,,,,,
SbCl3-SbCl5,44.75-55.25,P1,325,350,,3.155,-0.0020171,,,,,
SbCl3-SbCl5,46.50-53.50,P1,325,350,,3.2232,-0.0022211,,,,,
SbCl3-SbCl5,46.96-53.04,P1,325,350,,3.2039,-0.00215,,,,,
SbCl3-SbCl5,55.61-44.39,P1,325,350,,3.2368,-0.0021251,,,,,
SbCl3-SbCl5,58.30-41.70,P1,325,350,,3.2537,-0.0021471,,,,,
SbCl3-SbCl5,65.65-34.35,P1,325,350,,3.2664,-0.0020651,,,,,
SbCl3-SbCl5,71.92-28.08,P1,325,350,,3.322,-0.0021701,,,,,
SbCl3-SbCl5,73.27-26.73,P1,325,350,,3.278,-0.0020251,,,,,
SbCl3-SbCl5,76.86-23.14,P1,325,350,,3.2903,-0.0020081,,,,,
SbCl3-SbCl5,78.22-21.78,P1,325,340,,3.2753,-0.0019501,,,,,
SbCl3-SbCl5,80.13-19.87,P1,325,350,,3.3765,-0.0022301,,,,,
SbCl3-SbCl5,80.80-19.20,P1,325,350,,3.2607,-0.0018621,,,,,
SbCl3-SbCl5,81.75-18.25,P1,325,350,,3.3111,-0.0020061,,,,,
SbCl3-SbCl5,92.68-7.32,P1,325,350,,3.3675,-0.0020451,,,,,
SbCl3-SbCl5,94.52-5.48,P1,325,350,,3.4081,-0.002146,,,,,
SbCl3-SbCl5,100.00-0.00,P1,325,350,,3.4755,-0.0022931,,,,"For 100% SbCl3, the results have been advanced as the recommended data set.",
SbCl5,100,P1,325,350,1%,2.8922,-0.001869,,,,,
SbI3,100,P1,455,595,1%,5.266,-0.002483,,,,,
Sb2S3,100,P1,826,1091,,4.387,-6.5E-4,,,,,
SnCl2,100,P1,580,753,1.5%,4.016,-0.001253,,,,,
SnCl2-ZnCl2,0-100,P1,630,760,,2.822,-5.06E-4,,,,"For 100% ZnCl2, the departures from the recommended data set are: 630 K, -0.06%, 760 K, +1.4%.",
SnCl2-ZnCl2,10-90,P1,570,620,,2.997,-6.52E-4,,,,,
SnCl2-ZnCl2,20-80,P1,560,630,,3.114,-7.03E-4,,,,,
SnCl2-ZnCl2,30-70,P1,560,630,,3.226,-7.47E-4,,,,,
SnCl2-ZnCl2,40-60,P1,560,620,,3.332,-7.91E-4,,,,,
SnCl2-ZnCl2,50-50,P1,550,620,,3.455,-8.54E-4,,,,,
SnCl2-ZnCl2,60-40,P1,540,620,,3.571,-9.16E-4,,,,,
SnCl2-ZnCl2,70-30,P1,550,620,,3.697,-0.001,,,,,
SnCl2-ZnCl2,80-20,P1,540,620,,3.802,-0.001058,,,,,
SnCl2-ZnCl2,90-10,P1,550,610,,3.983,-0.001255,,,,,
SnCl2-ZnCl2,100-0,P1,550,600,,4.072,-0.0013,,,,"For 100% SnCl2, the departures from the recommended data set are: 550 K, -1.5%, 600 K, -1.6%.",
SnCl4,100,P1,309.4,411.2,1%,3.0185,-0.002687,,,,,
SnCl4-TiCl4,0-100,P1,295,330,,2.2496,-0.0017625,,,,"For 100% TiCl4, the departures from the recommended data set are: 295 K, +0.3%, 330 K, +0.3%.",
SnCl4-TiCl4,20-80,P1,295,330,,2.3973,-0.001915,,,,,
SnCl4-TiCl4,40-60,P1,295,330,,2.5408,-0.00206,,,,,
SnCl4-TiCl4,60-40,P1,295,330,,2.6807,-0.002205,,,,,
SnCl4-TiCl4,80-20,P1,295,330,,2.8181,-0.00235,,,,,
SnCl4-TiCl4,100-0,P1,295,330,,2.9537,-0.0024975,,,,"For 100% SnCl4, the departures from the recommended data set are: 295 K, -0.4%, 330 K, -0.1%.",
SnS,100,P1,1193,1324,,5.111,-6.83E-4,,,,,
SrBr2,100,P1,950,1277,1%,4.39,-7.45E-4,,,,,
SrCl2,100,P1,1167,1310,0.5%,3.3896,-5.781E-4,,,,,
SrF2,100,P1,1750,2200,3%,4.784,-7.51E-4,,,,,
SrI2,100,P1,789,1299,1.5%,4.803,-8.85E-4,,,,,
TaCl5,100,P1,490,730,1%,4.811,-0.004316,,,,,
ThCl4,100,P1,1050,1120,1.5%,4.823,-0.0014,,,,,
ThF4,100,P1,1393,1651,3%,7.108,-7.59E-4,,,,,
ThO2,100,DP,,,,7.28,3323K,,,,"This is at the m.pt. The density was calculated from the solid state density, assuming 25% volume increase.",
TiCl4,100,P1,260,410,0.5%,2.237,-0.001735,,,,,
TiO2,100,DP,,,,3.15,1923K,,,,"This is at the m.pt. The density was calculated from the solid state density, assuming 25% volume increase.",
TlBr,100,P1,760,920,1%,7.2682,-0.001755,,,,,
TlBr-TlCl,0-100,P1,786,923,,6.959,-0.001876,,,,"For 100% TlCl, the departures from the recommended data set are: 780 K, +0.12%, 920 K, -0.08%.",
TlBr-TlCl,10-90,P1,786,923,,6.933,-0.00181,,,,,
TlBr-TlCl,20-80,P1,786,923,,7.041,-0.001898,,,,,
TlBr-TlCl,30-70,P1,786,923,,7.205,-0.002048,,,,,
TlBr-TlCl,40-60,P1,786,923,,7.362,-0.002186,,,,,
TlBr-TlCl,50-50,P1,786,923,,7.482,-0.002271,,,,,
TlBr-TlCl,60-40,P1,786,923,,7.54,-0.002278,,,,,
TlBr-TlCl,70-30,P1,786,923,,7.505,-0.002185,,,,,
TlBr-TlCl,80-20,P1,786,923,,7.441,-0.002056,,,,,
TlBr-TlCl,90-10,P1,786,923,,7.387,-0.001936,,,,,
TlBr-TlCl,100-0,P1,786,923,,7.441,-0.001929,,,,"For 100% TlBr, the departures from the recommended data set are: 790 K, +0.6%,920 K, +0.07%.",
TlBr-TlI,0.0-100.0,P1,733,1173,,7.332,-0.001703,,,,"For 100% TlI, the departures from the recommended data set are: 740 K, -0.4%, 1170 K, -0.03%.",
TlBr-TlI,11.47-88.53,P1,733,1173,,7.3071,-0.0017026,,,,,
TlBr-TlI,22.56-77.44,P1,733,1173,,7.7623,-0.0026808,,,,,
TlBr-TlI,33.31-66.69,P1,733,1173,,7.3122,-0.0017352,,,,,
TlBr-TlI,44.81-55.19,P1,733,1173,,7.3009,-0.0017374,,,,,
TlBr-TlI,45.8-54.2,P1,700,1250,,7.3134,-0.0018438,,,,,
TlBr-TlI,54.23-45.77,P1,733,1173,,7.3022,-0.0017517,,,,,
TlBr-TlI,63.61-36.39,P1,733,1173,,7.3071,-0.0017707,,,,,
TlBr-TlI,73.11-26.89,P1,733,1173,,7.3076,-0.001784,,,,,
TlBr-TlI,82.33-17.67,P1,733,1173,,7.3083,-0.0017976,,,,,
TlBr-TlI,91.29-8.71,P1,733,1173,,7.2991,-0.0018073,,,,,
TlBr-TlI,100.0-0.0,P1,733,1173,,7.2944,-0.0018136,,,,"For 100% TlBr, the departures from the recommended data set are: 740 K, -0.3%,1170 K, -0.8%.",
TlCl,100,P1,708,915,0.5%,6.893,-0.0018,,,,,
TlCl-ZnCl2,0-100,P1,630,720,,2.822,-5.06E-4,,,,"For 100% ZnCl2, the departures from the recommended data set are: 630 K, -0.06%, 720 K, +0.1%.",
TlCl-ZnCl2,10-90,P1,650,720,,3.272,-7.63E-4,,,,,
TlCl-ZnCl2,20-80,P1,630,770,,3.569,-8.1E-4,,,,,
TlCl-ZnCl2,28-72,P1,650,720,,3.89,-9.28E-4,,,,,
TlCl-ZnCl2,40-60,P1,640,720,,4.344,-0.001075,,,,,
TlCl-ZnCl2,50-50,P1,650,720,,4.732,-0.001209,,,,,
TlCl-ZnCl2,60-40,P1,650,770,,4.986,-0.001212,,,,,
TlCl-ZnCl2,70-30,P1,660,730,,5.405,-0.001355,,,,,
TlCl-ZnCl2,80-20,P1,660,730,,5.833,-0.001465,,,,,
TlCl-ZnCl2,90-10,P1,680,730,,6.334,-0.001625,,,,,
TlCl-ZnCl2,100-0,P1,730,780,,6.802,-0.001682,,,,"For 100% TlCl, the departures from the recommended data set are: 730 K, -0.09%, 780 K, +0.02%.",
TlCl-ZnSO4,29.34-70.66,P1,750,770,,4.5411,-6.016E-4,,,,,
TlCl-ZnSO4,31.72-68.28,P1,720,770,,4.8983,-0.0010398,,,,,
TlCl-ZnSO4,33.42-66.58,P1,720,770,,4.7904,-8.203E-4,,,,,
TlCl-ZnSO4,34.52-65.48,P1,720,770,,4.8895,-9.203E-4,,,,,
TlCl-ZnSO4,36.98-63.02,P1,720,770,,5.0014,-0.0010008,,,,,
TlCl-ZnSO4,43.10-56.90,P1,720,770,,5.0712,-9.008E-4,,,,,
TlCl-ZnSO4,50-50,P1,750,770,,5.6258,-0.0014406,,,,,
TlI,100,P1,850,1010,1%,7.4014,-0.001761,,,,,
TlNO2,100,P1,480,570,1%,5.6166,-0.00157,,,,,
TlNO2-TlNO3,0-100,P1,513,553,,5.579,-0.0014996,,,,"For 100% TlNO3, the departures from the recommended data set are: 510 K, -0.8%, 550 K, -0.5%.",
TlNO2-TlNO3,20-80,P1,513,553,,5.767,-0.001749,,,,,
TlNO2-TlNO3,42-58,P1,473,553,,5.7556,-0.0016251,,,,,
TlNO2-TlNO3,60-40,P1,473,553,,5.8015,-0.0016245,,,,,
TlNO2-TlNO3,80-20,P1,473,553,,5.8514,-0.0016243,,,,,
TlNO2-TlNO3,100-0,P1,473,553,,5.6166,-0.00157,,,,"For 100% TlNO2, the results have been advanced as the recommended data set.",
TlNO3,100,P1,484.4,552.6,0.5%,5.8041,-0.0018737,,,,,
Tl2S,100,P1,790,1070,,9.1846,-0.0019434,,,,,
Tl2SO4,100,P1,960,1200,1%,6.7994,-0.0013017,,,,,
UCl3,100,P1,1220,1300,1.5%,13.652,-0.007943,,,,,
UCl4,100,P1,870,940,1.5%,5.2508,-0.0019455,,,,,
UF4,100,P1,1309,1614,2%,7.784,-9.92E-4,,,,,
V2O5,100,P1,980,1140,2.5%,2.856,-4.5E-4,,,,,
YCl3,100,P1,998,1118,2%,3.007,-5.E-4,,,,,
Zn(PO3)2,100,P1,1180,1380,3%,2.8817,-7.67E-5,,,,,
ZnBr2,100,P1,707,875,1%,4.113,-9.59E-4,,,,,
ZnCl2,100,P1,590,830,0.5%,2.8375,-5.293E-4,,,,,
ZnI2,100,P1,729,861,1.5%,4.856,-0.00136,,,,,
ZnSO4,100,P1,880,1260,1%,3.591,-4.7E-4,,,,,
ZrCl4,100,P1,710,765,1%,6.943,-0.0074646,,,,,
ZrO2,100,DP,,,,4.28,2873K,,,,"This is at the m.pt. The density was calculated from the solid state density, assuming 25% volume increase.",

"Data from NIST Properties of Molten Salts Database, Single Salts and Salt Mixtures Data, Density, Viscosity, Electrical Conductance, and Surface Tension, Version 2.0"
"Data compiled and evaluated by the Molten Salts Data Center-RPI, G. J. Janz, Director, Rensselear Polytechnic Institute, Troy, New York 12181"
These data are no longer covered by copyeight in the United States.

"Data column definitions

(Salt) -- Formula of salt or salt mixture
(Composition range) -- Range of compositions for which the data applies
(Data type) -- A string indicating the type of data in the row
(T min) -- Lower end of temperature range in Kelvin
(T max) -- Upper end of temperature range in Kelvin; may not be present if the data applies to a single temperature.
(Uncertainty) -- Uncertainty (+/-) where available.
(Data 1) -- Interpretation of this column depends on the (Data type) value. See explaination below.
(Data 2) -- Interpretation of this column depends on the (Data type) value. See explaination below.
(Data 3) -- Interpretation of this column depends on the (Data type) value. See explanation below.
(Data 4) -- Intepretation of this column depends on the (Data type) value. See explanation below.
(Data 5) -- Intepretation of this column depends on the (Data type) value. See explanation below.
(Comment) -- Optional comment text regarding the data; may supply uncertainty information
(Formatting comment) -- Optional comment text disclosing a likely error in the data which was discovered when the data were reformatted.


The contents of the (Data 1) through (Data 5) columns depend on the data type:


Data type DP:  density, d (g/cm3) = (Data 1) at T = (Data 2) (K)

        The (Data 3), (Data 4), and (Data 5) columns should be empty.
        The (T max) and (T min) columns should be empty.


Data type I1:  density, d (g/cm3) = (Data 1) + (Data 2) * C

        C is the mole percent composition of the component noted in the (Composition range) column. The number should be a percentage (max value = 100) not a fraction.
        The (Data 3), (Data 4), and (Data 5) columns should be empty.
        The (T max) column should be empty.


Data type I2:  density, d (g/cm3) = (Data 1) + (Data 2) * C + (Data 3) * C^2

        C is the mole percent composition of the component noted in the (Composition range) column. The number should be a percentage (max value = 100) not a fraction.
        The (Data 4), and (Data 5) columns should be empty.
        The (T max) column should be empty.


Data type I3:  density, d (g/cm3) = (Data 1) + (Data 2) * C + (Data 3) * C^2 + (Data 4) * C^3

        C is the mole percent composition of the component noted in the (Composition range) column. The number should be a percentage (max value = 100) not a fraction.
        The (Data 5) column should be empty.
        The (T max) column should be empty.


Data type I4:  density, d (g/cm3) = (Data 1) + (Data 2) * C + (Data 3) * C^2 + (Data 4) * C^3 + (Data 5) * C^4

        C is the mole percent composition of the component noted in the (Composition range) column. The number should be a percentage (max value = 100) not a fraction.
        The (T max) column should be empty.


Data type P1:  density, d (g/cm3) = (Data 1) + (Data 2) * T

        T is temperature in Kelvin.
        The (Data 3), (Data 4), and (Data 5) columns should be empty
"
