Repository: tanoret/MoltenSaltPropnet

# MoltenSaltPropnet
Physics-informed deep-learning toolkit for predicting **thermophysical properties of molten-salt mixtures** from chemical composition and temperature.

---

## Key Features

| Area | What you get |
|------|--------------|
| **Data wrangling** | `SALTDBLEANProcessor` parses, normalizes, and aggregates raw NIST Molten-Salt Thermodynamic Database (SALTDBLEAN) CSV tables. |
| **Model zoo** | • `ResNetMetaTrainer` – residual CNN with meta-network correction and physics-based regularization<br>• `SNNMetaTrainer` – sparse NN + meta + physics<br>• `KANTrainer` – kernel attention network baseline |
| **Physics-informed loss** | Automatic enforcement of Arrhenius/polynomial constraints and derivative smoothness. |
| **Turn-key scripts** | Ready-to-run examples in `examples/`: `train_and_predict_resnet.py`, `train_and_predict_snn.py`, `train_and_predict_kan.py`. |
| **Test suite** | PyTest-based unit tests for processors, trainers, and helpers. |
| **Extensible** | Clean, documented API—swap networks, plug in new regularizers, or feed alternative salt databases. |

---

## Quick Start

~~~bash

# 1 · Clone
git clone https://github.com/your-org/MoltenSaltPropnet.git
cd MoltenSaltPropnet

# 2 · Create environment (conda or venv)
conda env create -f environment.yml            # or: python -m venv .venv && source .venv/bin/activate
conda activate mspropnet

# 4 · Train a ResNet + Meta + Physics model
python examples/train_and_predict_resnet.py --epochs 150

# 5 · Predict a property set for a 50-50 NaCl melt
python - << 'EOF'
from processing_saltdblean.processor import SALTDBLEANProcessor
from processing_saltdblean.resnet_trainer import ResNetMetaTrainer, TARGETS, DERIVED_PROPS

proc = SALTDBLEANProcessor.from_csv("data/saltdblean_processed.csv")
trainer = ResNetMetaTrainer(proc.df, TARGETS, DERIVED_PROPS)
trainer.load("outputs/resnet/latest.ckpt")
print(trainer.predict({'Na': 0.5, 'Cl': 0.5, 'T': 973.15}))
EOF
~~~

---

## Repository Layout

~~~text
MoltenSaltPropnet/
├── data/                     # Raw & processed datasets
│   ├── density-csv.csv
│   ├── viscosity-csv.csv
│   ├── saltdblean_processed.csv
│   └── molten-salt-data.pdf
├── processing_saltdblean/         # Core library
│   ├── processor.py          # SALTDBLEANProcessor
│   ├── resnet_trainer.py     # ResNetMetaTrainer
│   ├── snn_trainer.py        # SNNMetaTrainer
│   └── kan_trainer.py        # KANTrainer
├── examples/                 # Usage scripts & notebooks
├── tests/                    # PyTest unit tests
├── requirements.txt
├── setup.py / pyproject.toml
└── README.md
~~~

---

## Data Pipeline

1. **Source** – Raw NIST SALTDBLEAN CSVs (`density-csv.csv`, `viscosity-csv.csv`, …).  
2. **Pre-processing** – `data_processor.ipynb` cleans columns, harmonizes units, expands polynomial coefficients, and outputs `saltdblean_processed.csv`.  
3. **Loading** – `SALTDBLEANProcessor.from_csv(...)` handles:  
   * NaN imputation / type coercion  
   * Composition normalization  
   * Train/validation/test splits with reproducible seeds  
4. **Augmentation** – Optional synthetic smearing in composition–temperature space for better generalization.

Schema and units for every processed column are documented in `docs/DATA_README.md`.

---

## Training & Inference

~~~python
trainer = ResNetMetaTrainer(df, TARGETS, DERIVED_PROPS,
                            lr=3e-3, batch_size=1024)
trainer.train_base()   # stage-1 network
trainer.train_meta()   # stage-2 correction
trainer.save("outputs/resnet/epoch150.ckpt")

y_hat = trainer.predict({"Li": 0.7, "F": 0.3, "T": 993.15})
~~~

* **Physics losses** are activated by default; disable with `physics_weight=0.0`.  
* Logging via **TensorBoard** under `runs/`.  
* See `examples/` for CLI wrappers, hyper-parameter search templates, and notebook demos.

---

## WebApp

A web application with all models have been developed using Streamlit.
The webapp enables automated filtering of databases, slection of embedding and tested machine learning models,
and data post-processing.

To build the webappm, at the base of the repository:

```
cd webapp && streamlit run webapp.py
```

---

## Roadmap

- [x] **Web demo** via Streamlit for interactive property lookup 
- [ ] **Multi-task uncertainty quantification** (heteroscedastic aleatoric σ-heads)  
- [ ] **Active-learning loop** with experimental design suggestions  
- [ ] **CLI** – `moltsalt-prop train …`, `moltsalt-prop predict …`  
- [ ] **Sphinx docs** auto-generated from docstrings + tutorials   

---

## Citation

@software{MoltenSaltPropnet,
author = {Tano, Mauricio and contributors},
title = {MoltenSaltPropnet: Physics-Informed DL for Molten-Salt Properties},
year = {2025},
url = {https://github.com/your-org/MoltenSaltPropnet},
version = {v0.1.0}
}

---

File: data/new_data.csv (part 1 of 70)
System,Mol Mass,Mol Frac,Melt(K),Boil(K),rho_a,rho_b,mu1_a,mu1_b,mu2_a,mu2_b,mu2_c,k_a,k_b,cp_a,cp_b,Composition,polarizability_element[10-24Cm3],atomic_mass_element,electronegativity_element,ionic_charge_element,atomic_radius_element[Angstrom],ionic_radius_element[Angstrom],covalent_radius_element[Angstrom],first_ionization_energy[kJ_per_mol],symbol,atomic_radius_components[Angstrom],ionic_polarizability_sum_components,ionic_polarizability_mean_components
AlCl3,133.3405,Pure Salt,465.0,453.0,2.56,0.00271,0.00228,19400.0,,,,,,125.52,,"{'Al': 0.25, 'Cl': 0.75}","{'Al': 8.34, 'Cl': 2.18}","{'Al': 26.982, 'Cl': 35.453}","{'Al': 1.61, 'Cl': 3.16}","{'Al': '3+', 'Cl': '1-'}","{'Al': 1.18, 'Cl': 0.79}","{'Al': 1.25, 'Cl': 1.0}","{'Al': 1.18, 'Cl': 0.99}","{'Al': 577.5, 'Cl': 1251.2}","{'Al': 'Al', 'Cl': 'Cl'}",3.55,12.888750000000002,3.2221875000000004
BeCl2,79.9182,Pure Salt,688.0,760.0,2.28,0.0011,,,,,,,,,,"{'Be': 0.3333333333333333, 'Cl': 0.6666666666666666}","{'Be': 5.6, 'Cl': 2.18}","{'Be': 9.012, 'Cl': 35.453}","{'Be': 1.57, 'Cl': 3.16}","{'Be': '2+', 'Cl': '1-'}","{'Be': 1.12, 'Cl': 0.79}","{'Be': 1.05, 'Cl': 1.0}","{'Be': 0.9, 'Cl': 0.99}","{'Be': 899.5, 'Cl': 1251.2}","{'Be': 'Be', 'Cl': 'Cl'}",2.7,7.410920138888889,2.470306712962963
BeF2,47.009,Pure Salt,821.2,1442.0,1.97,1.45e-05,,,-8.12,11500.0,639000.0,0.801,-2.12e-06,51.1,0.0346,"{'Be': 0.3333333333333333, 'F': 0.6666666666666666}","{'Be': 5.6, 'F': 0.557}","{'Be': 9.012, 'F': 18.998}","{'Be': 1.57, 'F': 3.98}","{'Be': '2+', 'F': '1-'}","{'Be': 1.12, 'F': 0.42}","{'Be': 1.05, 'F': 0.5}","{'Be': 0.9, 'F': 0.71}","{'Be': 899.5, 'F': 1681.0}","{'Be': 'Be', 'F': 'F'}",1.96,3.8987951388888886,1.2995983796296295
CaCl2,110.984,Pure Salt,1045.0,2230.0,2.53,0.000423,,,-0.545,597.0,546000.0,0.568,-0.000115,102.533,,"{'Ca': 0.3333333333333333, 'Cl': 0.6666666666666666}","{'Ca': 25.0, 'Cl': 2.18}","{'Ca': 40.078, 'Cl': 35.453}","{'Ca': 1.0, 'Cl': 3.16}","{'Ca': '2+', 'Cl': '1-'}","{'Ca': 1.94, 'Cl': 0.79}","{'Ca': 1.8, 'Cl': 1.0}","{'Ca': 1.74, 'Cl': 0.99}","{'Ca': 589.8, 'Cl': 1251.2}","{'Ca': 'Ca', 'Cl': 'Cl'}",3.52,25.583188274793386,8.52772942493113
CaF2,78.0748,Pure Salt,1692.0,2724.0,3.18,0.000391,0.1,47600.0,,,,0.667,-6.04e-05,99.914,,"{'Ca': 0.3333333333333333, 'F': 0.6666666666666666}","{'Ca': 25.0, 'F': 0.557}","{'Ca': 40.078, 'F': 18.998}","{'Ca': 1.0, 'F': 3.98}","{'Ca': '2+', 'F': '1-'}","{'Ca': 1.94, 'F': 0.42}","{'Ca': 1.8, 'F': 0.5}","{'Ca': 1.74, 'F': 0.71}","{'Ca': 589.8, 'F': 1681.0}","{'Ca': 'Ca', 'F': 'F'}",2.78,22.071063274793385,7.357021091597795
GdCl3,263.609,Pure Salt,875.0,1868.0,4.15,0.000673,,,6.38,-15500.0,9800000.0,,,,,"{'Gd': 0.25, 'Cl': 0.75}","{'Gd': 26.0, 'Cl': 2.18}","{'Gd': 157.25, 'Cl': 35.453}","{'Gd': 1.2, 'Cl': 3.16}","{'Gd': '3+', 'Cl': '1-'}","{'Gd': 2.33, 'Cl': 0.79}","{'Gd': 1.8, 'Cl': 1.0}","{'Gd': 1.91, 'Cl': 0.99}","{'Gd': 593.4, 'Cl': 1251.2}","{'Gd': 'Gd', 'Cl': 'Cl'}",4.7,31.106816088633327,7.776704022158332
GdF3,214.2452,Pure Salt,1505.0,2550.0,,,,,,,,,,,,"{'Gd': 0.25, 'F': 0.75}","{'Gd': 26.0, 'F': 0.557}","{'Gd': 157.25, 'F': 18.998}","{'Gd': 1.2, 'F': 3.98}","{'Gd': '3+', 'F': '1-'}","{'Gd': 2.33, 'F': 0.42}","{'Gd': 1.8, 'F': 0.5}","{'Gd': 1.91, 'F': 0.71}","{'Gd': 593.4, 'F': 1681.0}","{'Gd': 'Gd', 'F': 'F'}",3.59,25.838628588633327,6.459657147158332
KCl,74.5513,Pure Salt,1042.7,1688.0,2.14,0.000583,0.0708,23900.0,,,,0.566,-0.00017,73.59656,,"{'K': 0.5, 'Cl': 0.5}","{'K': 43.4, 'Cl': 2.18}","{'K': 39.098, 'Cl': 35.453}","{'K': 0.82, 'Cl': 3.16}","{'K': '1+', 'Cl': '1-'}","{'K': 2.43, 'Cl': 0.79}","{'K': 2.2, 'Cl': 1.0}","{'K': 1.96, 'Cl': 0.99}","{'K': 418.8, 'Cl': 1251.2}","{'K': 'K', 'Cl': 'Cl'}",3.22,41.629515624999996,20.814757812499998
KF,58.0967,Pure Salt,1131.2,1771.0,2.65,0.000652,0.107,23800.0,,,,0.855,-0.000254,71.965,,"{'K': 0.5, 'F': 0.5}","{'K': 43.4, 'F': 0.557}","{'K': 39.098, 'F': 18.998}","{'K': 0.82, 'F': 3.98}","{'K': '1+', 'F': '1-'}","{'K': 2.43, 'F': 0.42}","{'K': 2.2, 'F': 0.5}","{'K': 1.96, 'F': 0.71}","{'K': 418.8, 'F': 1681.0}","{'K': 'K', 'F': 'F'}",2.85,39.873453125,19.9367265625
LaCl3,245.2645,Pure Salt,1132.0,1983.0,4.09,0.000777,0.0206,54600.0,,,,,,,,"{'La': 0.25, 'Cl': 0.75}","{'La': 37.0, 'Cl': 2.18}","{'La': 138.905, 'Cl': 35.453}","{'La': 1.1, 'Cl': 3.16}","{'La': '3+', 'Cl': '1-'}","{'La': 1.95, 'Cl': 0.79}","{'La': 1.95, 'Cl': 1.0}","{'La': 1.69, 'Cl': 0.99}","{'La': 538.1, 'Cl': 1251.2}","{'La': 'La', 'Cl': 'Cl'}",4.32,40.775546875,10.19388671875
LaF3,195.9007,Pure Salt,1766.0,2600.0,5.79,0.000682,,,,,,,,135.0,,"{'La': 0.25, 'F': 0.75}","{'La': 37.0, 'F': 0.557}","{'La': 138.905, 'F': 18.998}","{'La': 1.1, 'F': 3.98}","{'La': '3+', 'F': '1-'}","{'La': 1.95, 'F': 0.42}","{'La': 1.95, 'F': 0.5}","{'La': 1.69, 'F': 0.71}","{'La': 538.1, 'F': 1681.0}","{'La': 'La', 'F': 'F'}",3.21,35.507359375,8.87683984375
LiCl,42.394,Pure Salt,883.0,1655.0,1.88,0.000433,0.0726,22400.0,,,,0.882,-0.00029,73.3832,-0.0094726,"{'Li': 0.5, 'Cl': 0.5}","{'Li': 24.3, 'Cl': 2.18}","{'Li': 6.941, 'Cl': 35.453}","{'Li': 0.98, 'Cl': 3.16}","{'Li': '1+', 'Cl': '1-'}","{'Li': 1.67, 'Cl': 0.79}","{'Li': 1.45, 'Cl': 1.0}","{'Li': 1.34, 'Cl': 0.99}","{'Li': 520.2, 'Cl': 1251.2}","{'Li': 'Li', 'Cl': 'Cl'}",2.46,16.129765625,8.0648828125
LiF,25.9394,Pure Salt,1121.2,1943.0,2.37,0.0005,0.115,27000.0,,,,1.88,-0.000399,64.183,,"{'Li': 0.5, 'F': 0.5}","{'Li': 24.3, 'F': 0.557}","{'Li': 6.941, 'F': 18.998}","{'Li': 0.98, 'F': 3.98}","{'Li': '1+', 'F': '1-'}","{'Li': 1.67, 'F': 0.42}","{'Li': 1.45, 'F': 0.5}","{'Li': 1.34, 'F': 0.71}","{'Li': 520.2, 'F': 1681.0}","{'Li': 'Li', 'F': 'F'}",2.09,14.373703125,7.1868515625
MgCl2,95.211,Pure Salt,987.0,1640.0,1.97,0.000288,0.18,20500.0,,,,0.224,-2e-05,92.048,,"{'Mg': 0.3333333333333333, 'Cl': 0.6666666666666666}","{'Mg': 10.6, 'Cl': 2.18}","{'Mg': 24.305, 'Cl': 35.453}","{'Mg': 1.31, 'Cl': 3.16}","{'Mg': '2+', 'Cl': '1-'}","{'Mg': 1.45, 'Cl': 0.79}","{'Mg': 1.5, 'Cl': 1.0}","{'Mg': 1.3, 'Cl': 0.99}","{'Mg': 737.7, 'Cl': 1251.2}","{'Mg': 'Mg', 'Cl': 'Cl'}",3.0300000000000002,12.709786352040815,4.236595450680272
MgF2,62.3018,Pure Salt,1534.2,2512.0,3.24,0.000524,0.187,32100.0,,,,0.867,-0.000141,,,"{'Mg': 0.3333333333333333, 'F': 0.6666666666666666}","{'Mg': 10.6, 'F': 0.557}","{'Mg': 24.305, 'F': 18.998}","{'Mg': 1.31, 'F': 3.98}","{'Mg': '2+', 'F': '1-'}","{'Mg': 1.45, 'F': 0.42}","{'Mg': 1.5, 'F': 0.5}","{'Mg': 1.3, 'F': 0.71}","{'Mg': 737.7, 'F': 1681.0}","{'Mg': 'Mg', 'F': 'F'}",2.29,9.197661352040816,3.065887117346939
NaCl,58.4428,Pure Salt,1073.8,1715.0,2.14,0.000543,0.0893,22000.0,,,,0.712,-0.00018,77.7638,-0.0075312,"{'Na': 0.5, 'Cl': 0.5}","{'Na': 23.6, 'Cl': 2.18}","{'Na': 22.99, 'Cl': 35.453}","{'Na': 0.93, 'Cl': 3.16}","{'Na': '1+', 'Cl': '1-'}","{'Na': 1.9, 'Cl': 0.79}","{'Na': 1.8, 'Cl': 1.0}","{'Na': 1.54, 'Cl': 0.99}","{'Na': 495.8, 'Cl': 1251.2}","{'Na': 'Na', 'Cl': 'Cl'}",2.69,22.291571180555557,11.145785590277779
NaF,41.9882,Pure Salt,1268.0,1978.0,2.76,0.000636,0.12,26500.0,,,,1.26,-0.00028,72.989,,"{'Na': 0.5, 'F': 0.5}","{'Na': 23.6, 'F': 0.557}","{'Na': 22.99, 'F': 18.998}","{'Na': 0.93, 'F': 3.98}","{'Na': '1+', 'F': '1-'}","{'Na': 1.9, 'F': 0.42}","{'Na': 1.8, 'F': 0.5}","{'Na': 1.54, 'F': 0.71}","{'Na': 495.8, 'F': 1681.0}","{'Na': 'Na', 'F': 'F'}",2.32,20.535508680555555,10.267754340277778
NdCl3,250.599,Pure Salt,1031.0,1897.0,4.26,0.00093,0.0851,36900.0,,,,,,,,"{'Nd': 0.25, 'Cl': 0.75}","{'Nd': 32.0, 'Cl': 2.18}","{'Nd': 144.242, 'Cl': 35.453}","{'Nd': 1.14, 'Cl': 3.16}","{'Nd': '3+, 4+', 'Cl': '1-'}","{'Nd': 2.06, 'Cl': 0.79}","{'Nd': 1.85, 'Cl': 1.0}","{'Nd': 1.94, 'Cl': 0.99}","{'Nd': 533.1, 'Cl': 1251.2}","{'Nd': 'Nd', 'Cl': 'Cl'}",4.43,39.383046875000005,9.845761718750001
NdF3,201.2352,Pure Salt,1650.0,2573.0,,,,,,,,,,184.0,-0.00444,"{'Nd': 0.25, 'F': 0.75}","{'Nd': 32.0, 'F': 0.557}","{'Nd': 144.242, 'F': 18.998}","{'Nd': 1.14, 'F': 3.98}","{'Nd': '3+, 4+', 'F': '1-'}","{'Nd': 2.06, 'F': 0.42}","{'Nd': 1.85, 'F': 0.5}","{'Nd': 1.94, 'F': 0.71}","{'Nd': 533.1, 'F': 1681.0}","{'Nd': 'Nd', 'F': 'F'}",3.3200000000000003,34.114859375,8.52871484375
NpCl3,343.359,Pure Salt,1075.0,1800.0,,,,,,,,,,,,"{'Np': 0.25, 'Cl': 0.75}","{'Np': 45.0, 'Cl': 2.18}","{'Np': 237.0, 'Cl': 35.453}","{'Np': 1.36, 'Cl': 3.16}","{'Np': '5+', 'Cl': '1-'}","{'Np': 1.75, 'Cl': 0.79}","{'Np': 1.75, 'Cl': 1.0}","{'Np': 1.9, 'Cl': 0.99}","{'Np': 604.5, 'Cl': 1251.2}","{'Np': 'Np', 'Cl': 'Cl'}",4.12,47.9083488325177,11.977087208129426
NpF3,293.9952,Pure Salt,1735.0,2500.0,,,,,,,,,,,,"{'Np': 0.25, 'F': 0.75}","{'Np': 45.0, 'F': 0.557}","{'Np': 237.0, 'F': 18.998}","{'Np': 1.36, 'F': 3.98}","{'Np': '5+', 'F': '1-'}","{'Np': 1.75, 'F': 0.42}","{'Np': 1.75, 'F': 0.5}","{'Np': 1.9, 'F': 0.71}","{'Np': 604.5, 'F': 1681.0}","{'Np': 'Np', 'F': 'F'}",3.01,42.64016133251771,10.660040333129427
PuCl3,350.359,Pure Salt,1040.0,2063.0,,,,,,,,,,144.0,,"{'Pu': 0.25, 'Cl': 0.75}","{'Pu': 43.0, 'Cl': 2.18}","{'Pu': 244.0, 'Cl': 35.453}","{'Pu': 1.28, 'Cl': 3.16}","{'Pu': '4+', 'Cl': '1-'}","{'Pu': 1.75, 'Cl': 0.79}","{'Pu': 1.75, 'Cl': 1.0}","{'Pu': 1.87, 'Cl': 0.99}","{'Pu': 584.7, 'Cl': 1251.2}","{'Pu': 'Pu', 'Cl': 'Cl'}",4.12,46.94447961135985,11.736119902839963
PuF3,300.9952,Pure Salt,1699.0,2493.0,,,,,,,,,,130.0,,"{'Pu': 0.25, 'F': 0.75}","{'Pu': 43.0, 'F': 0.557}","{'Pu': 244.0, 'F': 18.998}","{'Pu': 1.28, 'F': 3.98}","{'Pu': '4+', 'F': '1-'}","{'Pu': 1.75, 'F': 0.42}","{'Pu': 1.75, 'F': 0.5}","{'Pu': 1.87, 'F': 0.71}","{'Pu': 584.7, 'F': 1681.0}","{'Pu': 'Pu', 'F': 'F'}",3.01,41.67629211135985,10.419073027839962
SrCl2,158.526,Pure Salt,1146.0,2310.0,3.39,0.000578,,,-0.439,398.0,879000.0,0.516,-0.000118,,,"{'Sr': 0.3333333333333333, 'Cl': 0.6666666666666666}","{'Sr': 27.6, 'Cl': 2.18}","{'Sr': 87.62, 'Cl': 35.453}","{'Sr': 0.95, 'Cl': 3.16}","{'Sr': '2+', 'Cl': '1-'}","{'Sr': 2.19, 'Cl': 0.79}","{'Sr': 2.0, 'Cl': 1.0}","{'Sr': 1.92, 'Cl': 0.99}","{'Sr': 549.5, 'Cl': 1251.2}","{'Sr': 'Sr', 'Cl': 'Cl'}",3.77,29.83103125,9.943677083333332
SrF2,125.6168,Pure Salt,1746.0,2762.0,4.78,0.000751,,,,,,0.517,-7.25e-05,,,"{'Sr': 0.3333333333333333, 'F': 0.6666666666666666}","{'Sr': 27.6, 'F': 0.557}","{'Sr': 87.62, 'F': 18.998}","{'Sr': 0.95, 'F': 3.98}","{'Sr': '2+', 'F': '1-'}","{'Sr': 2.19, 'F': 0.42}","{'Sr': 2.0, 'F': 0.5}","{'Sr': 1.92, 'F': 0.71}","{'Sr': 549.5, 'F': 1681.0}","{'Sr': 'Sr', 'F': 'F'}",3.03,26.318906249999998,8.772968749999999
ThCl4,373.8501,Pure Salt,1043.0,1195.0,4.82,0.0014,,,,,,,,,,"{'Th': 0.2, 'Cl': 0.8}","{'Th': 50.0, 'Cl': 2.18}","{'Th': 232.038, 'Cl': 35.453}","{'Th': 1.3, 'Cl': 3.16}","{'Th': '4+', 'Cl': '1-'}","{'Th': 1.8, 'Cl': 0.79}","{'Th': 1.8, 'Cl': 1.0}","{'Th': 2.06, 'Cl': 0.99}","{'Th': 587.0, 'Cl': 1251.2}","{'Th': 'Th', 'Cl': 'Cl'}",4.96,55.67928205636035,11.13585641127207
ThF4,308.0317,Pure Salt,1384.0,,7.11,0.000759,,,,,,,,,,"{'Th': 0.2, 'F': 0.8}","{'Th': 50.0, 'F': 0.557}","{'Th': 232.038, 'F': 18.998}","{'Th': 1.3, 'F': 3.98}","{'Th': '4+', 'F': '1-'}","{'Th': 1.8, 'F': 0.42}","{'Th': 1.8, 'F': 0.5}","{'Th': 2.06, 'F': 0.71}","{'Th': 587.0, 'F': 1681.0}","{'Th': 'Th', 'F': 'F'}",3.48,48.65503205636035,9.73100641127207
UCl3,344.3879,Pure Salt,1114.0,2000.0,6.27,0.00152,0.478,10900.0,,,,,,150.0,,"{'U': 0.25, 'Cl': 0.75}","{'U': 46.0, 'Cl': 2.18}","{'U': 238.029, 'Cl': 35.453}","{'U': 1.38, 'Cl': 3.16}","{'U': '3+, 4+, 6+', 'Cl': '1-'}","{'U': 1.75, 'Cl': 0.79}","{'U': 1.75, 'Cl': 1.0}","{'U': 1.96, 'Cl': 0.99}","{'U': 597.6, 'Cl': 1251.2}","{'U': 'U', 'Cl': 'Cl'}",4.12,53.383046875000005,13.345761718750001
UCl4,379.8409,Pure Salt,861.0,1075.0,5.63,0.00229,0.00346,50700.0,,,,,,,,"{'U': 0.2, 'Cl': 0.8}","{'U': 46.0, 'Cl': 2.18}","{'U': 238.029, 'Cl': 35.453}","{'U': 1.38, 'Cl': 3.16}","{'U': '3+, 4+, 6+', 'Cl': '1-'}","{'U': 1.75, 'Cl': 0.79}","{'U': 1.75, 'Cl': 1.0}","{'U': 1.96, 'Cl': 0.99}","{'U': 597.6, 'Cl': 1251.2}","{'U': 'U', 'Cl': 'Cl'}",4.91,55.8440625,11.1688125
UF3,295.0241,Pure Salt,1768.2,2550.0,,,,,,,,,,130.0,,"{'U': 0.25, 'F': 0.75}","{'U': 46.0, 'F': 0.557}","{'U': 238.029, 'F': 18.998}","{'U': 1.38, 'F': 3.98}","{'U': '3+, 4+, 6+', 'F': '1-'}","{'U': 1.75, 'F': 0.42}","{'U': 1.75, 'F': 0.5}","{'U': 1.96, 'F': 0.71}","{'U': 597.6, 'F': 1681.0}","{'U': 'U', 'F': 'F'}",3.01,48.114859375,12.02871484375
UF4,314.0225,Pure Salt,1309.0,1723.0,7.78,0.000992,,,11.4,-35400.0,27700000.0,,,174.74,,"{'U': 0.2, 'F': 0.8}","{'U': 46.0, 'F': 0.557}","{'U': 238.029, 'F': 18.998}","{'U': 1.38, 'F': 3.98}","{'U': '3+, 4+, 6+', 'F': '1-'}","{'U': 1.75, 'F': 0.42}","{'U': 1.75, 'F': 0.5}","{'U': 1.96, 'F': 0.71}","{'U': 597.6, 'F': 1681.0}","{'U': 'U', 'F': 'F'}",3.4299999999999997,48.8198125,9.7639625
ZrCl4,233.036,Pure Salt,710.0,604.0,6.94,0.00747,5.1e-07,80100.0,,,,,,,,"{'Zr': 0.2, 'Cl': 0.8}","{'Zr': 18.0, 'Cl': 2.18}","{'Zr': 91.224, 'Cl': 35.453}","{'Zr': 1.33, 'Cl': 3.16}","{'Zr': '4+', 'Cl': '1-'}","{'Zr': 2.06, 'Cl': 0.79}","{'Zr': 1.55, 'Cl': 1.0}","{'Zr': 1.48, 'Cl': 0.99}","{'Zr': 640.1, 'Cl': 1251.2}","{'Zr': 'Zr', 'Cl': 'Cl'}",5.220000000000001,24.720095557851238,4.944019111570247
ZrF4,167.2176,Pure Salt,1191.0,1173.0,5.36,0.00123,,,,,,,,,,"{'Zr': 0.2, 'F': 0.8}","{'Zr': 18.0, 'F': 0.557}","{'Zr': 91.224, 'F': 18.998}","{'Zr': 1.33, 'F': 3.98}","{'Zr': '4+', 'F': '1-'}","{'Zr': 2.06, 'F': 0.42}","{'Zr': 1.55, 'F': 0.5}","{'Zr': 1.48, 'F': 0.71}","{'Zr': 640.1, 'F': 1681.0}","{'Zr': 'Zr', 'F': 'F'}",3.74,17.69584555785124,3.539169111570248
KCl-AlCl3,121.5827,0.20-0.80,452.0,,2.03,0.001,,,,,,,,,,"{'K': 0.05555555555555555, 'Cl': 0.7222222222222222, 'Al': 0.2222222222222222}","{'K': 43.4, 'Cl': 2.18, 'Al': 8.34}","{'K': 39.098, 'Cl': 35.453, 'Al': 26.982}","{'K': 0.82, 'Cl': 3.16, 'Al': 1.61}","{'K': '1+', 'Cl': '1-', 'Al': '3+'}","{'K': 2.43, 'Cl': 0.79, 'Al': 1.18}","{'K': 2.2, 'Cl': 1.0, 'Al': 1.25}","{'K': 1.96, 'Cl': 0.99, 'Al': 1.18}","{'K': 418.8, 'Cl': 1251.2, 'Al': 577.5}","{'K': 'K', 'Cl': 'Cl', 'Al': 'Al'}",6.77,54.518265625,9.086377604166666
KCl-AlCl3,113.7637,0.333-0.667,414.0,,1.99,0.00079,,,,,,,,,,"{'K': 0.09988002399520095, 'Cl': 0.7000599880023995, 'Al': 0.2000599880023995}","{'K': 43.4, 'Cl': 2.18, 'Al': 8.34}","{'K': 39.098, 'Cl': 35.453, 'Al': 26.982}","{'K': 0.82, 'Cl': 3.16, 'Al': 1.61}","{'K': '1+', 'Cl': '1-', 'Al': '3+'}","{'K': 2.43, 'Cl': 0.79, 'Al': 1.18}","{'K': 2.2, 'Cl': 1.0, 'Al': 1.25}","{'K': 1.96, 'Cl': 0.99, 'Al': 1.18}","{'K': 418.8, 'Cl': 1251.2, 'Al': 577.5}","{'K': 'K', 'Cl': 'Cl', 'Al': 'Al'}",6.77,54.518265625,9.086377604166666
KCl-AlCl3,103.9459,0.50-0.50,531.0,,1.96,0.000662,,,,,,,,,,"{'K': 0.16666666666666666, 'Cl': 0.6666666666666666, 'Al': 0.16666666666666666}","{'K': 43.4, 'Cl': 2.18, 'Al': 8.34}","{'K': 39.098, 'Cl': 35.453, 'Al': 26.982}","{'K': 0.82, 'Cl': 3.16, 'Al': 1.61}","{'K': '1+', 'Cl': '1-', 'Al': '3+'}","{'K': 2.43, 'Cl': 0.79, 'Al': 1.18}","{'K': 2.2, 'Cl': 1.0, 'Al': 1.25}","{'K': 1.96, 'Cl': 0.99, 'Al': 1.18}","{'K': 418.8, 'Cl': 1251.2, 'Al': 577.5}","{'K': 'K', 'Cl': 'Cl', 'Al': 'Al'}",6.77,54.518265625,9.086377604166666
KCl-AlCl3,94.1281,0.667-0.333,905.0,,1.97,0.00061,,,,,,,,,,"{'K': 0.2501875468867217, 'Cl': 0.6249062265566391, 'Al': 0.12490622655663915}","{'K': 43.4, 'Cl': 2.18, 'Al': 8.34}","{'K': 39.098, 'Cl': 35.453, 'Al': 26.982}","{'K': 0.82, 'Cl': 3.16, 'Al': 1.61}","{'K': '1+', 'Cl': '1-', 'Al': '3+'}","{'K': 2.43, 'Cl': 0.79, 'Al': 1.18}","{'K': 2.2, 'Cl': 1.0, 'Al': 1.25}","{'K': 1.96, 'Cl': 0.99, 'Al': 1.18}","{'K': 418.8, 'Cl': 1251.2, 'Al': 577.5}","{'K': 'K', 'Cl': 'Cl', 'Al': 'Al'}",6.77,54.518265625,9.086377604166666
KCl-AlCl3,89.6601,0.743-0.257,942.0,,,,0.0197,31900.0,,,,,,,,"{'K': 0.29554494828957834, 'Cl': 0.6022275258552108, 'Al': 0.10222752585521082}","{'K': 43.4, 'Cl': 2.18, 'Al': 8.34}","{'K': 39.098, 'Cl': 35.453, 'Al': 26.982}","{'K': 0.82, 'Cl': 3.16, 'Al': 1.61}","{'K': '1+', 'Cl': '1-', 'Al': '3+'}","{'K': 2.43, 'Cl': 0.79, 'Al': 1.18}","{'K': 2.2, 'Cl': 1.0, 'Al': 1.25}","{'K': 1.96, 'Cl': 0.99, 'Al': 1.18}","{'K': 418.8, 'Cl': 1251.2, 'Al': 577.5}","{'K': 'K', 'Cl': 'Cl', 'Al': 'Al'}",6.77,54.518265625,9.086377604166666
KCl-AlCl3,85.3097,0.817-0.183,972.0,,,,0.0285,29800.0,,,,,,,,"{'K': 0.3453085376162299, 'Cl': 0.577345731191885, 'Al': 0.07734573119188505}","{'K': 43.4, 'Cl': 2.18, 'Al': 8.34}","{'K': 39.098, 'Cl': 35.453, 'Al': 26.982}","{'K': 0.82, 'Cl': 3.16, 'Al': 1.61}","{'K': '1+', 'Cl': '1-', 'Al': '3+'}","{'K': 2.43, 'Cl': 0.79, 'Al': 1.18}","{'K': 2.2, 'Cl': 1.0, 'Al': 1.25}","{'K': 1.96, 'Cl': 0.99, 'Al': 1.18}","{'K': 418.8, 'Cl': 1251.2, 'Al': 577.5}","{'K': 'K', 'Cl': 'Cl', 'Al': 'Al'}",6.77,54.518265625,9.086377604166666
KCl-AlCl3,81.3121,0.885-0.115,1000.0,,,,0.0407,27700.0,,,,,,,,"{'K': 0.3968609865470852, 'Cl': 0.5515695067264574, 'Al': 0.0515695067264574}","{'K': 43.4, 'Cl': 2.18, 'Al': 8.34}","{'K': 39.098, 'Cl': 35.453, 'Al': 26.982}","{'K': 0.82, 'Cl': 3.16, 'Al': 1.61}","{'K': '1+', 'Cl': '1-', 'Al': '3+'}","{'K': 2.43, 'Cl': 0.79, 'Al': 1.18}","{'K': 2.2, 'Cl': 1.0, 'Al': 1.25}","{'K': 1.96, 'Cl': 0.99, 'Al': 1.18}","{'K': 418.8, 'Cl': 1251.2, 'Al': 577.5}","{'K': 'K', 'Cl': 'Cl', 'Al': 'Al'}",6.77,54.518265625,9.086377604166666
KCl-AlCl3,77.7847,0.945-0.055,1024.0,,,,0.0529,26800.0,,,,,,,,"{'K': 0.44786729857819907, 'Cl': 0.5260663507109005, 'Al': 0.026066350710900476}","{'K': 43.4, 'Cl': 2.18, 'Al': 8.34}","{'K': 39.098, 'Cl': 35.453, 'Al': 26.982}","{'K': 0.82, 'Cl': 3.16, 'Al': 1.61}","{'K': '1+', 'Cl': '1-', 'Al': '3+'}","{'K': 2.43, 'Cl': 0.79, 'Al': 1.18}","{'K': 2.2, 'Cl': 1.0, 'Al': 1.25}","{'K': 1.96, 'Cl': 0.99, 'Al': 1.18}","{'K': 418.8, 'Cl': 1251.2, 'Al': 577.5}","{'K': 'K', 'Cl': 'Cl', 'Al': 'Al'}",6.77,54.518265625,9.086377604166666
KCl-NaCl,60.8961,0.1523-0.8477,1030.0,,2.14,0.000554,0.0245,35900.0,,,,,,,,"{'K': 0.07615, 'Cl': 0.5, 'Na': 0.42385}","{'K': 43.4, 'Cl': 2.18, 'Na': 23.6}","{'K': 39.098, 'Cl': 35.453, 'Na': 22.99}","{'K': 0.82, 'Cl': 3.16, 'Na': 0.93}","{'K': '1+', 'Cl': '1-', 'Na': '1+'}","{'K': 2.43, 'Cl': 0.79, 'Na': 1.9}","{'K': 2.2, 'Cl': 1.0, 'Na': 1.8}","{'K': 1.96, 'Cl': 0.99, 'Na': 1.54}","{'K': 418.8, 'Cl': 1251.2, 'Na': 495.8}","{'K': 'K', 'Cl': 'Cl', 'Na': 'Na'}",5.91,63.921086805555554,15.980271701388888
KCl-NaCl,62.8017,0.2706-0.7294,992.0,,2.14,0.000559,0.0223,36400.0,,,,,,,,"{'K': 0.1353, 'Cl': 0.5, 'Na': 0.3647}","{'K': 43.4, 'Cl': 2.18, 'Na': 23.6}","{'K': 39.098, 'Cl': 35.453, 'Na': 22.99}","{'K': 0.82, 'Cl': 3.16, 'Na': 0.93}","{'K': '1+', 'Cl': '1-', 'Na': '1+'}","{'K': 2.43, 'Cl': 0.79, 'Na': 1.9}","{'K': 2.2, 'Cl': 1.0, 'Na': 1.8}","{'K': 1.96, 'Cl': 0.99, 'Na': 1.54}","{'K': 418.8, 'Cl': 1251.2, 'Na': 495.8}","{'K': 'K', 'Cl': 'Cl', 'Na': 'Na'}",5.91,63.921086805555554,15.980271701388888
KCl-NaCl,64.0566,0.3485-0.6515,966.0,,2.13,0.000558,0.0235,35500.0,,,,,,,,"{'K': 0.17425, 'Cl': 0.5, 'Na': 0.32575}","{'K': 43.4, 'Cl': 2.18, 'Na': 23.6}","{'K': 39.098, 'Cl': 35.453, 'Na': 22.99}","{'K': 0.82, 'Cl': 3.16, 'Na': 0.93}","{'K': '1+', 'Cl': '1-', 'Na': '1+'}","{'K': 2.43, 'Cl': 0.79, 'Na': 1.9}","{'K': 2.2, 'Cl': 1.0, 'Na': 1.8}","{'K': 1.96, 'Cl': 0.99, 'Na': 1.54}","{'K': 418.8, 'Cl': 1251.2, 'Na': 495.8}","{'K': 'K', 'Cl': 'Cl', 'Na': 'Na'}",5.91,63.921086805555554,15.980271701388888
KCl-NaCl,66.2989,0.4877-0.5123,937.0,,2.13,0.000568,0.028,33500.0,,,,,,,,"{'K': 0.24385, 'Cl': 0.5, 'Na': 0.25615}","{'K': 43.4, 'Cl': 2.18, 'Na': 23.6}","{'K': 39.098, 'Cl': 35.453, 'Na': 22.99}","{'K': 0.82, 'Cl': 3.16, 'Na': 0.93}","{'K': '1+', 'Cl': '1-', 'Na': '1+'}","{'K': 2.43, 'Cl': 0.79, 'Na': 1.9}","{'K': 2.2, 'Cl': 1.0, 'Na': 1.8}","{'K': 1.96, 'Cl': 0.99, 'Na': 1.54}","{'K': 418.8, 'Cl': 1251.2, 'Na': 495.8}","{'K': 'K', 'Cl': 'Cl', 'Na': 'Na'}",5.91,63.921086805555554,15.980271701388888
KCl-NaCl,67.9468,0.5900-0.4100,945.0,,2.13,0.000575,0.0321,32000.0,,,,,,,,"{'K': 0.295, 'Cl': 0.5, 'Na': 0.205}","{'K': 43.4, 'Cl': 2.18, 'Na': 23.6}","{'K': 39.098, 'Cl': 35.453, 'Na': 22.99}","{'K': 0.82, 'Cl': 3.16, 'Na': 0.93}","{'K': '1+', 'Cl': '1-', 'Na': '1+'}","{'K': 2.43, 'Cl': 0.79, 'Na': 1.9}","{'K': 2.2, 'Cl': 1.0, 'Na': 1.8}","{'K': 1.96, 'Cl': 0.99, 'Na': 1.54}","{'K': 418.8, 'Cl': 1251.2, 'Na': 495.8}","{'K': 'K', 'Cl': 'Cl', 'Na': 'Na'}",5.91,63.921086805555554,15.980271701388888
KCl-NaCl,71.2088,0.7925-0.2075,994.0,,2.14,0.000581,0.0339,31100.0,,,,,,,,"{'K': 0.39625, 'Cl': 0.5, 'Na': 0.10375}","{'K': 43.4, 'Cl': 2.18, 'Na': 23.6}","{'K': 39.098, 'Cl': 35.453, 'Na': 22.99}","{'K': 0.82, 'Cl': 3.16, 'Na': 0.93}","{'K': '1+', 'Cl': '1-', 'Na': '1+'}","{'K': 2.43, 'Cl': 0.79, 'Na': 1.9}","{'K': 2.2, 'Cl': 1.0, 'Na': 1.8}","{'K': 1.96, 'Cl': 0.99, 'Na': 1.54}","{'K': 418.8, 'Cl': 1251.2, 'Na': 495.8}","{'K': 'K', 'Cl': 'Cl', 'Na': 'Na'}",5.91,63.921086805555554,15.980271701388888
KCl-MgCl2,93.145,0.10-0.90,959.0,,2.08,0.000394,,,,,,,,,,"{'K': 0.034482758620689655, 'Cl': 0.6551724137931034, 'Mg': 0.31034482758620685}","{'K': 43.4, 'Cl': 2.18, 'Mg': 10.6}","{'K': 39.098, 'Cl': 35.453, 'Mg': 24.305}","{'K': 0.82, 'Cl': 3.16, 'Mg': 1.31}","{'K': '1+', 'Cl': '1-', 'Mg': '2+'}","{'K': 2.43, 'Cl': 0.79, 'Mg': 1.45}","{'K': 2.2, 'Cl': 1.0, 'Mg': 1.5}","{'K': 1.96, 'Cl': 0.99, 'Mg': 1.3}","{'K': 418.8, 'Cl': 1251.2, 'Mg': 737.7}","{'K': 'K', 'Cl': 'Cl', 'Mg': 'Mg'}",6.250000000000001,54.33930197704082,10.867860395408163
KCl-MgCl2,90.5419,0.226-0.774,897.0,,2.22,0.000539,,,,,,,,,,"{'K': 0.08147080028839221, 'Cl': 0.6395097332372026, 'Mg': 0.2790194664744052}","{'K': 43.4, 'Cl': 2.18, 'Mg': 10.6}","{'K': 39.098, 'Cl': 35.453, 'Mg': 24.305}","{'K': 0.82, 'Cl': 3.16, 'Mg': 1.31}","{'K': '1+', 'Cl': '1-', 'Mg': '2+'}","{'K': 2.43, 'Cl': 0.79, 'Mg': 1.45}","{'K': 2.2, 'Cl': 1.0, 'Mg': 1.5}","{'K': 1.96, 'Cl': 0.99, 'Mg': 1.3}","{'K': 418.8, 'Cl': 1251.2, 'Mg': 737.7}","{'K': 'K', 'Cl': 'Cl', 'Mg': 'Mg'}",6.250000000000001,54.33930197704082,10.867860395408163
KCl-MgCl2,88.4966,0.325-0.675,824.0,,2.26,0.000601,,,,,,,,,,"{'K': 0.12149532710280372, 'Cl': 0.6261682242990654, 'Mg': 0.2523364485981308}","{'K': 43.4, 'Cl': 2.18, 'Mg': 10.6}","{'K': 39.098, 'Cl': 35.453, 'Mg': 24.305}","{'K': 0.82, 'Cl': 3.16, 'Mg': 1.31}","{'K': '1+', 'Cl': '1-', 'Mg': '2+'}","{'K': 2.43, 'Cl': 0.79, 'Mg': 1.45}","{'K': 2.2, 'Cl': 1.0, 'Mg': 1.5}","{'K': 1.96, 'Cl': 0.99, 'Mg': 1.3}","{'K': 418.8, 'Cl': 1251.2, 'Mg': 737.7}","{'K': 'K', 'Cl': 'Cl', 'Mg': 'Mg'}",6.250000000000001,54.33930197704082,10.867860395408163
KCl-MgCl2,88.2487,0.337-0.663,815.0,,2.16,0.000509,,,,,,,,,,"{'K': 0.12654900488171236, 'Cl': 0.6244836650394292, 'Mg': 0.2489673300788584}","{'K': 43.4, 'Cl': 2.18, 'Mg': 10.6}","{'K': 39.098, 'Cl': 35.453, 'Mg': 24.305}","{'K': 0.82, 'Cl': 3.16, 'Mg': 1.31}","{'K': '1+', 'Cl': '1-', 'Mg': '2+'}","{'K': 2.43, 'Cl': 0.79, 'Mg': 1.45}","{'K': 2.2, 'Cl': 1.0, 'Mg': 1.5}","{'K': 1.96, 'Cl': 0.99, 'Mg': 1.3}","{'K': 418.8, 'Cl': 1251.2, 'Mg': 737.7}","{'K': 'K', 'Cl': 'Cl', 'Mg': 'Mg'}",6.250000000000001,54.33930197704082,10.867860395408163
KCl-MgCl2,87.2983,0.383-0.617,778.0,,2.19,0.000556,,,,,,,,,,"{'K': 0.14635078333970195, 'Cl': 0.6178830722200993, 'Mg': 0.2357661444401987}","{'K': 43.4, 'Cl': 2.18, 'Mg': 10.6}","{'K': 39.098, 'Cl': 35.453, 'Mg': 24.305}","{'K': 0.82, 'Cl': 3.16, 'Mg': 1.31}","{'K': '1+', 'Cl': '1-', 'Mg': '2+'}","{'K': 2.43, 'Cl': 0.79, 'Mg': 1.45}","{'K': 2.2, 'Cl': 1.0, 'Mg': 1.5}","{'K': 1.96, 'Cl': 0.99, 'Mg': 1.3}","{'K': 418.8, 'Cl': 1251.2, 'Mg': 737.7}","{'K': 'K', 'Cl': 'Cl', 'Mg': 'Mg'}",6.250000000000001,54.33930197704082,10.867860395408163
KCl-MgCl2,85.7075,0.46-0.54,755.0,,,,0.174,16800.0,,,,,,,,"{'K': 0.18110236220472442, 'Cl': 0.6062992125984252, 'Mg': 0.2125984251968504}","{'K': 43.4, 'Cl': 2.18, 'Mg': 10.6}","{'K': 39.098, 'Cl': 35.453, 'Mg': 24.305}","{'K': 0.82, 'Cl': 3.16, 'Mg': 1.31}","{'K': '1+', 'Cl': '1-', 'Mg': '2+'}","{'K': 2.43, 'Cl': 0.79, 'Mg': 1.45}","{'K': 2.2, 'Cl': 1.0, 'Mg': 1.5}","{'K': 1.96, 'Cl': 0.99, 'Mg': 1.3}","{'K': 418.8, 'Cl': 1251.2, 'Mg': 737.7}","{'K': 'K', 'Cl': 'Cl', 'Mg': 'Mg'}",6.250000000000001,54.33930197704082,10.867860395408163
KCl-MgCl2,85.6042,0.465-0.535,756.0,,2.19,0.000571,,,,,,,,,,"{'K': 0.1834319526627219, 'Cl': 0.6055226824457594, 'Mg': 0.21104536489151873}","{'K': 43.4, 'Cl': 2.18, 'Mg': 10.6}","{'K': 39.098, 'Cl': 35.453, 'Mg': 24.305}","{'K': 0.82, 'Cl': 3.16, 'Mg': 1.31}","{'K': '1+', 'Cl': '1-', 'Mg': '2+'}","{'K': 2.43, 'Cl': 0.79, 'Mg': 1.45}","{'K': 2.2, 'Cl': 1.0, 'Mg': 1.5}","{'K': 1.96, 'Cl': 0.99, 'Mg': 1.3}","{'K': 418.8, 'Cl': 1251.2, 'Mg': 737.7}","{'K': 'K', 'Cl': 'Cl', 'Mg': 'Mg'}",6.250000000000001,54.33930197704082,10.867860395408163
KCl-MgCl2,84.9431,0.497-0.503,761.0,,2.1,0.000503,,,,,,,,,,"{'K': 0.19856172592888532, 'Cl': 0.6004794246903715, 'Mg': 0.2009588493807431}","{'K': 43.4, 'Cl': 2.18, 'Mg': 10.6}","{'K': 39.098, 'Cl': 35.453, 'Mg': 24.305}","{'K': 0.82, 'Cl': 3.16, 'Mg': 1.31}","{'K': '1+', 'Cl': '1-', 'Mg': '2+'}","{'K': 2.43, 'Cl': 0.79, 'Mg': 1.45}","{'K': 2.2, 'Cl': 1.0, 'Mg': 1.5}","{'K': 1.96, 'Cl': 0.99, 'Mg': 1.3}","{'K': 418.8, 'Cl': 1251.2, 'Mg': 737.7}","{'K': 'K', 'Cl': 'Cl', 'Mg': 'Mg'}",6.250000000000001,54.33930197704082,10.867860395408163
KCl-MgCl2,84.8605,0.501-0.499,761.0,,,,0.168,17000.0,,,,,,,,"{'K': 0.2004801920768307, 'Cl': 0.5998399359743898, 'Mg': 0.1996798719487795}","{'K': 43.4, 'Cl': 2.18, 'Mg': 10.6}","{'K': 39.098, 'Cl': 35.453, 'Mg': 24.305}","{'K': 0.82, 'Cl': 3.16, 'Mg': 1.31}","{'K': '1+', 'Cl': '1-', 'Mg': '2+'}","{'K': 2.43, 'Cl': 0.79, 'Mg': 1.45}","{'K': 2.2, 'Cl': 1.0, 'Mg': 1.5}","{'K': 1.96, 'Cl': 0.99, 'Mg': 1.3}","{'K': 418.8, 'Cl': 1251.2, 'Mg': 737.7}","{'K': 'K', 'Cl': 'Cl', 'Mg': 'Mg'}",6.250000000000001,54.33930197704082,10.867860395408163
KCl-MgCl2,83.6209,0.561-0.439,752.0,,,,0.0776,22900.0,,,,,,,,"{'K': 0.23001230012300125, 'Cl': 0.5899958999589996, 'Mg': 0.17999179991799918}","{'K': 43.4, 'Cl': 2.18, 'Mg': 10.6}","{'K': 39.098, 'Cl': 35.453, 'Mg': 24.305}","{'K': 0.82, 'Cl': 3.16, 'Mg': 1.31}","{'K': '1+', 'Cl': '1-', 'Mg': '2+'}","{'K': 2.43, 'Cl': 0.79, 'Mg': 1.45}","{'K': 2.2, 'Cl': 1.0, 'Mg': 1.5}","{'K': 1.96, 'Cl': 0.99, 'Mg': 1.3}","{'K': 418.8, 'Cl': 1251.2, 'Mg': 737.7}","{'K': 'K', 'Cl': 'Cl', 'Mg': 'Mg'}",6.250000000000001,54.33930197704082,10.867860395408163
KCl-MgCl2,83.2697,0.578-0.422,746.0,,2.14,0.000555,,,,,,,,,,"{'K': 0.23864574731626756, 'Cl': 0.5871180842279109, 'Mg': 0.17423616845582166}","{'K': 43.4, 'Cl': 2.18, 'Mg': 10.6}","{'K': 39.098, 'Cl': 35.453, 'Mg': 24.305}","{'K': 0.82, 'Cl': 3.16, 'Mg': 1.31}","{'K': '1+', 'Cl': '1-', 'Mg': '2+'}","{'K': 2.43, 'Cl': 0.79, 'Mg': 1.45}","{'K': 2.2, 'Cl': 1.0, 'Mg': 1.5}","{'K': 1.96, 'Cl': 0.99, 'Mg': 1.3}","{'K': 418.8, 'Cl': 1251.2, 'Mg': 737.7}","{'K': 'K', 'Cl': 'Cl', 'Mg': 'Mg'}",6.250000000000001,54.33930197704082,10.867860395408163
KCl-MgCl2,81.6376,0.657-0.343,709.0,,,,0.132,18500.0,,,,,,,,"{'K': 0.2804097311139565, 'Cl': 0.5731967562953478, 'Mg': 0.1463935125906957}","{'K': 43.4, 'Cl': 2.18, 'Mg': 10.6}","{'K': 39.098, 'Cl': 35.453, 'Mg': 24.305}","{'K': 0.82, 'Cl': 3.16, 'Mg': 1.31}","{'K': '1+', 'Cl': '1-', 'Mg': '2+'}","{'K': 2.43, 'Cl': 0.79, 'Mg': 1.45}","{'K': 2.2, 'Cl': 1.0, 'Mg': 1.5}","{'K': 1.96, 'Cl': 0.99, 'Mg': 1.3}","{'K': 418.8, 'Cl': 1251.2, 'Mg': 737.7}","{'K': 'K', 'Cl': 'Cl', 'Mg': 'Mg'}",6.250000000000001,54.33930197704082,10.867860395408163
KCl-MgCl2,81.3277,0.672-0.328,704.0,,2.0,0.000457,,,,,,,,,,"{'K': 0.28865979381443296, 'Cl': 0.570446735395189, 'Mg': 0.140893470790378}","{'K': 43.4, 'Cl': 2.18, 'Mg': 10.6}","{'K': 39.098, 'Cl': 35.453, 'Mg': 24.305}","{'K': 0.82, 'Cl': 3.16, 'Mg': 1.31}","{'K': '1+', 'Cl': '1-', 'Mg': '2+'}","{'K': 2.43, 'Cl': 0.79, 'Mg': 1.45}","{'K': 2.2, 'Cl': 1.0, 'Mg': 1.5}","{'K': 1.96, 'Cl': 0.99, 'Mg': 1.3}","{'K': 418.8, 'Cl': 1251.2, 'Mg': 737.7}","{'K': 'K', 'Cl': 'Cl', 'Mg': 'Mg'}",6.250000000000001,54.33930197704082,10.867860395408163
KCl-MgCl2,81.245,0.676-0.324,703.0,,,,0.141,18800.0,,,,,,,,"{'K': 0.29087779690189325, 'Cl': 0.5697074010327022, 'Mg': 0.13941480206540446}","{'K': 43.4, 'Cl': 2.18, 'Mg': 10.6}","{'K': 39.098, 'Cl': 35.453, 'Mg': 24.305}","{'K': 0.82, 'Cl': 3.16, 'Mg': 1.31}","{'K': '1+', 'Cl': '1-', 'Mg': '2+'}","{'K': 2.43, 'Cl': 0.79, 'Mg': 1.45}","{'K': 2.2, 'Cl': 1.0, 'Mg': 1.5}","{'K': 1.96, 'Cl': 0.99, 'Mg': 1.3}","{'K': 418.8, 'Cl': 1251.2, 'Mg': 737.7}","{'K': 'K', 'Cl': 'Cl', 'Mg': 'Mg'}",6.250000000000001,54.33930197704082,10.867860395408163
KCl-MgCl2,81.1624,0.68-0.32,697.6,1691.0,2.06,0.000552,,,,,,0.505,-0.0001,76.7,0.00849,"{'K': 0.29310344827586204, 'Cl': 0.5689655172413792, 'Mg': 0.13793103448275862}","{'K': 43.4, 'Cl': 2.18, 'Mg': 10.6}","{'K': 39.098, 'Cl': 35.453, 'Mg': 24.305}","{'K': 0.82, 'Cl': 3.16, 'Mg': 1.31}","{'K': '1+', 'Cl': '1-', 'Mg': '2+'}","{'K': 2.43, 'Cl': 0.79, 'Mg': 1.45}","{'K': 2.2, 'Cl': 1.0, 'Mg': 1.5}","{'K': 1.96, 'Cl': 0.99, 'Mg': 1.3}","{'K': 418.8, 'Cl': 1251.2, 'Mg': 737.7}","{'K': 'K', 'Cl': 'Cl', 'Mg': 'Mg'}",6.250000000000001,54.33930197704082,10.867860395408163
KCl-MgCl2,79.7162,0.75-0.25,842.0,,2.08,0.000533,0.119,18900.0,,,,,,,,"{'K': 0.3333333333333333, 'Cl': 0.5555555555555556, 'Mg': 0.1111111111111111}","{'K': 43.4, 'Cl': 2.18, 'Mg': 10.6}","{'K': 39.098, 'Cl': 35.453, 'Mg': 24.305}","{'K': 0.82, 'Cl': 3.16, 'Mg': 1.31}","{'K': '1+', 'Cl': '1-', 'Mg': '2+'}","{'K': 2.43, 'Cl': 0.79, 'Mg': 1.45}","{'K': 2.2, 'Cl': 1.0, 'Mg': 1.5}","{'K': 1.96, 'Cl': 0.99, 'Mg': 1.3}","{'K': 418.8, 'Cl': 1251.2, 'Mg': 737.7}","{'K': 'K', 'Cl': 'Cl', 'Mg': 'Mg'}",6.250000000000001,54.33930197704082,10.867860395408163
KCl-MgCl2,77.9395,0.836-0.164,960.0,,,,0.116,19300.0,,,,,,,,"{'K': 0.3863216266173753, 'Cl': 0.5378927911275416, 'Mg': 0.0757855822550832}","{'K': 43.4, 'Cl': 2.18, 'Mg': 10.6}","{'K': 39.098, 'Cl': 35.453, 'Mg': 24.305}","{'K': 0.82, 'Cl': 3.16, 'Mg': 1.31}","{'K': '1+', 'Cl': '1-', 'Mg': '2+'}","{'K': 2.43, 'Cl': 0.79, 'Mg': 1.45}","{'K': 2.2, 'Cl': 1.0, 'Mg': 1.5}","{'K': 1.96, 'Cl': 0.99, 'Mg': 1.3}","{'K': 418.8, 'Cl': 1251.2, 'Mg': 737.7}","{'K': 'K', 'Cl': 'Cl', 'Mg': 'Mg'}",6.250000000000001,54.33930197704082,10.867860395408163
KCl-MgCl2,77.0305,0.88-0.12,992.0,,2.16,0.000606,,,,,,,,,,"{'K': 0.4150943396226415, 'Cl': 0.5283018867924528, 'Mg': 0.056603773584905655}","{'K': 43.4, 'Cl': 2.18, 'Mg': 10.6}","{'K': 39.098, 'Cl': 35.453, 'Mg': 24.305}","{'K': 0.82, 'Cl': 3.16, 'Mg': 1.31}","{'K': '1+', 'Cl': '1-', 'Mg': '2+'}","{'K': 2.43, 'Cl': 0.79, 'Mg': 1.45}","{'K': 2.2, 'Cl': 1.0, 'Mg': 1.5}","{'K': 1.96, 'Cl': 0.99, 'Mg': 1.3}","{'K': 418.8, 'Cl': 1251.2, 'Mg': 737.7}","{'K': 'K', 'Cl': 'Cl', 'Mg': 'Mg'}",6.250000000000001,54.33930197704082,10.867860395408163
KCl-MgCl2,76.2041,0.92-0.08,1012.0,,,,0.169,16000.0,,,,,,,,"{'K': 0.4423076923076923, 'Cl': 0.5192307692307693, 'Mg': 0.038461538461538464}","{'K': 43.4, 'Cl': 2.18, 'Mg': 10.6}","{'K': 39.098, 'Cl': 35.453, 'Mg': 24.305}","{'K': 0.82, 'Cl': 3.16, 'Mg': 1.31}","{'K': '1+', 'Cl': '1-', 'Mg': '2+'}","{'K': 2.43, 'Cl': 0.79, 'Mg': 1.45}","{'K': 2.2, 'Cl': 1.0, 'Mg': 1.5}","{'K': 1.96, 'Cl': 0.99, 'Mg': 1.3}","{'K': 418.8, 'Cl': 1251.2, 'Mg': 737.7}","{'K': 'K', 'Cl': 'Cl', 'Mg': 'Mg'}",6.250000000000001,54.33930197704082,10.867860395408163
KCl-MgCl2,75.9148,0.934-0.066,1040.0,,2.14,0.000584,,,,,,,,,,"{'K': 0.45208131655372696, 'Cl': 0.5159728944820909, 'Mg': 0.031945788964181994}","{'K': 43.4, 'Cl': 2.18, 'Mg': 10.6}","{'K': 39.098, 'Cl': 35.453, 'Mg': 24.305}","{'K': 0.82, 'Cl': 3.16, 'Mg': 1.31}","{'K': '1+', 'Cl': '1-', 'Mg': '2+'}","{'K': 2.43, 'Cl': 0.79, 'Mg': 1.45}","{'K': 2.2, 'Cl': 1.0, 'Mg': 1.5}","{'K': 1.96, 'Cl': 0.99, 'Mg': 1.3}","{'K': 418.8, 'Cl': 1251.2, 'Mg': 737.7}","{'K': 'K', 'Cl': 'Cl', 'Mg': 'Mg'}",6.250000000000001,54.33930197704082,10.867860395408163
KCl-UCl3,317.4042,0.10-0.90,1088.0,,5.68,0.00118,,,-1.0987,1729.0,4.0987,,,,,"{'K': 0.02631578947368421, 'Cl': 0.736842105263158, 'U': 0.23684210526315788}","{'K': 43.4, 'Cl': 2.18, 'U': 46.0}","{'K': 39.098, 'Cl': 35.453, 'U': 238.029}","{'K': 0.82, 'Cl': 3.16, 'U': 1.38}","{'K': '1+', 'Cl': '1-', 'U': '3+, 4+, 6+'}","{'K': 2.43, 'Cl': 0.79, 'U': 1.75}","{'K': 2.2, 'Cl': 1.0, 'U': 1.75}","{'K': 1.96, 'Cl': 0.99, 'U': 1.96}","{'K': 418.8, 'Cl': 1251.2, 'U': 597.6}","{'K': 'K', 'Cl': 'Cl', 'U': 'U'}",7.34,95.0125625,15.835427083333334
KCl-UCl3,290.4206,0.2-0.8,1051.0,,,,,,-1.2881,1947.0,0.0,,,,,"{'K': 0.05555555555555555, 'Cl': 0.7222222222222222, 'U': 0.2222222222222222}","{'K': 43.4, 'Cl': 2.18, 'U': 46.0}","{'K': 39.098, 'Cl': 35.453, 'U': 238.029}","{'K': 0.82, 'Cl': 3.16, 'U': 1.38}","{'K': '1+', 'Cl': '1-', 'U': '3+, 4+, 6+'}","{'K': 2.43, 'Cl': 0.79, 'U': 1.75}","{'K': 2.2, 'Cl': 1.0, 'U': 1.75}","{'K': 1.96, 'Cl': 0.99, 'U': 1.96}","{'K': 418.8, 'Cl': 1251.2, 'U': 597.6}","{'K': 'K', 'Cl': 'Cl', 'U': 'U'}",7.34,95.0125625,15.835427083333334
KCl-UCl3,282.3255,0.23-0.77,1039.0,,4.88,0.000789,,,,,,,,,,"{'K': 0.06497175141242938, 'Cl': 0.7175141242937854, 'U': 0.2175141242937853}","{'K': 43.4, 'Cl': 2.18, 'U': 46.0}","{'K': 39.098, 'Cl': 35.453, 'U': 238.029}","{'K': 0.82, 'Cl': 3.16, 'U': 1.38}","{'K': '1+', 'Cl': '1-', 'U': '3+, 4+, 6+'}","{'K': 2.43, 'Cl': 0.79, 'U': 1.75}","{'K': 2.2, 'Cl': 1.0, 'U': 1.75}","{'K': 1.96, 'Cl': 0.99, 'U': 1.96}","{'K': 418.8, 'Cl': 1251.2, 'U': 597.6}","{'K': 'K', 'Cl': 'Cl', 'U': 'U'}",7.34,95.0125625,15.835427083333334
KCl-UCl3,276.9288,0.25-0.75,1029.0,,4.86,0.000825,,,,,,,,,,"{'K': 0.07142857142857142, 'Cl': 0.7142857142857143, 'U': 0.21428571428571427}","{'K': 43.4, 'Cl': 2.18, 'U': 46.0}","{'K': 39.098, 'Cl': 35.453, 'U': 238.029}","{'K': 0.82, 'Cl': 3.16, 'U': 1.38}","{'K': '1+', 'Cl': '1-', 'U': '3+, 4+, 6+'}","{'K': 2.43, 'Cl': 0.79, 'U': 1.75}","{'K': 2.2, 'Cl': 1.0, 'U': 1.75}","{'K': 1.96, 'Cl': 0.99, 'U': 1.96}","{'K': 418.8, 'Cl': 1251.2, 'U': 597.6}","{'K': 'K', 'Cl': 'Cl', 'U': 'U'}",7.34,95.0125625,15.835427083333334
KCl-UCl3,263.4369,0.3-0.7,999.0,,,,,,-1.2779,1871.0,0.0,,,,,"{'K': 0.08823529411764706, 'Cl': 0.7058823529411764, 'U': 0.2058823529411765}","{'K': 43.4, 'Cl': 2.18, 'U': 46.0}","{'K': 39.098, 'Cl': 35.453, 'U': 238.029}","{'K': 0.82, 'Cl': 3.16, 'U': 1.38}","{'K': '1+', 'Cl': '1-', 'U': '3+, 4+, 6+'}","{'K': 2.43, 'Cl': 0.79, 'U': 1.75}","{'K': 2.2, 'Cl': 1.0, 'U': 1.75}","{'K': 1.96, 'Cl': 0.99, 'U': 1.96}","{'K': 418.8, 'Cl': 1251.2, 'U': 597.6}","{'K': 'K', 'Cl': 'Cl', 'U': 'U'}",7.34,95.0125625,15.835427083333334
KCl-UCl3,247.2467,0.36-0.64,960.0,,4.53,0.000796,,,,,,,,,,"{'K': 0.10975609756097561, 'Cl': 0.6951219512195121, 'U': 0.1951219512195122}","{'K': 43.4, 'Cl': 2.18, 'U': 46.0}","{'K': 39.098, 'Cl': 35.453, 'U': 238.029}","{'K': 0.82, 'Cl': 3.16, 'U': 1.38}","{'K': '1+', 'Cl': '1-', 'U': '3+, 4+, 6+'}","{'K': 2.43, 'Cl': 0.79, 'U': 1.75}","{'K': 2.2, 'Cl': 1.0, 'U': 1.75}","{'K': 1.96, 'Cl': 0.99, 'U': 1.96}","{'K': 418.8, 'Cl': 1251.2, 'U': 597.6}","{'K': 'K', 'Cl': 'Cl', 'U': 'U'}",7.34,95.0125625,15.835427083333334
KCl-UCl3,236.4533,0.4-0.6,930.0,,,,,,-1.2387,1781.0,0.0,,,,,"{'K': 0.12500000000000003, 'Cl': 0.6875, 'U': 0.1875}","{'K': 43.4, 'Cl': 2.18, 'U': 46.0}","{'K': 39.098, 'Cl': 35.453, 'U': 238.029}","{'K': 0.82, 'Cl': 3.16, 'U': 1.38}","{'K': '1+', 'Cl': '1-', 'U': '3+, 4+, 6+'}","{'K': 2.43, 'Cl': 0.79, 'U': 1.75}","{'K': 2.2, 'Cl': 1.0, 'U': 1.75}","{'K': 1.96, 'Cl': 0.99, 'U': 1.96}","{'K': 418.8, 'Cl': 1251.2, 'U': 597.6}","{'K': 'K', 'Cl': 'Cl', 'U': 'U'}",7.34,95.0125625,15.835427083333334
KCl-UCl3,222.9614,0.45-0.55,874.0,,4.61,0.00108,,,,,,,,,,"{'K': 0.14516129032258066, 'Cl': 0.6774193548387097, 'U': 0.1774193548387097}","{'K': 43.4, 'Cl': 2.18, 'U': 46.0}","{'K': 39.098, 'Cl': 35.453, 'U': 238.029}","{'K': 0.82, 'Cl': 3.16, 'U': 1.38}","{'K': '1+', 'Cl': '1-', 'U': '3+, 4+, 6+'}","{'K': 2.43, 'Cl': 0.79, 'U': 1.75}","{'K': 2.2, 'Cl': 1.0, 'U': 1.75}","{'K': 1.96, 'Cl': 0.99, 'U': 1.96}","{'K': 418.8, 'Cl': 1251.2, 'U': 597.6}","{'K': 'K', 'Cl': 'Cl', 'U': 'U'}",7.34,95.0125625,15.835427083333334
KCl-UCl3,220.2631,0.46-0.54,864.0,,4.43,0.000953,,,,,,,,,,"{'K': 0.14935064935064934, 'Cl': 0.6753246753246753, 'U': 0.17532467532467533}","{'K': 43.4, 'Cl': 2.18, 'U': 46.0}","{'K': 39.098, 'Cl': 35.453, 'U': 238.029}","{'K': 0.82, 'Cl': 3.16, 'U': 1.38}","{'K': '1+', 'Cl': '1-', 'U': '3+, 4+, 6+'}","{'K': 2.43, 'Cl': 0.79, 'U': 1.75}","{'K': 2.2, 'Cl': 1.0, 'U': 1.75}","{'K': 1.96, 'Cl': 0.99, 'U': 1.96}","{'K': 418.8, 'Cl': 1251.2, 'U': 597.6}","{'K': 'K', 'Cl': 'Cl', 'U': 'U'}",7.34,95.0125625,15.835427083333334
KCl-UCl3,209.4696,0.5-0.5,815.0,,,,,,-1.2151,1657.0,0.0,,,,,"{'K': 0.16666666666666666, 'Cl': 0.6666666666666666, 'U': 0.16666666666666666}","{'K': 43.4, 'Cl': 2.18, 'U': 46.0}","{'K': 39.098, 'Cl': 35.453, 'U': 238.029}","{'K': 0.82, 'Cl': 3.16, 'U': 1.38}","{'K': '1+', 'Cl': '1-', 'U': '3+, 4+, 6+'}","{'K': 2.43, 'Cl': 0.79, 'U': 1.75}","{'K': 2.2, 'Cl': 1.0, 'U': 1.75}","{'K': 1.96, 'Cl': 0.99, 'U': 1.96}","{'K': 418.8, 'Cl': 1251.2, 'U': 597.6}","{'K': 'K', 'Cl': 'Cl', 'U': 'U'}",7.34,95.0125625,15.835427083333334
KCl-UCl3,200.0253,0.535-0.465,837.0,,4.12,0.000893,,,,,,,,,,"{'K': 0.1825938566552901, 'Cl': 0.658703071672355, 'U': 0.15870307167235495}","{'K': 43.4, 'Cl': 2.18, 'U': 46.0}","{'K': 39.098, 'Cl': 35.453, 'U': 238.029}","{'K': 0.82, 'Cl': 3.16, 'U': 1.38}","{'K': '1+', 'Cl': '1-', 'U': '3+, 4+, 6+'}","{'K': 2.43, 'Cl': 0.79, 'U': 1.75}","{'K': 2.2, 'Cl': 1.0, 'U': 1.75}","{'K': 1.96, 'Cl': 0.99, 'U': 1.96}","{'K': 418.8, 'Cl': 1251.2, 'U': 597.6}","{'K': 'K', 'Cl': 'Cl', 'U': 'U'}",7.34,95.0125625,15.835427083333334
KCl-UCl3,189.2319,0.575-0.425,858.0,,3.99,0.000892,,,,,,,,,,"{'K': 0.2017543859649123, 'Cl': 0.6491228070175439, 'U': 0.14912280701754388}","{'K': 43.4, 'Cl': 2.18, 'U': 46.0}","{'K': 39.098, 'Cl': 35.453, 'U': 238.029}","{'K': 0.82, 'Cl': 3.16, 'U': 1.38}","{'K': '1+', 'Cl': '1-', 'U': '3+, 4+, 6+'}","{'K': 2.43, 'Cl': 0.79, 'U': 1.75}","{'K': 2.2, 'Cl': 1.0, 'U': 1.75}","{'K': 1.96, 'Cl': 0.99, 'U': 1.96}","{'K': 418.8, 'Cl': 1251.2, 'U': 597.6}","{'K': 'K', 'Cl': 'Cl', 'U': 'U'}",7.34,95.0125625,15.835427083333334
KCl-UCl3,182.4859,0.60-0.40,869.0,,3.8,0.000798,,,-1.2414,1638.0,0.0,,,,,"{'K': 0.21428571428571425, 'Cl': 0.6428571428571429, 'U': 0.14285714285714285}","{'K': 43.4, 'Cl': 2.18, 'U': 46.0}","{'K': 39.098, 'Cl': 35.453, 'U': 238.029}","{'K': 0.82, 'Cl': 3.16, 'U': 1.38}","{'K': '1+', 'Cl': '1-', 'U': '3+, 4+, 6+'}","{'K': 2.43, 'Cl': 0.79, 'U': 1.75}","{'K': 2.2, 'Cl': 1.0, 'U': 1.75}","{'K': 1.96, 'Cl': 0.99, 'U': 1.96}","{'K': 418.8, 'Cl': 1251.2, 'U': 597.6}","{'K': 'K', 'Cl': 'Cl', 'U': 'U'}",7.34,95.0125625,15.835427083333334
KCl-UCl3,173.5813,0.633-0.367,879.0,,3.61,0.000736,,,,,,,,,,"{'K': 0.23152889539136795, 'Cl': 0.634235552304316, 'U': 0.13423555230431602}","{'K': 43.4, 'Cl': 2.18, 'U': 46.0}","{'K': 39.098, 'Cl': 35.453, 'U': 238.029}","{'K': 0.82, 'Cl': 3.16, 'U': 1.38}","{'K': '1+', 'Cl': '1-', 'U': '3+, 4+, 6+'}","{'K': 2.43, 'Cl': 0.79, 'U': 1.75}","{'K': 2.2, 'Cl': 1.0, 'U': 1.75}","{'K': 1.96, 'Cl': 0.99, 'U': 1.96}","{'K': 418.8, 'Cl': 1251.2, 'U': 597.6}","{'K': 'K', 'Cl': 'Cl', 'U': 'U'}",7.34,95.0125625,15.835427083333334
KCl-UCl3,164.4069,0.667-0.333,883.0,,3.55,0.000787,,,,,,,,,,"{'K': 0.2501875468867217, 'Cl': 0.6249062265566391, 'U': 0.12490622655663915}","{'K': 43.4, 'Cl': 2.18, 'U': 46.0}","{'K': 39.098, 'Cl': 35.453, 'U': 238.029}","{'K': 0.82, 'Cl': 3.16, 'U': 1.38}","{'K': '1+', 'Cl': '1-', 'U': '3+, 4+, 6+'}","{'K': 2.43, 'Cl': 0.79, 'U': 1.75}","{'K': 2.2, 'Cl': 1.0, 'U': 1.75}","{'K': 1.96, 'Cl': 0.99, 'U': 1.96}","{'K': 418.8, 'Cl': 1251.2, 'U': 597.6}","{'K': 'K', 'Cl': 'Cl', 'U': 'U'}",7.34,95.0125625,15.835427083333334
KCl-UCl3,160.3593,0.682-0.318,883.0,,3.49,0.000778,,,,,,,,,,"{'K': 0.25872534142640363, 'Cl': 0.6206373292867982, 'U': 0.12063732928679817}","{'K': 43.4, 'Cl': 2.18, 'U': 46.0}","{'K': 39.098, 'Cl': 35.453, 'U': 238.029}","{'K': 0.82, 'Cl': 3.16, 'U': 1.38}","{'K': '1+', 'Cl': '1-', 'U': '3+, 4+, 6+'}","{'K': 2.43, 'Cl': 0.79, 'U': 1.75}","{'K': 2.2, 'Cl': 1.0, 'U': 1.75}","{'K': 1.96, 'Cl': 0.99, 'U': 1.96}","{'K': 418.8, 'Cl': 1251.2, 'U': 597.6}","{'K': 'K', 'Cl': 'Cl', 'U': 'U'}",7.34,95.0125625,15.835427083333334
