Repository: tanoret/MoltenSaltPropnet

# MoltenSaltPropnet
Physics-informed deep-learning toolkit for predicting **thermophysical properties of molten-salt mixtures** from chemical composition and temperature.

---

## Key Features

| Area | What you get |
|------|--------------|
| **Data wrangling** | `SALTDBLEANProcessor` parses, normalizes, and aggregates raw NIST Molten-Salt Thermodynamic Database (SALTDBLEAN) CSV tables. |
| **Model zoo** | • `ResNetMetaTrainer` – residual CNN with meta-network correction and physics-based regularization<br>• `SNNMetaTrainer` – sparse NN + meta + physics<br>• `KANTrainer` – kernel attention network baseline |
| **Physics-informed loss** | Automatic enforcement of Arrhenius/polynomial constraints and derivative smoothness. |
| **Turn-key scripts** | Ready-to-run examples in `examples/`: `train_and_predict_resnet.py`, `train_and_predict_snn.py`, `train_and_predict_kan.py`. |
| **Test suite** | PyTest-based unit tests for processors, trainers, and helpers. |
| **Extensible** | Clean, documented API—swap networks, plug in new regularizers, or feed alternative salt databases. |

---

## Quick Start

~~~bash

# 1 · Clone
git clone https://github.com/your-org/MoltenSaltPropnet.git
cd MoltenSaltPropnet

# 2 · Create environment (conda or venv)
conda env create -f environment.yml            # or: python -m venv .venv && source .venv/bin/activate
conda activate mspropnet

# 4 · Train a ResNet + Meta + Physics model
python examples/train_and_predict_resnet.py --epochs 150

# 5 · Predict a property set for a 50-50 NaCl melt
python - << 'EOF'
from processing_saltdblean.processor import SALTDBLEANProcessor
from processing_saltdblean.resnet_trainer import ResNetMetaTrainer, TARGETS, DERIVED_PROPS

proc = SALTDBLEANProcessor.from_csv("data/saltdblean_processed.csv")
trainer = ResNetMetaTrainer(proc.df, TARGETS, DERIVED_PROPS)
trainer.load("outputs/resnet/latest.ckpt")
print(trainer.predict({'Na': 0.5, 'Cl': 0.5, 'T': 973.15}))
EOF
~~~

---

## Repository Layout

~~~text
MoltenSaltPropnet/
├── data/                     # Raw & processed datasets
│   ├── density-csv.csv
│   ├── viscosity-csv.csv
│   ├── saltdblean_processed.csv
│   └── molten-salt-data.pdf
├── processing_saltdblean/         # Core library
│   ├── processor.py          # SALTDBLEANProcessor
│   ├── resnet_trainer.py     # ResNetMetaTrainer
│   ├── snn_trainer.py        # SNNMetaTrainer
│   └── kan_trainer.py        # KANTrainer
├── examples/                 # Usage scripts & notebooks
├── tests/                    # PyTest unit tests
├── requirements.txt
├── setup.py / pyproject.toml
└── README.md
~~~

---

## Data Pipeline

1. **Source** – Raw NIST SALTDBLEAN CSVs (`density-csv.csv`, `viscosity-csv.csv`, …).  
2. **Pre-processing** – `data_processor.ipynb` cleans columns, harmonizes units, expands polynomial coefficients, and outputs `saltdblean_processed.csv`.  
3. **Loading** – `SALTDBLEANProcessor.from_csv(...)` handles:  
   * NaN imputation / type coercion  
   * Composition normalization  
   * Train/validation/test splits with reproducible seeds  
4. **Augmentation** – Optional synthetic smearing in composition–temperature space for better generalization.

Schema and units for every processed column are documented in `docs/DATA_README.md`.

---

## Training & Inference

~~~python
trainer = ResNetMetaTrainer(df, TARGETS, DERIVED_PROPS,
                            lr=3e-3, batch_size=1024)
trainer.train_base()   # stage-1 network
trainer.train_meta()   # stage-2 correction
trainer.save("outputs/resnet/epoch150.ckpt")

y_hat = trainer.predict({"Li": 0.7, "F": 0.3, "T": 993.15})
~~~

* **Physics losses** are activated by default; disable with `physics_weight=0.0`.  
* Logging via **TensorBoard** under `runs/`.  
* See `examples/` for CLI wrappers, hyper-parameter search templates, and notebook demos.

---

## WebApp

A web application with all models have been developed using Streamlit.
The webapp enables automated filtering of databases, slection of embedding and tested machine learning models,
and data post-processing.

To build the webappm, at the base of the repository:

```
cd webapp && streamlit run webapp.py
```

---

## Roadmap

- [x] **Web demo** via Streamlit for interactive property lookup 
- [ ] **Multi-task uncertainty quantification** (heteroscedastic aleatoric σ-heads)  
- [ ] **Active-learning loop** with experimental design suggestions  
- [ ] **CLI** – `moltsalt-prop train …`, `moltsalt-prop predict …`  
- [ ] **Sphinx docs** auto-generated from docstrings + tutorials   

---

## Citation

@software{MoltenSaltPropnet,
author = {Tano, Mauricio and contributors},
title = {MoltenSaltPropnet: Physics-Informed DL for Molten-Salt Properties},
year = {2025},
url = {https://github.com/your-org/MoltenSaltPropnet},
version = {v0.1.0}
}

---

File: data/saltdblean_janz_processed.csv (part 1 of 28)
System,id,Mol Mass,Mol Frac,Melt(K),Var(%),Reference,Boil(K),Var(%) .1,Reference,rho_a,rho_b,range(K),Var(%) .2,Reference,mu1_a,mu1_b,mu2_a,mu2_b,mu2_c,range(K)      .1,Var(%) .3,Reference,k_a,k_b,range(K),Var(%) .4,Reference   .1,cp_a,cp_b,cp_c,cp_d,Var(%) .5,Reference,Composition
AlCl3,1,133.3405,Pure Salt,465,----,Kelley 1935 [74],453,----,Janz 1967 [66],2.56,0.00271,462-569,1,King 1971 [78],0.00228,19400.0,,,,469-559,1,Brockner 1979 [28],,,----,----,----,125.52,,,,----,Robelin 2004 [119],"{'Al': 0.25, 'Cl': 0.75}"
BeCl2,2,79.9182,Pure Salt,688,2,McDonald 1965 [92],760,----,Brewer 1963 [26],2.28,0.0011,706-746,5,Klemm 1926 [81],,,,,,----,----,----,,,----,----,----,,,,,----,----,"{'Be': 0.3333333333333333, 'Cl': 0.6666666666666666}"
BeF2,3,47.009,Pure Salt,821.2,3,Thoma 1960 [139],1442,----,Cantor 1965 [31],1.97,1.45e-05,1073-1123,1,Cantor 1969 [33],,,-8.12,11500.0,639000.0,846.9-1252.2,3,Moynihan 1968 [98],0.801,-2.12e-06,1070.15-1500,20,Gheribi 2014 [58],51.1,0.0346,,,----,Chase 1998 [36],"{'Be': 0.3333333333333333, 'F': 0.6666666666666666}"
CaCl2,4,110.984,Pure Salt,1045,10,Moore 1943 [96],2230,30,Glushko 1972 [61],2.53,0.000423,1060-1223,1,Yaffe 1956 [152],,,-0.545,597.0,546000.0,987-1239,1,Toerklep 1982 [140],0.568,-0.000115,1055.15-1700,20,Gheribi 2014 [58],102.533,,,,10,Moore 1943 [96],"{'Ca': 0.3333333333333333, 'Cl': 0.6666666666666666}"
CaF2,5,78.0748,Pure Salt,1692,1,Mukerji 1965 [99],2724,----,Ruff 1928 [123],3.18,0.000391,1640-2300,3,Kirshenbaum 1960 [80],0.1,47600.0,,,,1703.3-1868.1,3,Takeda 2015 [135],0.667,-6.04e-05,1691.15-2500,20,Gheribi 2014 [58],99.914,,,,10,Naylor 1945 [103],"{'Ca': 0.3333333333333333, 'F': 0.6666666666666666}"
GdCl3,6,263.609,Pure Salt,875,10,Dworkin 1971 [50],1868,10,Glushko 1972 [61],4.15,0.000673,932-1280,3,Cho 1972 [38],,,6.38,-15500.0,9800000.0,1060-1233,2,Cho 1972 [39],,,----,----,----,,,,,----,----,"{'Gd': 0.25, 'Cl': 0.75}"
GdF3,7,214.2452,Pure Salt,1505,3,Spedding 1974 [131],2550,----,Landolt 2000 [87],,,----,----,----,,,,,,----,----,----,,,----,----,----,,,,,----,----,"{'Gd': 0.25, 'F': 0.75}"
KCl,8,74.5513,Pure Salt,1042.7,0.5,Johnson 1958 [72],1688,----,Ruff 1921 [124],2.14,0.000583,1053.2-1213.2,1,Van Artsdalen 1955 [144],0.0708,23900.0,,,,1050.7-1190.9,1,Ejima 1982 [54],0.566,-0.00017,1056-1335,8,Nagasaka 1992 [102],73.59656,,,,10,Barin 1977 [8],"{'K': 0.5, 'Cl': 0.5}"
KF,9,58.0967,Pure Salt,1131.2,0.5,Johnson 1958 [72],1771,----,Ruff 1922 [125],2.65,0.000652,1154.2-1310.2,1,Yaffe 1956 [152],0.107,23800.0,,,,1141.2-1327.6,1.5,Janz 1988 [67],0.855,-0.000254,1129.15-1800,20,Gheribi 2014 [58],71.965,,,,8,Chase 1998 [36],"{'K': 0.5, 'F': 0.5}"
LaCl3,10,245.2645,Pure Salt,1132,2,Keneshea 1961 [77],1983,20,Glushko 1972 [61],4.09,0.000777,1146.2-1246.2,1,Yaffe 1956 [152],0.0206,54600.0,,,,1183-1276,1,Smirnov 1966 [129],,,----,----,----,,,,,----,----,"{'La': 0.25, 'Cl': 0.75}"
LaF3,11,195.9007,Pure Salt,1766,3,Spedding 1971 [132],2600,----,Janz 1967 [66],5.79,0.000682,1750-2450,5,Kirshenbaum 1960 [80],,,,,,----,----,----,,,----,----,----,135.0,,,,----,Spedding 1971 [131],"{'La': 0.25, 'F': 0.75}"
LiCl,12,42.394,Pure Salt,883,5,Haendler 1959 [62],1655,----,Wartenberg 1921 [145],1.88,0.000433,893.2-1053.2,1,Van Artsdalen 1955 [144],0.0726,22400.0,,,,886-1275,2,Wakao 1991 [146],0.882,-0.00029,967-1321,20,Nagasaka 1992 [102],73.3832,-0.0094726,,,5,Barin 1977 [8],"{'Li': 0.5, 'Cl': 0.5}"
LiF,13,25.9394,Pure Salt,1121.2,1,Douglas 1954 [47],1943,----,Ruff 1922 [125],2.37,0.0005,1123.6-1367.5,1,Hill 1967 [64],0.115,27000.0,,,,1133-1772,1,Abe 1981 [2],1.88,-0.000399,1118.5-1900,20,Gheribi 2014 [58],64.183,,,,3,Chase 1998 [36],"{'Li': 0.5, 'F': 0.5}"
MgCl2,14,95.211,Pure Salt,987,1,Moore 1943 [96],1640,20,Glushko 1972 [61],1.97,0.000288,987-1300,1,Parker 2022 [110],0.18,20500.0,,,,993-1173,1,Toerklep 1982 [140],0.224,-2e-05,987.15-1700,20,Gheribi 2014 [58],92.048,,,,10,Moore 1943 [96],"{'Mg': 0.3333333333333333, 'Cl': 0.6666666666666666}"
MgF2,15,62.3018,Pure Salt,1534.2,2,Kojima 1968 [83],2512,----,Ruff 1928 [123],3.24,0.000524,1650-2100,3,Kirshenbaum 1960 [80],0.187,32100.0,,,,1514.7-1853.2,3,Takeda 2015 [135],0.867,-0.000141,1536-2400,20,Gheribi 2014 [58],,,,,----,----,"{'Mg': 0.3333333333333333, 'F': 0.6666666666666666}"
NaCl,16,58.4428,Pure Salt,1073.8,1,Dawson 1963 [44],1715,----,Ruff 1921 [124],2.14,0.000543,1076.2-1303.2,1,Van Artsdalen 1955 [144],0.0893,22000.0,,,,1083.2-1203.2,1,Torklep 1979 [142],0.712,-0.00018,1170-1441,8,Nagasaka 1992 [102],77.7638,-0.0075312,,,10,Barin 1977 [8],"{'Na': 0.5, 'Cl': 0.5}"
NaF,17,41.9882,Pure Salt,1268,2,Cantor 1961 [30],1978,----,Ruff 1922 [125],2.76,0.000636,1273-1373,1,Paucirova 1970 [111],0.12,26500.0,,,,1273-1373,1,Brockner 1979 [27],1.26,-0.00028,1268.15-1800,20,Gheribi 2014 [58],72.989,,,,5,Obrien 1957 [106],"{'Na': 0.5, 'F': 0.5}"
NdCl3,18,250.599,Pure Salt,1031,2,Druding 1961 [49],1897,10,Glushko 1972 [61],4.26,0.00093,1082-1272,3,Cho 1972 [38],0.0851,36900.0,,,,1030-1237,3,Hayashi 1997 [63],,,----,----,----,,,,,----,----,"{'Nd': 0.25, 'Cl': 0.75}"
NdF3,19,201.2352,Pure Salt,1650,3,Spedding 1971 [132],2573,----,Knacke 1991 [82],,,----,----,----,,,,,,----,----,----,,,----,----,----,184.0,-0.00444,-11924400.0,,----,Spedding 1971 [131],"{'Nd': 0.25, 'F': 0.75}"
NpCl3,20,343.359,Pure Salt,1075,30,Lemire 2001 [89],1800,----,Barin 1977 [8],,,----,----,----,,,,,,----,----,----,,,----,----,----,,,,,----,----,"{'Np': 0.25, 'Cl': 0.75}"
NpF3,21,293.9952,Pure Salt,1735,30,Lemire 2001 [89],2500,----,Barin 1977 [8],,,----,----,----,,,,,,----,----,----,,,----,----,----,,,,,----,----,"{'Np': 0.25, 'F': 0.75}"
PuCl3,22,350.359,Pure Salt,1040,2,Bjorklund 1959 [13],2063,----,Barin 1977 [8],,,----,----,----,,,,,,----,----,----,,,----,----,----,144.0,,,,----,Serp 2004 [159],"{'Pu': 0.25, 'Cl': 0.75}"
PuF3,23,300.9952,Pure Salt,1699,2,Westrum 1951 [147],2493,----,Barin 1977 [8],,,----,----,----,,,,,,----,----,----,,,----,----,----,130.0,,,,----,Capelli 2015 [160],"{'Pu': 0.25, 'F': 0.75}"
SrCl2,24,158.526,Pure Salt,1146,2,Dworkin 1963 [52],2310,50,Glushko 1972 [61],3.39,0.000578,1167.2-1310.2,5,Yaffe 1956 [152],,,-0.439,398.0,879000.0,1152-1318,1,Toerklep 1982 [140],0.516,-0.000118,1148.15-1800,20,Gheribi 2014 [58],,,,,----,----,"{'Sr': 0.3333333333333333, 'Cl': 0.6666666666666666}"
SrF2,25,125.6168,Pure Salt,1746,5,Kojima 1968 [83],2762,----,Ruff 1928 [123],4.78,0.000751,1750-2200,3,Kirshenbaum 1960 [80],,,,,,1743.4-1864.6,3,Takeda 2015 [135],0.517,-7.25e-05,1673.15-2000,20,Gheribi 2014 [58],,,,,----,----,"{'Sr': 0.3333333333333333, 'F': 0.6666666666666666}"
ThCl4,26,373.8501,Pure Salt,1043,2,Fischer  1939 [57],1195,----,Fischer  1939 [57],4.82,0.0014,1050-1120,1.5,Oyamada 1969 [108],,,,,,----,----,----,,,----,----,----,,,,,----,----,"{'Th': 0.2, 'Cl': 0.8}"
ThF4,27,308.0317,Pure Salt,1384,3,Soucek 2017 [130],----,----,----,7.11,0.000759,1393-1651,3,Kirshenbaum 1961 [79],,,,,,----,----,----,,,----,----,----,,,,,----,----,"{'Th': 0.2, 'F': 0.8}"
UCl3,28,344.3879,Pure Salt,1114,3,Borowitz 1971 [24],2000,----,Knacke 1991 [82],6.27,0.00152,1116-1300,2,Parker 2022 [110],0.478,10900.0,,,,1128-1278,15*,Desyatnik 1975 [167],,,----,----,----,150.0,,,,----,Yingling 2023 [158],"{'U': 0.25, 'Cl': 0.75}"
UCl4,29,379.8409,Pure Salt,861,5,Johnson 1944 [71],1075,----,Johnson 1944 [71],5.63,0.00229,891-968,5,Katyshev 1982 [76],0.00346,50700.0,,,,870-1003,15*,Katyshev 1982 [168],,,----,----,----,,,,,----,----,"{'U': 0.2, 'Cl': 0.8}"
UF3,30,295.0241,Pure Salt,1768.2,20,DEye 1957 [43],2550,----,Glushko 1994 [60],,,----,----,----,,,,,,----,----,----,,,----,----,----,130.0,,,,----,Beilmann 2013 [11],"{'U': 0.25, 'F': 0.75}"
UF4,31,314.0225,Pure Salt,1309,2,Langer 1960 [88],1723,----,Langer 1960 [88],7.78,0.000992,1309-1614,3,Kirshenbaum 1961 [79],,,11.4,-35400.0,27700000.0,1338-1618,10,Kulifeev 1971 [86],,,----,----,----,174.74,,,,----,Capelli 2015 [160],"{'U': 0.2, 'F': 0.8}"
ZrCl4,32,233.036,Pure Salt,710,2,Rahlfs 1933 [115],604,----,Rahlfs 1933 [115],6.94,0.00747,710-765,1,Nisel'son 1962 [104],5.1e-07,80100.0,,,,710-760,2,Nisel'son 1965 [105],,,----,----,----,,,,,----,----,"{'Zr': 0.2, 'Cl': 0.8}"
ZrF4,33,167.2176,Pure Salt,1191,----,Sense 1956 [126],1173,----,Sense 1956 [126],5.36,0.00123,1200-1280,5,Artemov 1990 [5],,,,,,----,----,----,,,----,----,----,,,,,----,----,"{'Zr': 0.2, 'F': 0.8}"
KCl-AlCl3,34,121.5827,0.20-0.80,452,10,Robelin 2004 [119],----,----,----,2.03,0.001,480-540,1,Morrey 1968 [97],,,,,,----,----,----,,,----,----,----,,,,,----,----,"{'K': 0.05555555555555555, 'Cl': 0.7222222222222222, 'Al': 0.2222222222222222}"
KCl-AlCl3,35,113.7637,0.333-0.667,414,5*,Robelin 2004 [119],----,----,----,1.99,0.00079,500-780,1,Morrey 1968 [97],,,,,,----,----,----,,,----,----,----,,,,,----,----,"{'K': 0.09988002399520095, 'Cl': 0.7000599880023995, 'Al': 0.2000599880023995}"
KCl-AlCl3,36,103.9459,0.50-0.50,531,5*,Robelin 2004 [119],----,----,----,1.96,0.000662,740-1040,1,Morrey 1968 [97],,,,,,----,----,----,,,----,----,----,,,,,----,----,"{'K': 0.16666666666666666, 'Cl': 0.6666666666666666, 'Al': 0.16666666666666666}"
KCl-AlCl3,37,94.1281,0.667-0.333,905,10,Robelin 2004 [119],----,----,----,1.97,0.00061,960-1040,1,Morrey 1968 [97],,,,,,----,----,----,,,----,----,----,,,,,----,----,"{'K': 0.2501875468867217, 'Cl': 0.6249062265566391, 'Al': 0.12490622655663915}"
KCl-AlCl3,38,89.6601,0.743-0.257,942,10,Robelin 2004 [119],----,----,----,,,----,----,----,0.0197,31900.0,,,,----,15*,Borisoglebskii 1980 [22],,,----,----,----,,,,,----,----,"{'K': 0.29554494828957834, 'Cl': 0.6022275258552108, 'Al': 0.10222752585521082}"
KCl-AlCl3,39,85.3097,0.817-0.183,972,10,Robelin 2004 [119],----,----,----,,,----,----,----,0.0285,29800.0,,,,----,15*,Borisoglebskii 1980 [22],,,----,----,----,,,,,----,----,"{'K': 0.3453085376162299, 'Cl': 0.577345731191885, 'Al': 0.07734573119188505}"
KCl-AlCl3,40,81.3121,0.885-0.115,1000,10,Robelin 2004 [119],----,----,----,,,----,----,----,0.0407,27700.0,,,,----,15*,Borisoglebskii 1980 [22],,,----,----,----,,,,,----,----,"{'K': 0.3968609865470852, 'Cl': 0.5515695067264574, 'Al': 0.0515695067264574}"
KCl-AlCl3,41,77.7847,0.945-0.055,1024,5*,Robelin 2004 [119],----,----,----,,,----,----,----,0.0529,26800.0,,,,----,15*,Borisoglebskii 1980 [22],,,----,----,----,,,,,----,----,"{'K': 0.44786729857819907, 'Cl': 0.5260663507109005, 'Al': 0.026066350710900476}"
KCl-NaCl,42,60.8961,0.1523-0.8477,1030,5*,Yin 2020 [153],----,----,----,2.14,0.000554,1065-1185,1,Van Artsdalen 1955 [144],0.0245,35900.0,,,,----,30,Murgulescu 1965 [100],,,----,----,----,,,,,----,----,"{'K': 0.07615, 'Cl': 0.5, 'Na': 0.42385}"
KCl-NaCl,43,62.8017,0.2706-0.7294,992,5*,Yin 2020 [153],----,----,----,2.14,0.000559,990-1185,1,Van Artsdalen 1955 [144],0.0223,36400.0,,,,----,30,Murgulescu 1965 [100],,,----,----,----,,,,,----,----,"{'K': 0.1353, 'Cl': 0.5, 'Na': 0.3647}"
KCl-NaCl,44,64.0566,0.3485-0.6515,966,5*,Yin 2020 [153],----,----,----,2.13,0.000558,990-1185,1,Van Artsdalen 1955 [144],0.0235,35500.0,,,,----,30,Murgulescu 1965 [100],,,----,----,----,,,,,----,----,"{'K': 0.17425, 'Cl': 0.5, 'Na': 0.32575}"
KCl-NaCl,45,66.2989,0.4877-0.5123,937,5*,Yin 2020 [153],----,----,----,2.13,0.000568,945-1170,1,Van Artsdalen 1955 [144],0.028,33500.0,,,,----,30,Murgulescu 1965 [100],,,----,----,----,,,,,----,----,"{'K': 0.24385, 'Cl': 0.5, 'Na': 0.25615}"
KCl-NaCl,46,67.9468,0.5900-0.4100,945,5*,Yin 2020 [153],----,----,----,2.13,0.000575,960-1170,1,Van Artsdalen 1955 [144],0.0321,32000.0,,,,----,30,Murgulescu 1965 [100],,,----,----,----,,,,,----,----,"{'K': 0.295, 'Cl': 0.5, 'Na': 0.205}"
KCl-NaCl,47,71.2088,0.7925-0.2075,994,5*,Yin 2020 [153],----,----,----,2.14,0.000581,1005-1200,1,Van Artsdalen 1955 [144],0.0339,31100.0,,,,----,30,Murgulescu 1965 [100],,,----,----,----,,,,,----,----,"{'K': 0.39625, 'Cl': 0.5, 'Na': 0.10375}"
KCl-MgCl2,48,93.145,0.10-0.90,959,5*,Chartrand 2001 [35],----,----,----,2.08,0.000394,1060-1110,1,Lillebuen 1969 [90],,,,,,----,----,----,,,----,----,----,,,,,----,----,"{'K': 0.034482758620689655, 'Cl': 0.6551724137931034, 'Mg': 0.31034482758620685}"
KCl-MgCl2,49,90.5419,0.226-0.774,897,5*,Chartrand 2001 [35],----,----,----,2.22,0.000539,1060-1130,1,Lillebuen 1969 [90],,,,,,----,----,----,,,----,----,----,,,,,----,----,"{'K': 0.08147080028839221, 'Cl': 0.6395097332372026, 'Mg': 0.2790194664744052}"
KCl-MgCl2,50,88.4966,0.325-0.675,824,5*,Chartrand 2001 [35],----,----,----,2.26,0.000601,1060-1160,1,Lillebuen 1969 [90],,,,,,----,----,----,,,----,----,----,,,,,----,----,"{'K': 0.12149532710280372, 'Cl': 0.6261682242990654, 'Mg': 0.2523364485981308}"
KCl-MgCl2,51,88.2487,0.337-0.663,815,5*,Chartrand 2001 [35],----,----,----,2.16,0.000509,1050-1120,1,Lillebuen 1969 [90],,,,,,----,----,----,,,----,----,----,,,,,----,----,"{'K': 0.12654900488171236, 'Cl': 0.6244836650394292, 'Mg': 0.2489673300788584}"
KCl-MgCl2,52,87.2983,0.383-0.617,778,5*,Chartrand 2001 [35],----,----,----,2.19,0.000556,1060-1140,1,Lillebuen 1969 [90],,,,,,----,----,----,,,----,----,----,,,,,----,----,"{'K': 0.14635078333970195, 'Cl': 0.6178830722200993, 'Mg': 0.2357661444401987}"
KCl-MgCl2,53,85.7075,0.46-0.54,755,5*,Chartrand 2001 [35],----,----,----,,,----,----,----,0.174,16800.0,,,,----,15,Bondarenko 1966 [21],,,----,----,----,,,,,----,----,"{'K': 0.18110236220472442, 'Cl': 0.6062992125984252, 'Mg': 0.2125984251968504}"
KCl-MgCl2,54,85.6042,0.465-0.535,756,5*,Chartrand 2001 [35],----,----,----,2.19,0.000571,1060-1130,1,Lillebuen 1969 [90],,,,,,----,----,----,,,----,----,----,,,,,----,----,"{'K': 0.1834319526627219, 'Cl': 0.6055226824457594, 'Mg': 0.21104536489151873}"
KCl-MgCl2,55,84.9431,0.497-0.503,761,5*,Chartrand 2001 [35],----,----,----,2.1,0.000503,1080-1170,1,Lillebuen 1969 [90],,,,,,----,----,----,,,----,----,----,,,,,----,----,"{'K': 0.19856172592888532, 'Cl': 0.6004794246903715, 'Mg': 0.2009588493807431}"
KCl-MgCl2,56,84.8605,0.501-0.499,761,5*,Chartrand 2001 [35],----,----,----,,,----,----,----,0.168,17000.0,,,,----,15,Bondarenko 1966 [21],,,----,----,----,,,,,----,----,"{'K': 0.2004801920768307, 'Cl': 0.5998399359743898, 'Mg': 0.1996798719487795}"
KCl-MgCl2,57,83.6209,0.561-0.439,752,5*,Chartrand 2001 [35],----,----,----,,,----,----,----,0.0776,22900.0,,,,----,15,Bondarenko 1966 [21],,,----,----,----,,,,,----,----,"{'K': 0.23001230012300125, 'Cl': 0.5899958999589996, 'Mg': 0.17999179991799918}"
KCl-MgCl2,58,83.2697,0.578-0.422,746,10,Chartrand 2001 [35],----,----,----,2.14,0.000555,1030-1140,1,Lillebuen 1969 [90],,,,,,----,----,----,,,----,----,----,,,,,----,----,"{'K': 0.23864574731626756, 'Cl': 0.5871180842279109, 'Mg': 0.17423616845582166}"
KCl-MgCl2,59,81.6376,0.657-0.343,709,10,Chartrand 2001 [35],----,----,----,,,----,----,----,0.132,18500.0,,,,----,15,Bondarenko 1966 [21],,,----,----,----,,,,,----,----,"{'K': 0.2804097311139565, 'Cl': 0.5731967562953478, 'Mg': 0.1463935125906957}"
KCl-MgCl2,60,81.3277,0.672-0.328,704,10,Chartrand 2001 [35],----,----,----,2.0,0.000457,1030-1150,1,Lillebuen 1969 [90],,,,,,----,----,----,,,----,----,----,,,,,----,----,"{'K': 0.28865979381443296, 'Cl': 0.570446735395189, 'Mg': 0.140893470790378}"
KCl-MgCl2,61,81.245,0.676-0.324,703,10,Chartrand 2001 [35],----,----,----,,,----,----,----,0.141,18800.0,,,,----,15,Bondarenko 1966 [21],,,----,----,----,,,,,----,----,"{'K': 0.29087779690189325, 'Cl': 0.5697074010327022, 'Mg': 0.13941480206540446}"
KCl-MgCl2,62,81.1624,0.68-0.32,697.6,10,Chartrand 2001 [35],1691,----,Williams  2006 [149],2.06,0.000552,723-1073,1.2,Xu 2018 [151],,,,,,----,----,----,0.505,-0.0001,723-1023,7,Xu 2018 [151],76.7,0.00849,,,5,Xu 2018 [151],"{'K': 0.29310344827586204, 'Cl': 0.5689655172413792, 'Mg': 0.13793103448275862}"
KCl-MgCl2,63,79.7162,0.75-0.25,842,10,Chartrand 2001 [35],----,----,----,2.08,0.000533,1050-1120,1,Lillebuen 1969 [90],0.119,18900.0,,,,----,15,Bondarenko 1966 [21],,,----,----,----,,,,,----,----,"{'K': 0.3333333333333333, 'Cl': 0.5555555555555556, 'Mg': 0.1111111111111111}"
KCl-MgCl2,64,77.9395,0.836-0.164,960,10,Chartrand 2001 [35],----,----,----,,,----,----,----,0.116,19300.0,,,,----,15,Bondarenko 1966 [21],,,----,----,----,,,,,----,----,"{'K': 0.3863216266173753, 'Cl': 0.5378927911275416, 'Mg': 0.0757855822550832}"
KCl-MgCl2,65,77.0305,0.88-0.12,992,10,Chartrand 2001 [35],----,----,----,2.16,0.000606,1080-1140,1,Lillebuen 1969 [90],,,,,,----,----,----,,,----,----,----,,,,,----,----,"{'K': 0.4150943396226415, 'Cl': 0.5283018867924528, 'Mg': 0.056603773584905655}"
KCl-MgCl2,66,76.2041,0.92-0.08,1012,10,Chartrand 2001 [35],----,----,----,,,----,----,----,0.169,16000.0,,,,----,15,Bondarenko 1966 [21],,,----,----,----,,,,,----,----,"{'K': 0.4423076923076923, 'Cl': 0.5192307692307693, 'Mg': 0.038461538461538464}"
KCl-MgCl2,67,75.9148,0.934-0.066,1040,10,Chartrand 2001 [35],----,----,----,2.14,0.000584,1050-1140,1,Lillebuen 1969 [90],,,,,,----,----,----,,,----,----,----,,,,,----,----,"{'K': 0.45208131655372696, 'Cl': 0.5159728944820909, 'Mg': 0.031945788964181994}"
KCl-UCl3,68,317.4042,0.10-0.90,1088,10,Yingling 2023 [161],----,----,----,5.68,0.00118,1128-1246,1,Desyatnik 1976 [45],,,-1.0987,1729.0,4.0987,1118-1265,15*,Katyshev 2001 [166],,,----,----,----,,,,,----,----,"{'K': 0.02631578947368421, 'Cl': 0.736842105263158, 'U': 0.23684210526315788}"
KCl-UCl3,69,290.4206,0.2-0.8,1051,10,Yingling 2023 [161],----,----,----,,,----,----,----,,,-1.2881,1947.0,0.0,1086-1267,15*,Katyshev 2001 [166],,,----,----,----,,,,,----,----,"{'K': 0.05555555555555555, 'Cl': 0.7222222222222222, 'U': 0.2222222222222222}"
KCl-UCl3,70,282.3255,0.23-0.77,1039,10,Yingling 2023 [161],----,----,----,4.88,0.000789,1084-1202,1,Desyatnik 1976 [45],,,,,,----,----,----,,,----,----,----,,,,,----,----,"{'K': 0.06497175141242938, 'Cl': 0.7175141242937854, 'U': 0.2175141242937853}"
KCl-UCl3,71,276.9288,0.25-0.75,1029,10,Yingling 2023 [161],----,----,----,4.86,0.000825,1059-1147,1,Desyatnik 1976 [45],,,,,,----,----,----,,,----,----,----,,,,,----,----,"{'K': 0.07142857142857142, 'Cl': 0.7142857142857143, 'U': 0.21428571428571427}"
KCl-UCl3,72,263.4369,0.3-0.7,999,10,Yingling 2023 [161],----,----,----,,,----,----,----,,,-1.2779,1871.0,0.0,1033-1252,15*,Katyshev 2001 [166],,,----,----,----,,,,,----,----,"{'K': 0.08823529411764706, 'Cl': 0.7058823529411764, 'U': 0.2058823529411765}"
KCl-UCl3,73,247.2467,0.36-0.64,960,10,Yingling 2023 [161],----,----,----,4.53,0.000796,1022-1184,1,Desyatnik 1976 [45],,,,,,----,----,----,,,----,----,----,,,,,----,----,"{'K': 0.10975609756097561, 'Cl': 0.6951219512195121, 'U': 0.1951219512195122}"
KCl-UCl3,74,236.4533,0.4-0.6,930,10,Yingling 2023 [161],----,----,----,,,----,----,----,,,-1.2387,1781.0,0.0,953-1245,15*,Katyshev 2001 [166],,,,,,,,,,,,"{'K': 0.12500000000000003, 'Cl': 0.6875, 'U': 0.1875}"
KCl-UCl3,75,222.9614,0.45-0.55,874,10,Yingling 2023 [161],----,----,----,4.61,0.00108,919-1118,1,Desyatnik 1976 [45],,,,,,----,----,----,,,----,----,----,,,,,----,----,"{'K': 0.14516129032258066, 'Cl': 0.6774193548387097, 'U': 0.1774193548387097}"
KCl-UCl3,76,220.2631,0.46-0.54,864,10,Yingling 2023 [161],----,----,----,4.43,0.000953,965-1138,1,Desyatnik 1976 [45],,,,,,----,----,----,,,----,----,----,,,,,----,----,"{'K': 0.14935064935064934, 'Cl': 0.6753246753246753, 'U': 0.17532467532467533}"
KCl-UCl3,77,209.4696,0.5-0.5,815,10,Yingling 2023 [161],----,----,----,,,----,----,----,,,-1.2151,1657.0,0.0,873-1260,15*,Katyshev 2001 [166],,,----,----,----,,,,,----,----,"{'K': 0.16666666666666666, 'Cl': 0.6666666666666666, 'U': 0.16666666666666666}"
KCl-UCl3,78,200.0253,0.535-0.465,837,10,Yingling 2023 [161],----,----,----,4.12,0.000893,863-1115,1,Desyatnik 1976 [45],,,,,,----,----,----,,,----,----,----,,,,,----,----,"{'K': 0.1825938566552901, 'Cl': 0.658703071672355, 'U': 0.15870307167235495}"
KCl-UCl3,79,189.2319,0.575-0.425,858,10,Yingling 2023 [161],----,----,----,3.99,0.000892,865-1134,1,Desyatnik 1976 [45],,,,,,----,----,----,,,----,----,----,,,,,----,----,"{'K': 0.2017543859649123, 'Cl': 0.6491228070175439, 'U': 0.14912280701754388}"
KCl-UCl3,80,182.4859,0.60-0.40,869,10,Yingling 2023 [161],----,----,----,3.8,0.000798,932-1120,1,Desyatnik 1976 [45],,,-1.2414,1638.0,0.0,948-1239,15*,Katyshev 2001 [166],,,----,----,----,,,,,----,----,"{'K': 0.21428571428571425, 'Cl': 0.6428571428571429, 'U': 0.14285714285714285}"
KCl-UCl3,81,173.5813,0.633-0.367,879,10,Yingling 2023 [161],----,----,----,3.61,0.000736,910-1141,1,Desyatnik 1976 [45],,,,,,----,----,----,,,----,----,----,,,,,----,----,"{'K': 0.23152889539136795, 'Cl': 0.634235552304316, 'U': 0.13423555230431602}"
KCl-UCl3,82,164.4069,0.667-0.333,883,10,Yingling 2023 [161],----,----,----,3.55,0.000787,969-1094,1,Desyatnik 1976 [45],,,,,,----,----,----,,,----,----,----,,,,,----,----,"{'K': 0.2501875468867217, 'Cl': 0.6249062265566391, 'U': 0.12490622655663915}"
KCl-UCl3,83,160.3593,0.682-0.318,883,10,Yingling 2023 [161],----,----,----,3.49,0.000778,950-1159,1,Desyatnik 1976 [45],,,,,,----,----,----,,,----,----,----,,,,,----,----,"{'K': 0.25872534142640363, 'Cl': 0.6206373292867982, 'U': 0.12063732928679817}"
KCl-UCl3,84,155.5023,0.7-0.3,879,10,Yingling 2023 [161],----,----,----,,,----,----,----,,,-1.0585,1346.0,0.0,975-1222,15*,Katyshev 2001 [166],,,----,----,----,,,,,----,----,"{'K': 0.2692307692307693, 'Cl': 0.6153846153846154, 'U': 0.11538461538461539}"
KCl-UCl3,85,142.0105,0.75-0.25,880,10,Yingling 2023 [161],----,----,----,3.33,0.000833,975-1158,1,Desyatnik 1976 [45],,,,,,----,----,----,,,----,----,----,,,,,----,----,"{'K': 0.3, 'Cl': 0.6, 'U': 0.1}"
KCl-UCl3,86,133.9154,0.78-0.22,874,10,Yingling 2023 [161],----,----,----,3.12,0.000724,956-1137,1,Desyatnik 1976 [45],,,-0.9033,1057.0,0.0,942-1240,15*,Katyshev 2001 [166],,,----,----,----,,,,,----,----,"{'K': 0.319672131147541, 'Cl': 0.5901639344262295, 'U': 0.09016393442622951}"
KCl-UCl3,87,112.0586,0.861-0.139,957,10,Yingling 2023 [161],----,----,----,2.76,0.000682,998-1158,1,Desyatnik 1976 [45],,,,,,----,----,----,,,----,----,----,,,,,----,----,"{'K': 0.37796312554872696, 'Cl': 0.5610184372256365, 'U': 0.061018437225636525}"
KCl-UCl3,88,101.535,0.90-0.10,993,10,Yingling 2023 [161],----,----,----,2.67,0.000698,1022-1206,1,Desyatnik 1976 [45],,,-0.7024,789.0,0.0,1025-1240,15*,Katyshev 2001 [166],,,----,----,----,,,,,----,----,"{'K': 0.40909090909090906, 'Cl': 0.5454545454545455, 'U': 0.045454545454545456}"
KCl-KF,89,60.5649,0.15-0.85,----,----,----,----,----,----,2.58,0.000676,1093-1195,5,Katyshev 2001 [166],,,,,,----,----,----,,,----,----,----,,,,,----,----,"{'K': 0.5, 'Cl': 0.075, 'F': 0.425}"
KCl-KF,90,61.3876,0.2-0.8,----,----,----,----,----,----,2.55,0.000677,1061-1153,5,Katyshev 2001 [166],,,,,,----,----,----,,,----,----,----,,,,,----,----,"{'K': 0.5, 'Cl': 0.1, 'F': 0.4}"
KCl-KF,91,62.2104,0.25-0.75,----,----,----,----,----,----,2.4679,0.000633,1046-1181,5,Katyshev 2001 [166],,,,,,----,----,----,,,----,----,----,,,,,----,----,"{'K': 0.5, 'Cl': 0.125, 'F': 0.375}"
KCl-KF,92,64.6785,0.4-0.6,----,----,----,----,----,----,2.3804,0.000619,962-1158,5,Katyshev 2001 [166],,,,,,----,----,----,,,----,----,----,,,,,----,----,"{'K': 0.5, 'Cl': 0.2, 'F': 0.3}"
KCl-KF,93,66.324,0.5-0.5,----,----,----,----,----,----,2.3369,0.000624,970-1227,5,Katyshev 2001 [166],,,,,,----,----,----,,,----,----,----,,,,,----,----,"{'K': 0.5, 'Cl': 0.25, 'F': 0.25}"
KCl-KF,94,67.9695,0.6-0.4,----,----,----,----,----,----,2.3173,0.000635,975-1141,5,Katyshev 2001 [166],,,,,,----,----,----,,,----,----,----,,,,,----,----,"{'K': 0.5, 'Cl': 0.3, 'F': 0.2}"
KCl-KF,95,71.2604,0.8-0.2,----,----,----,----,----,----,2.2469,0.000634,1009-1159,5,Katyshev 2001 [166],,,,,,----,----,----,,,----,----,----,,,,,----,----,"{'K': 0.5, 'Cl': 0.4, 'F': 0.1}"
KCl-KF,96,72.0831,0.85-0.15,----,----,----,----,----,----,2.1695,0.00058,1031-1141,5,Katyshev 2001 [166],,,,,,----,----,----,,,----,----,----,,,,,----,----,"{'K': 0.5, 'Cl': 0.425, 'F': 0.075}"
KF-LiF,97,30.763,0.15-0.85,1049,5*,Aukrust 1960 [6],----,----,----,,,----,----,----,0.1307,23671.0,,,,1050-1210,15,Nguyen 2000 [169],,,----,----,----,,,,,----,----,"{'K': 0.075, 'F': 0.5, 'Li': 0.425}"
KF-LiF,98,32.3709,0.20-0.80,1013,5*,Aukrust 1960 [6],----,----,----,2.42,0.000524,1082-1286,1,Taniuchi 1977 [136],,,,,,----,----,----,,,----,----,----,,,,,----,----,"{'K': 0.1, 'F': 0.5, 'Li': 0.4}"
KF-LiF,99,35.5866,0.30-0.70,939,5*,Aukrust 1960 [6],----,----,----,2.46,0.000549,1019-1293,1,Taniuchi 1977 [136],0.0882,26193.0,,,,940-1090,15,Nguyen 2000 [169],,,----,----,----,,,,,----,----,"{'K': 0.15, 'F': 0.5, 'Li': 0.35}"
KF-LiF,100,38.8023,0.40-0.60,852,5*,Aukrust 1960 [6],----,----,----,2.52,0.000589,1006-1296,1,Taniuchi 1977 [136],,,,,,----,----,----,,,----,----,----,,,,,----,----,"{'K': 0.2, 'F': 0.5, 'Li': 0.3}"
KF-LiF,101,42.018,0.50-0.50,779,5*,Aukrust 1960 [6],----,----,----,,,----,----,----,0.0697,27738.0,,,,830-970,15,Nguyen 2000 [169],,,----,----,----,,,,,----,----,"{'K': 0.25, 'F': 0.5, 'Li': 0.25}"
KF-LiF,102,45.2338,0.60-0.40,890,5*,Aukrust 1960 [6],----,----,----,2.58,0.000627,1064-1305,1,Taniuchi 1977 [136],,,,,,----,----,----,,,----,----,----,,,,,----,----,"{'K': 0.3, 'F': 0.5, 'Li': 0.2}"
KF-LiF,103,46.842,0.65-0.35,935,5*,Aukrust 1960 [6],----,----,----,,,----,----,----,0.0683,27657.0,,,,930-1060,15,Nguyen 2000 [169],,,----,----,----,,,,,----,----,"{'K': 0.325, 'F': 0.5, 'Li': 0.175}"
KF-LiF,104,51.6652,0.80-0.20,1034,5*,Aukrust 1960 [6],----,----,----,2.63,0.000654,1154-1301,1,Taniuchi 1977 [136],0.0778,26300.0,,,,1038-1180,15,Nguyen 2000 [169],,,----,----,----,,,,,----,----,"{'K': 0.4, 'F': 0.5, 'Li': 0.1}"
LiCl-KCl,105,68.1198,0.20-0.80,961,5*,Yingling 2023 [161],----,----,----,2.12,0.000578,980-1120,0.5,Van Artsdalen 1955 [144],0.0704,23900.0,,,,970-1080,11,Borcan 1970 [23],,,----,----,----,,,,,----,----,"{'Li': 0.1, 'Cl': 0.5, 'K': 0.4}"
LiCl-KCl,106,64.9041,0.30-0.70,904,5*,Yingling 2023 [161],----,----,----,,,----,----,----,0.0919,21300.0,,,,920-1080,11,Borcan 1970 [23],,,----,----,----,,,,,----,----,"{'Li': 0.15, 'Cl': 0.5, 'K': 0.35}"
LiCl-KCl,107,61.6884,0.40-0.60,831,5*,Yingling 2023 [161],----,----,----,2.08,0.000561,860-1000,0.5,Van Artsdalen 1955 [144],0.0779,22300.0,,,,920-1070,11,Borcan 1970 [23],,,----,----,----,,,,,----,----,"{'Li': 0.2, 'Cl': 0.5, 'K': 0.3}"
LiCl-KCl,108,58.4727,0.50-0.50,738,5*,Yingling 2023 [161],----,----,----,,,----,----,----,0.0786,22000.0,,,,930-1070,11,Borcan 1970 [23],,,----,----,----,,,,,----,----,"{'Li': 0.25, 'Cl': 0.5, 'K': 0.25}"
LiCl-KCl,109,55.8358,0.582-0.418,644,5*,Yingling 2023 [161],1673,----,Williams  2006 [149],2.03,0.000528,668-866,0.5,Van Artsdalen 1955 [144],,,,,,----,----,----,,,----,----,----,70.9,,,,----,Redkin 2017 [118],"{'Li': 0.291, 'Cl': 0.5, 'K': 0.209}"
LiCl-KCl,110,55.2569,0.60-0.40,645,5*,Yingling 2023 [161],----,----,----,,,----,----,----,0.087,20900.0,,,,890-1070,11,Borcan 1970 [23],,,----,----,----,,,,,----,----,"{'Li': 0.3, 'Cl': 0.5, 'K': 0.2}"
LiCl-KCl,111,52.0412,0.70-0.30,717,5*,Yingling 2023 [161],----,----,----,2.0,0.000507,740-860,0.5,Van Artsdalen 1955 [144],,,,,,----,----,----,,,----,----,----,,,,,----,----,"{'Li': 0.35, 'Cl': 0.5, 'K': 0.15}"
LiCl-KCl,112,48.8255,0.80-0.20,787,5*,Yingling 2023 [161],----,----,----,,,----,----,----,0.0889,20800.0,,,,910-1070,11,Borcan 1970 [23],,,----,----,----,,,,,----,----,"{'Li': 0.4, 'Cl': 0.5, 'K': 0.1}"
LiCl-KCl,113,48.2563,0.8177-0.1823,798,5*,Yingling 2023 [161],----,----,----,1.97,0.000489,820-920,0.5,Van Artsdalen 1955 [144],,,,,,----,----,----,,,----,----,----,,,,,----,----,"{'Li': 0.40885, 'Cl': 0.5, 'K': 0.09115}"
NaCl-LiCl,114,45.6038,0.2-0.8,830,5*,SALTDBLEAN-TC [156],----,----,----,1.9123,0.000453,1045-1255,5,Katyshev 2001 [166],,,,,,----,----,----,,,----,----,----,,,,,----,----,"{'Na': 0.1, 'Cl': 0.5, 'Li': 0.4}"
NaCl-LiCl,115,47.2086,0.3-0.7,828,5*,SALTDBLEAN-TC [156],----,----,----,1.9421,0.000469,980-1207,5,Katyshev 2001 [166],,,,,,----,----,----,,,----,----,----,,,,,----,----,"{'Na': 0.15, 'Cl': 0.5, 'Li': 0.35}"
NaCl-LiCl,116,50.4184,0.5-0.5,909,5*,SALTDBLEAN-TC [156],----,----,----,1.9625,0.000476,901-1143,5,Katyshev 2001 [166],,,,,,----,----,----,,,----,----,----,,,,,----,----,"{'Na': 0.25, 'Cl': 0.5, 'Li': 0.25}"
NaCl-LiCl,117,53.6281,0.7-0.3,983,5*,SALTDBLEAN-TC [156],----,----,----,1.9989,0.000483,850-1100,5,Katyshev 2001 [166],,,,,,----,----,----,,,----,----,----,,,,,----,----,"{'Na': 0.35, 'Cl': 0.5, 'Li': 0.15}"
NaCl-LiCl,118,55.233,0.8-0.2,1019,5*,SALTDBLEAN-TC [156],----,----,----,2.0489,0.000501,863-1110,5,Katyshev 2001 [166],,,,,,----,----,----,,,----,----,----,,,,,----,----,"{'Na': 0.4, 'Cl': 0.5, 'Li': 0.1}"
NaCl-LiCl,119,56.8379,0.9-0.1,1045,5*,SALTDBLEAN-TC [156],----,----,----,2.0877,0.000524,880-1115,5,Katyshev 2001 [166],,,,,,----,----,----,,,----,----,----,,,,,----,----,"{'Na': 0.45, 'Cl': 0.5, 'Li': 0.05}"
LiF-BeF2,120,46.7983,0.01-0.99,814,15,Benes 2009 [14],----,----,----,,,----,----,----,,,,,,980-1240,15,Cantor 1969 [33],,,----,----,----,,,,,----,----,"{'Li': 0.003344481605351171, 'F': 0.6655518394648829, 'Be': 0.3311036789297659}"
LiF-BeF2,121,46.5876,0.02-0.98,804,15,Benes 2009 [14],----,----,----,,,----,----,----,,,,,,900-1240,15,Cantor 1969 [33],,,----,----,----,,,,,----,----,"{'Li': 0.006711409395973154, 'F': 0.6644295302013423, 'Be': 0.32885906040268453}"
LiF-BeF2,122,46.3769,0.03-0.97,796,15,Benes 2009 [14],----,----,----,,,----,----,----,,,,,,880-1180,15,Cantor 1969 [33],,,----,----,----,,,,,----,----,"{'Li': 0.010101010101010102, 'F': 0.6632996632996634, 'Be': 0.3265993265993266}"
LiF-BeF2,123,46.1662,0.04-0.96,788,15,Benes 2009 [14],----,----,----,,,----,----,----,,,,,,880-1080,15,Cantor 1969 [33],,,----,----,----,,,,,----,----,"{'Li': 0.013513513513513514, 'F': 0.6621621621621622, 'Be': 0.32432432432432434}"
LiF-BeF2,124,45.9555,0.05-0.95,782,15,Benes 2009 [14],----,----,----,,,----,----,----,,,,,,840-1100,15,Cantor 1969 [33],,,----,----,----,,,,,----,----,"{'Li': 0.016949152542372885, 'F': 0.6610169491525424, 'Be': 0.3220338983050848}"
LiF-BeF2,125,45.5341,0.07-0.93,774,15,Benes 2009 [14],----,----,----,,,----,----,----,,,,,,860-1100,15,Cantor 1969 [33],,,----,----,----,,,,,----,----,"{'Li': 0.023890784982935155, 'F': 0.658703071672355, 'Be': 0.3174061433447099}"
LiF-BeF2,126,45.1127,0.09-0.91,769,15,Benes 2009 [14],----,----,----,,,----,----,----,,,,,,820-1100,15,Cantor 1969 [33],,,----,----,----,,,,,----,----,"{'Li': 0.03092783505154639, 'F': 0.6563573883161512, 'Be': 0.3127147766323024}"
LiF-BeF2,127,44.902,0.10-0.90,768,15,Benes 2009 [14],----,----,----,,,----,----,----,,,,,,880-1120,15,Cantor 1969 [33],,,----,----,----,,,,,----,----,"{'Li': 0.034482758620689655, 'F': 0.6551724137931034, 'Be': 0.31034482758620685}"
LiF-BeF2,128,44.6913,0.11-0.89,768,15,Benes 2009 [14],----,----,----,2.08,0.000148,1020-1130,0.3,Cantor 1969 [33],,,,,,----,----,----,,,----,----,----,,,,,----,----,"{'Li': 0.03806228373702422, 'F': 0.6539792387543253, 'Be': 0.3079584775086505}"
LiF-BeF2,129,43.8486,0.15-0.85,772,15,Benes 2009 [14],----,----,----,,,----,----,----,,,,,,820-1000,15,Cantor 1969 [33],,,----,----,----,,,,,----,----,"{'Li': 0.052631578947368425, 'F': 0.6491228070175439, 'Be': 0.29824561403508776}"
LiF-BeF2,130,42.7951,0.20-0.80,778,15,Benes 2009 [14],----,----,----,,,----,----,----,,,,,,840-980,15,Cantor 1969 [33],,,----,----,----,,,,,----,----,"{'Li': 0.07142857142857142, 'F': 0.6428571428571428, 'Be': 0.2857142857142857}"
LiF-BeF2,131,41.7416,0.25-0.75,778,5*,Benes 2009 [14],----,----,----,2.16,0.000239,860-1130,0.3,Cantor 1969 [33],,,,,,780-960,15,Cantor 1969 [33],,,----,----,----,,,,,----,----,"{'Li': 0.09090909090909091, 'F': 0.6363636363636364, 'Be': 0.2727272727272727}"
LiF-BeF2,132,40.6881,0.30-0.70,771,5*,Benes 2009 [14],----,----,----,,,----,----,----,,,,,,760-940,15,Cantor 1969 [33],,,----,----,----,,,,,----,----,"{'Li': 0.11111111111111112, 'F': 0.6296296296296297, 'Be': 0.25925925925925924}"
LiF-BeF2,133,39.6346,0.35-0.65,750,5*,Benes 2009 [14],----,----,----,,,----,----,----,,,,,,740-980,15,Cantor 1969 [33],,,----,----,----,,,,,----,----,"{'Li': 0.1320754716981132, 'F': 0.6226415094339622, 'Be': 0.24528301886792456}"
LiF-BeF2,134,38.5812,0.40-0.60,714,5*,Benes 2009 [14],----,----,----,,,----,----,----,,,,,,720-840,15,Cantor 1969 [33],,,----,----,----,,,,,----,----,"{'Li': 0.15384615384615385, 'F': 0.6153846153846154, 'Be': 0.23076923076923075}"
LiF-BeF2,135,37.5277,0.45-0.55,661,5*,Benes 2009 [14],----,----,----,,,----,----,----,0.00627,64700.0,,,,680-840,15,Cantor 1969 [33],,,----,----,----,,,,,----,----,"{'Li': 0.1764705882352941, 'F': 0.6078431372549019, 'Be': 0.2156862745098039}"
LiF-BeF2,136,36.4742,0.50-0.50,654,5*,Benes 2009 [14],----,----,----,2.35,0.000424,800-1080,0.3,Cantor 1969 [33],0.00845,58700.0,,,,660-840,15,Cantor 1969 [33],,,----,----,----,,,,,----,----,"{'Li': 0.2, 'F': 0.6, 'Be': 0.2}"
LiF-BeF2,137,35.4207,0.55-0.45,686,5*,Benes 2009 [14],----,----,----,,,----,----,----,0.0207,49600.0,,,,700-820,15,Cantor 1969 [33],,,----,----,----,,,,,----,----,"{'Li': 0.22448979591836735, 'F': 0.5918367346938775, 'Be': 0.18367346938775508}"
LiF-BeF2,138,34.3672,0.60-0.40,715,5*,Benes 2009 [14],----,----,----,,,----,----,----,,,,,,----,----,----,,,----,----,----,,,,,----,----,"{'Li': 0.25, 'F': 0.5833333333333334, 'Be': 0.16666666666666669}"
LiF-BeF2,139,33.5245,0.64-0.36,730,5*,Benes 2009 [14],----,----,----,,,----,----,----,0.0594,38300.0,,,,740-860,15,Cantor 1969 [33],,,----,----,----,,,,,----,----,"{'Li': 0.2711864406779661, 'F': 0.576271186440678, 'Be': 0.15254237288135594}"
LiF-BeF2,140,33.1031,0.66-0.34,733,5*,Benes 2009 [14],1673,----,Jerden 2019 [70],2.41,0.000488,787.7-1093.5,1,Cantor 1973 [29],0.116,31200.0,,,,873-1073,15,Cantor 1968 [32],1.1,,773-1173,25,Rosenthal 1969 [122],79.9,,,,1.4,Rosenthal 1969 [122],"{'Li': 0.28205128205128205, 'F': 0.5726495726495726, 'Be': 0.14529914529914528}"
LiF-BeF2,141,32.471,0.69-0.31,783,5*,Benes 2009 [14],----,----,----,,,----,----,----,0.118,30100.0,,,,873-1073,10,Cohen 1957 [42],,,----,----,----,,,,,----,----,"{'Li': 0.2987012987012987, 'F': 0.5670995670995671, 'Be': 0.1341991341991342}"
LiF-RbF,142,70.6997,0.43-0.57,748,5*,Cohen 1957 [42],----,----,----,3.3,0.00069,----,5,Powers 1963 [114],0.0212,38900.0,,,,773-923,10,Cohen 1957 [42],,,----,----,----,117.0,-0.0479,,,10,Powers 1963 [114],"{'Li': 0.215, 'F': 0.5, 'Rb': 0.285}"
LiF-ThF4,143,78.5214,0.8136-0.1864,919,5*,Benes 2010 [15],----,----,----,4.89,0.00092,1040-1220,1,Hill 1967 [64],,,,,,----,----,----,,,----,----,----,,,,,----,----,"{'Li': 0.3179118474523288, 'F': 0.6092528915286027, 'Th': 0.07283526101906845}"
LiF-ThF4,144,82.3579,0.80-0.20,894,5*,Benes 2010 [15],----,----,----,4.79,0.000844,1020-1220,1,Hill 1967 [64],,,,,,----,----,----,,,----,----,----,,,,,----,----,"{'Li': 0.3076923076923077, 'F': 0.6153846153846154, 'Th': 0.07692307692307693}"
LiF-ThF4,145,138.7763,0.60-0.40,1043,5*,Benes 2010 [15],----,----,----,6.16,0.00104,1080-1260,1,Hill 1967 [64],,,,,,----,----,----,,,----,----,----,,,,,----,----,"{'Li': 0.18749999999999997, 'F': 0.6875, 'Th': 0.125}"
LiF-ThF4,146,195.1948,0.40-0.60,1201,5*,Benes 2010 [15],----,----,----,6.93,0.00112,1220-1360,1,Hill 1967 [64],,,,,,----,----,----,,,----,----,----,,,,,----,----,"{'Li': 0.10526315789473685, 'F': 0.7368421052631579, 'Th': 0.15789473684210525}"
LiF-ThF4,147,251.6133,0.20-0.80,1304,5*,Benes 2010 [15],----,----,----,7.35,0.00104,1320-1440,1,Hill 1967 [64],,,,,,----,----,----,,,----,----,----,,,,,----,----,"{'Li': 0.045454545454545456, 'F': 0.7727272727272727, 'Th': 0.18181818181818182}"
LiF-UF4,148,198.7893,0.40-0.60,1073,5*,Benes 2010 [15],----,----,----,7.89,0.00169,1100-1340,1,Porter 1966 [112],,,,,,----,----,----,,,----,----,----,,,,,----,----,"{'Li': 0.10526315789473685, 'F': 0.7368421052631579, 'U': 0.15789473684210525}"
LiF-UF4,149,169.981,0.50-0.50,999,5*,Benes 2010 [15],----,----,----,6.96,0.00128,1040-1340,1,Porter 1966 [112],,,,,,----,----,----,,,----,----,----,,,,,----,----,"{'Li': 0.14285714285714285, 'F': 0.7142857142857143, 'U': 0.14285714285714285}"
LiF-UF4,150,161.3385,0.53-0.47,971,5*,Benes 2010 [15],----,----,----,,,----,----,----,0.079,43000.0,,,,973-1073,5,Blanke 1959 [18],,,----,----,----,,,,,----,----,"{'Li': 0.15542521994134897, 'F': 0.7067448680351907, 'U': 0.1378299120234604}"
LiF-UF4,151,141.1727,0.60-0.40,884,5*,Benes 2010 [15],----,----,----,6.39,0.00117,980-1340,1,Porter 1966 [112],,,,,,----,----,----,,,----,----,----,,,,,----,----,"{'Li': 0.18749999999999997, 'F': 0.6875, 'U': 0.125}"
LiF-UF4,152,126.7685,0.65-0.35,858,5*,Benes 2010 [15],----,----,----,,,----,----,----,0.17,36400.0,,,,973-1073,5,Blanke 1959 [18],,,----,----,----,,,,,----,----,"{'Li': 0.21311475409836067, 'F': 0.6721311475409836, 'U': 0.11475409836065574}"
LiF-UF4,153,105.1623,0.725-0.275,771,5*,Benes 2010 [15],----,----,----,6.11,0.00127,980-1340,1,Porter 1966 [112],,,,,,----,----,----,,,----,----,----,,,,,----,----,"{'Li': 0.2566371681415929, 'F': 0.6460176991150443, 'U': 0.09734513274336283}"
LiF-UF4,154,83.556,0.80-0.20,908,5*,Benes 2010 [15],----,----,----,,,----,----,----,0.0441,42900.0,,,,973-1073,5,Blanke 1959 [18],,,----,----,----,,,,,----,----,"{'Li': 0.3076923076923077, 'F': 0.6153846153846154, 'U': 0.07692307692307693}"
LiF-UF4,155,69.1519,0.85-0.15,996,5*,Benes 2010 [15],----,----,----,4.46,0.000729,1020-1340,1,Porter 1966 [112],,,,,,----,----,----,,,----,----,----,,,,,----,----,"{'Li': 0.34693877551020413, 'F': 0.5918367346938775, 'U': 0.06122448979591837}"
LiF-ZrF4,156,124.8341,0.30-0.70,996,5*,Thoma 1960 [139],----,----,----,4.74,0.00132,1053-1133,1,Katyshev 1987 [75],,,,,,----,----,----,,,----,----,----,,,,,----,----,"{'Li': 0.07317073170731708, 'F': 0.7560975609756098, 'Zr': 0.17073170731707318}"
LiF-ZrF4,157,110.7063,0.40-0.60,911,5*,Thoma 1960 [139],----,----,----,4.49,0.00125,1003-1133,1,Katyshev 1987 [75],,,,,,----,----,----,,,----,----,----,,,,,----,----,"{'Li': 0.10526315789473685, 'F': 0.7368421052631579, 'Zr': 0.15789473684210525}"
LiF-ZrF4,158,96.5785,0.50-0.50,787,5*,Thoma 1960 [139],----,----,----,4.42,0.0013,943-1073,1,Katyshev 1987 [75],,,,,,----,----,----,,,----,----,----,,,,,----,----,"{'Li': 0.14285714285714285, 'F': 0.7142857142857143, 'Zr': 0.14285714285714285}"
LiF-ZrF4,159,82.4507,0.60-0.40,848,5*,Thoma 1960 [139],----,----,----,3.88,0.000912,993-1103,1,Katyshev 1987 [75],,,,,,----,----,----,,,----,----,----,,,,,----,----,"{'Li': 0.18749999999999997, 'F': 0.6875, 'Zr': 0.125}"
LiF-ZrF4,160,68.3229,0.70-0.30,846,5*,Thoma 1960 [139],----,----,----,3.82,0.00101,973-1133,1,Katyshev 1987 [75],,,,,,----,----,----,,,----,----,----,,,,,----,----,"{'Li': 0.24137931034482757, 'F': 0.6551724137931034, 'Zr': 0.10344827586206896}"
LiF-ZrF4,161,61.259,0.75-0.25,930,5*,Thoma 1960 [139],----,----,----,3.68,0.0009,1013-1083,1,Katyshev 1987 [75],,,,,,----,----,----,,,----,----,----,,,,,----,----,"{'Li': 0.2727272727272727, 'F': 0.6363636363636364, 'Zr': 0.09090909090909091}"
LiF-ZrF4,162,57.5857,0.776-0.224,910,5*,Thoma 1960 [139],----,----,----,3.21,0.000562,1055-1145,1,Katyshev 1987 [75],,,,,,----,----,----,,,----,----,----,,,,,----,----,"{'Li': 0.2904191616766467, 'F': 0.625748502994012, 'Zr': 0.08383233532934131}"
LiF-ZrF4,163,54.195,0.80-0.20,891,5*,Thoma 1960 [139],----,----,----,3.19,0.0006,1073-1153,1,Katyshev 1987 [75],,,,,,----,----,----,,,----,----,----,,,,,----,----,"{'Li': 0.3076923076923077, 'F': 0.6153846153846154, 'Zr': 0.07692307692307693}"
LiF-ZrF4,164,52.641,0.811-0.189,909,5*,Thoma 1960 [139],----,----,----,3.25,0.000683,1045-1135,1,Katyshev 1987 [75],,,,,,----,----,----,,,----,----,----,,,,,----,----,"{'Li': 0.31593299571484224, 'F': 0.6104402025710947, 'Zr': 0.0736268017140631}"
LiF-ZrF4,165,48.4026,0.841-0.159,957,5*,Thoma 1960 [139],----,----,----,3.29,0.000775,1051-1140,1,Katyshev 1987 [75],,,,,,----,----,----,,,----,----,----,,,,,----,----,"{'Li': 0.3395236172789665, 'F': 0.5962858296326201, 'Zr': 0.06419055308841341}"
LiF-ZrF4,166,47.1311,0.85-0.15,971,5*,Thoma 1960 [139],----,----,----,3.25,0.00075,1043-1133,1,Katyshev 1987 [75],,,,,,----,----,----,,,----,----,----,,,,,----,----,"{'Li': 0.34693877551020413, 'F': 0.5918367346938775, 'Zr': 0.06122448979591837}"
