Repository: tanoret/MoltenSaltPropnet

# MoltenSaltPropnet
Physics-informed deep-learning toolkit for predicting **thermophysical properties of molten-salt mixtures** from chemical composition and temperature.

---

## Data Pipeline

1. **Source** – Raw NIST SALTDBLEAN CSVs (`density-csv.csv`, `viscosity-csv.csv`, …).  
2. **Pre-processing** – `data_processor.ipynb` cleans columns, harmonizes units, expands polynomial coefficients, and outputs `saltdblean_processed.csv`.  
3. **Loading** – `SALTDBLEANProcessor.from_csv(...)` handles:  
   * NaN imputation / type coercion  
   * Composition normalization  
   * Train/validation/test splits with reproducible seeds  
4.

File: data/viscosity-csv.csv (part 1 of 3)
Viscosity in mN * s * m-2

Salt,Composition range,Data type,T min (K),T max (K),Uncertainty,Data 1,Data 2,Data 3,Data 4,Data 5,Comment,Formatting comment
AgBr,100,+E,713,873,1.5%,0.3806,12920.41,,,,,
AgBr-AgCl,0.0-100.0,+E,730,970,,0.31776,12027.11,,,,"For 100% AgCl, the departures from the recommended data set are: 730 K, -0.25%, 970 K, +0.41%.",
AgBr-AgCl,26.8-73.2,+E,720,870,,0.30267,12742.17,,,,,
AgBr-AgCl,40-60,+E,720,870,,0.22062,15031.69,,,,,
AgBr-AgCl,60-40,+E,720,870,,0.31178,13358.06,,,,,
AgBr-AgCl,80-20,+E,720,870,,0.34041,13109.53,,,,,
AgBr-AgCl,100-0,+E,720,870,,0.39199,12737.15,,,,"For 100% AgBr, the departures from the recommended data set are: 720 K, -0.1%,870 K, +0.4%.",
AgBr-HgBr2,0-100,+E,528,548,,0.01801,21087.71,,,,"For 100% HgBr2, the results have been advanced as the recommended data set.",
AgBr-HgBr2,0.14-99.86,+E,528,548,,0.1264,12409.11,,,,,
AgBr-HgBr2,1.03-98.97,+E,528,548,,0.1421,11354.31,,,,,
AgBr-HgBr2,2.32-97.68,+E,528,548,,0.01167,23057.15,,,,,
AgBr-HgBr2,7.04-92.96,+E,528,548,,0.02728,19561.36,,,,,
AgBr-KBr,45.7-54.3,+E,830,870,,0.1208,19324.55,,,,,
AgBr-KBr,55.2-44.8,+E,730,870,,0.1498,17719.12,,,,,
AgBr-KBr,69.2-30.8,+E,630,870,,0.1681,17098.2,,,,,
AgBr-KBr,79.7-20.3,+E,630,870,,0.2102,15811.6,,,,,
AgBr-KBr,100.0-0.0,+E,713,873,,0.3806,12920.41,,,,"For 100% AgBr, the results have been advanced as the recommended data set.",
AgCl,100,+E,723,973,1.5%,0.3098,12196.56,,,,,
AgCl-KCl,38.1-61.9,+E,880,970,,0.1377,18002.8,,,,,
AgCl-KCl,44.9-55.1,+E,830,970,,0.1327,18111.58,,,,,
AgCl-KCl,67.9-32.1,+E,680,970,,0.1556,16748.83,,,,,
AgCl-KCl,80.6-19.4,+E,730,970,,0.1907,15490.26,,,,,
AgCl-KCl,100-0,+E,723,973,,0.3098,12196.56,,,,"For 100% AgCl, the results have been advanced as the recommended data set.",
AgCl-PbCl2,0-100,+E,773,973,,0.05619,28292.68,,,,"For 100% PbCl2, the results have been advanced as the recommended data set.",
AgCl-PbCl2,17.4-82.6,+E,780,960,,0.09628,24015.31,,,,,
AgCl-PbCl2,38.0-62.0,+E,740,960,,0.1271,21228.72,,,,,
AgCl-PbCl2,60.8-39.2,+E,640,960,,0.1625,18775.6,,,,,
AgCl-PbCl2,80.2-19.8,+E,680,960,,0.2411,14976.46,,,,,
AgCl-PbCl2,100-0,+E,723,973,,0.3098,12196.56,,,,"For 100% AgCl, the results have been advanced as the recommended data set.",
AgI,100,+E,878,1100,3%,0.1481,22004.02,,,,,
AgI-AgNO3,0-100,DP,,,,4.56,498K,,,,This is approx. 2% lower than the recommended data base for pure AgNO3.,
AgI-AgNO3,7.4-92.6,+E,470,550,,0.600033,8848.05,,,,,
AgI-AgNO3,15.3-84.7,+E,420,500,,0.295083,12130.04,,,,,
AgI-AgNO3,19.4-80.6,+E,420,500,,0.172414,14626.25,,,,,
AgI-AgNO3,20.7-79.3,+E,410,500,,0.139233,15530.85,,,,,
AgI-AgNO3,23.7-76.3,+E,400,500,,0.080893,17558.87,,,,,
AgI-AgNO3,25.8-74.2,+E,400,500,,0.105335,16709.08,,,,,
AgI-AgNO3,28.0-72.0,+E,400,500,,0.167855,15068.09,,,,,
AgI-AgNO3,32.5-67.5,+E,400,500,,0.126516,16590.26,,,,,
AgI-AgNO3,37.2-62.8,+E,400,500,,0.157457,16184.4,,,,,
AgI-AgNO3,40.0-60.0,+E,400,500,,0.115231,17386.07,,,,,
AgI-AgNO3,42.0-58.0,+E,400,500,,0.100842,17895.27,,,,,
AgI-AgNO3,43.9-56.1,P2,400,500,,689.65,-2.84283,0.00296673,,,,
AgI-AgNO3,46.9-53.1,+E,400,500,,0.254856,14712.86,,,,,
AgI-AgNO3,52.0-48.0,+E,400,500,,0.0862559,19223.71,,,,,
AgI-HgI2,0-100,+E,540,750,,0.311216,9393.24,,,,"For 100% HgI2, the departures from the recommended data set are: 556 K, 3.3%, 629 K, 19.3%.",
AgI-HgI2,0.5-99.5,+E,560,680,,0.168166,12409.11,,,,,
AgI-HgI2,1.8-98.2,+E,540,700,,0.166318,13001.58,,,,,
AgI-HgI2,3.5-96.5,+E,550,730,,0.173107,13234.63,,,,,
AgI-HgI2,5.9-94.1,+E,540,730,,0.117241,16004.49,,,,,
AgNO3,100,+E,530,593.4,1%,0.1159,15146.33,,,,,
AgNO3-CsNO3,0-100,+E,550,670,,0.05236,22020.76,,,,"For 100% CsNO3, the departures from the recommended data set are: 550 K, +2.9%, 670 K, -5.0%.",
AgNO3-CsNO3,25-75,+E,550,670,,0.08238,18351.33,,,,,
AgNO3-CsNO3,50-50,+E,550,670,,0.09479,16744.65,,,,,
AgNO3-CsNO3,75-25,+E,550,670,,0.11851,15263.49,,,,,
AgNO3-CsNO3,100-0,+E,550,670,,0.14124,14301.15,,,,"For 100% AgNO3, the departures from the recommended data set are: 550 K, +1.3%, 670 K, +4.6%.",
AgNO3-HgBr2,.19-99.81,+E,530,550,,0.133357,12380.66,,,,,
AgNO3-HgBr2,1.01-98.99,+E,530,550,,0.3663,7850.15,,,,,
AgNO3-HgBr2,4.38-95.62,+E,530,550,,0.120107,13311.62,,,,,
AgNO3-HgBr2,6.75-93.25,+E,530,550,,0.0119272,23995.22,,,,,
AgNO3-HgI2,30-70,+E,430,470,,6.094E-5,41252.84,,,,,
AgNO3-HgI2,32.5-67.5,+E,380,470,,7.362E-5,40552.84,,,,,
AgNO3-HgI2,55-45,+E,400,470,,6.06E-5,41056.19,,,,,
AgNO3-HgI2,60-40,+E,380,470,,7.443E-5,39634.86,,,,,
AgNO3-HgI2,65-35,+E,390,470,,1.6009E-4,37654.96,,,,,
AgNO3-KNO3,0-100,+E,610,670,,0.07531,18527.06,,,,"For 100% KNO3, the departures from the recommended data set are: 620 K, -1.7%,670 K, -1.1%.",
AgNO3-KNO3,25-75,+E,550,670,,0.10056,16430.84,,,,,
AgNO3-KNO3,50-50,+E,550,670,,0.11504,15372.27,,,,,
AgNO3-KNO3,75-25,+E,550,670,,0.11192,15426.67,,,,,
AgNO3-KNO3,100-0,+E,550,670,,0.14124,14301.15,,,,"For 100% AgNO3, the departures from the recommended data set are: 550 K, +1.3%, 670 K, +4.6%.",
AgNO3-LiNO3,0-100,+E,550,670,,0.08363,18690.24,,,,"For 100% LiNO3, the departures from the recommended data set are: 550 K, +4.7%, 670 K, +3.7%.",
AgNO3-LiNO3,25-75,+E,550,670,,0.11289,16481.05,,,,,
AgNO3-LiNO3,50-50,+E,550,670,,0.10481,16012.44,,,,,
AgNO3-LiNO3,75-25,+E,550,670,,0.13815,14660.98,,,,,
AgNO3-LiNO3,100-0,+E,550,670,,0.14124,14301.15,,,,"For 100% AgNO3, the departures from the recommended data set are: 550 K, +1.3%, 670 K, +4.6%.",
AgNO3-NaNO3,0-100,+E,550,670,,0.10392,16234.19,,,,"For 100% NaNO3, the departures from the recommended data set are: 550 K, -0.6%, 670 K, -0.7%.",
AgNO3-NaNO3,25-75,+E,550,670,,0.11369,15493.61,,,,,
AgNO3-NaNO3,50-50,+E,550,670,,0.12345,15296.96,,,,,
AgNO3-NaNO3,75-25,+E,550,670,,0.12903,14824.16,,,,,
AgNO3-NaNO3,100-0,+E,550,670,,0.14124,14301.15,,,,"For 100% AgNO3, the departures from the recommended data set are: 550 K, +1.3%, 670 K, +4.6%.",
AgNO3-RbNO3,0-100,+E,550,670,,0.14711,15865.99,,,,"For 100% RbNO3, the departures from the recommended data set are: 550 K, -4.1%, 670 K, -1.2%.",
AgNO3-RbNO3,25-75,+E,550,670,,0.14693,15008.26,,,,,
AgNO3-RbNO3,50-50,+E,550,670,,0.14094,14648.43,,,,,
AgNO3-RbNO3,75-25,+E,550,670,,0.14207,14271.86,,,,,
AgNO3-RbNO3,100-0,+E,550,670,,0.14124,14301.15,,,,"For 100% AgNO3, the departures from the recommended data set are: 550 K, +1.3%, 670 K, +4.6%.",
AgNO3-TlNO3,0-100,DP,,,,3.67,498.2K,,,,"For 100% TlNO3, at 498 K, the departure from the recommended value is +8.3%.",
AgNO3-TlNO3,14.6-85.4,+E,473,498,,1.467,3774.03,,,,,
AgNO3-TlNO3,33.8-66.2,+E,448,498,,1.704,3241.82,,,,,
AgNO3-TlNO3,45.2-54.8,+E,448,498,,1.592,3568.17,,,,,
AgNO3-TlNO3,51.1-48.9,+E,398,498,,0.307,10153.48,,,,,
AgNO3-TlNO3,56.2-43.8,+E,398,498,,0.302,10317.92,,,,,
AgNO3-TlNO3,59.1-40.9,+E,398,498,,0.319,10284.44,,,,,
AgNO3-TlNO3,61.1-38.9,+E,398,498,,0.266,11033.39,,,,,
AgNO3-TlNO3,62.9-37.1,+E,398,498,,0.31,10401.6,,,,,
AgNO3-TlNO3,65.8-34.2,+E,398,498,,0.334,10100.34,,,,,
AgNO3-TlNO3,70.2-29.8,+E,398,498,,0.357,9857.67,,,,,
AgNO3-TlNO3,74.0-26.0,+E,448,498,,1.3,4790.76,,,,,
AgNO3-TlNO3,82.1-17.9,+E,448,498,,1.5,4301.22,,,,,
AgNO3-TlNO3,93.2-6.8,+E,473,498,,1.74,3834.28,,,,,
AgNO3-TlNO3,100-0,DP,,,,4.56,498.2K,,,,"For 100% AgNO3, at 498 K, the departure from the recommended value is -1.0%.",
AgSCN-N(C3H7)4SCN,3.4-96.6,+E,330,380,,2.9202E-5,43767.63,,,,,
AgSCN-N(C3H7)4SCN,15.1-84.9,+E,330,380,,2.8396E-5,44371.56,,,,,
AgSCN-N(C3H7)4SCN,26.8-73.2,+E,330,380,,2.3915E-5,45458.37,,,,,
AgSCN-N(C3H7)4SCN,41.6-58.4,+E,330,380,,9.9695E-6,48825.71,,,,,
AlBr3,100,+E,373,523,1.5%,0.03491,13066.85,,,,,
AlBr3-HgBr2,66.67-33.33,+E,385,410,,2.317E-4,36907.26,,,,,
AlBr3-HgBr2,69.51-30.49,+E,385,410,,5.658E-4,33688.88,,,,,
AlBr3-HgBr2,71.87-28.13,+E,385,410,,5.78E-4,33201.85,,,,,
AlBr3-HgBr2,73.54-26.46,+E,385,410,,7.26E-4,32222.36,,,,,
AlBr3-HgBr2,76.94-23.06,+E,385,410,,7.36E-4,31465.46,,,,,
AlBr3-HgBr2,80.15-19.85,+E,385,410,,4.645E-4,32376.33,,,,,
AlBr3-HgBr2,84.80-15.20,+E,385,410,,0.002011,26146.25,,,,,
AlBr3-HgBr2,92.66-7.34,+E,385,410,,0.005633,20695.67,,,,,
AlBr3-HgBr2,100.0-0.0,+E,385,415,,0.03632,13004.51,,,,"For 100% AlBr3, the departures from the recommended data set are: 385 K, +2.0%, 415 K, +2.0%.",
AlBr3-KBr,66.67-33.33,+E,393,413,,0.006875,25284.34,,,,,
AlBr3-KBr,68.77-31.23,+E,383,413,,0.004546,26562.15,,,,,
AlBr3-KBr,71.22-28.78,+E,383,413,,0.003503,27365.49,,,,,
AlBr3-KBr,73.66-26.34,+E,383,413,,0.004652,26257.55,,,,,
AlBr3-KBr,75.66-24.34,+E,383,413,,0.003871,26634.95,,,,,
AlBr3-KBr,76.59-23.41,+E,383,413,,0.004033,26349.18,,,,,
AlBr3-KCl,66.7-33.3,DP,,,,41.603,353.2K,,,,,
AlBr3-KCl,66.7-33.3,+E,383.2,443.2,,0.00768327,24498.99,,,,,
AlBr3-KCl,100-0,+E,413.2,433.2,,0.0462149,12184.01,,,,"For 100% AlBr3, the departures from the recommended data set are: 415 K, +2.6%, 430 K, +3.4%.",
AlBr3-NaBr,66.67-33.33,+E,393,413,,0.004408,26641.65,,,,,
AlBr3-NaBr,69.62-30.38,+E,393,413,,0.004167,26713.19,,,,,
AlBr3-NaBr,73.7-26.3,+E,393,413,,0.01013,23560.92,,,,,
AlBr3-NaBr,75.46-24.54,+E,393,413,,0.007528,24448.36,,,,,
AlBr3-NH4Br,66.69-33.31,+E,395,420,,0.00585,25518.64,,,,,
AlBr3-NH4Br,70.90-29.10,+E,385,420,,0.00454,26212.36,,,,,
AlBr3-NH4Br,74.78-25.22,+E,385,420,,0.00626,24968.86,,,,,
AlBr3-NH4Br,75.63-24.37,+E,385,420,,0.00524,25398.56,,,,,
AlBr3-NH4Br,78.40-21.60,+E,385,420,,0.0073,23944.18,,,,,
AlBr3-NH4Br,100.0-0.0,+E,385,420,,0.0356,13071.45,,,,"For 100% AlBr3, the departures from the recommended data set are: 385 K, +2.0%, 420 K, +2.0%.",
AlBr3-SbBr3,0-100,+E,375,410,,0.01899,16297.37,,,,"For 100% SbBr3, the results have been advanced as the recommended data set.",
AlBr3-SbBr3,10-90,+E,373,413,,0.03572,15009.1,,,,,
AlBr3-SbBr3,20-80,+E,373,413,,0.02721,16685.65,,,,,
AlBr3-SbBr3,30-70,+E,373,413,,0.01787,18743.38,,,,,
AlBr3-SbBr3,40-60,+E,373,413,,0.002192,26544.58,,,,,
AlBr3-SbBr3,50-50,+E,373,413,,7.344E-4,30747.89,,,,,
AlBr3-SbBr3,60-40,+E,373,413,,6.679E-4,31080.95,,,,,
AlBr3-SbBr3,70-30,+E,373,413,,4.296E-4,32180.94,,,,,
AlBr3-SbBr3,80-20,+E,373,413,,0.00216471,25714.88,,,,,
AlBr3-SbBr3,90-10,+E,373,413,,0.014906,17211.17,,,,,
AlBr3-SbBr3,100-0,+E,413,433,,0.0466,12147.61,,,,"For 100% AlBr3, the departures from the recommended data set are: 415 K, +1.9%, 435 K, +3.9%.",
AlBr3-ZnBr2,66.7-33.3,+E,413.2,453.2,,1.4225E-4,43861.61,,,,,
AlBr3-ZnBr2,100-0,+E,415,435,,0.0466,12147.61,,,,"For 100% AlBr3, the departures from the recommended data set are: 415 K, +1.9%, 435 K, +3.9%.",
AlCl3,100,+E,469,559,1%,0.00228,19424.96,,,,,
AlCl3-KCl,0-100,+E,973,1173,,0.11402,21390.22,,,,,
AlCl3-KCl,5.5-94.5,+E,973,1173,,0.05288,26800.64,,,,,
AlCl3-KCl,11.5-88.5,+E,973,1173,,0.04071,27650.43,,,,,
AlCl3-KCl,18.35-81.65,+E,973,1173,,0.02845,29800.62,,,,,
AlCl3-KCl,25.7-74.3,+E,973,1173,,0.01967,31900.6,,,,,
AlCl3-KCl-NaCl,0-61.5-38.5,+E,973,1173,,0.0391,30180.53,,,,,
AlCl3-KCl-NaCl,0-70.6-29.4,+E,973,1173,,0.05141,28030.34,,,,,
AlCl3-KCl-NaCl,0-84.6-15.4,+E,973,1173,,0.07806,25240.4,,,,,
AlCl3-KCl-NaCl,5.1-58.4-36.5,+E,973,1173,,0.02665,31610.65,,,,,
AlCl3-KCl-NaCl,5.2-66.9-27.9,+E,973,1173,,0.0353,29710.66,,,,,
AlCl3-KCl-NaCl,5.3-80.1-14.6,+E,973,1173,,0.05335,26990.6,,,,,
AlCl3-KCl-NaCl,10.6-55.0-34.4,+E,973,1173,,0.01942,32820.68,,,,,
AlCl3-KCl-NaCl,10.9-62.9-26.2,+E,973,1173,,0.02568,31050.4,,,,,
AlCl3-KCl-NaCl,11.2-75.1-13.7,+E,973,1173,,0.03788,28570.5,,,,,
AlCl3-KCl-NaCl,16.92-51.08-32.0,+E,973,1173,,0.01121,36010.62,,,,,
AlCl3-KCl-NaCl,17.2-58.4-24.4,+E,973,1173,,0.01713,33250.39,,,,,
AlCl3-KCl-NaCl,17.7-69.6-12.7,+E,973,1173,,0.02466,31070.9,,,,,
AlCl3-KCl-NaCl,24.2-46.6-29.2,+E,973,1173,,0.00859,37430.69,,,,,
AlCl3-KCl-NaCl,24.4-53.4-22.2,+E,973,1173,,0.01108,35910.62,,,,,
AlCl3-KCl-NaCl,25.0-63.5-11.5,+E,973,1173,,0.01531,33770.47,,,,,
AlCl3-LiCl-NaCl,50-20-30,+E,372,534,,0.044131,15871.85,,,,,
AlCl3-LiCl-NaCl,50-10-40,+E,383,556,,0.053764,14981.06,,,,,
AlCl3-LiCl-NaCl,50-30-20,+E,384,534,,0.044825,15997.79,,,,,
AlCl3-LiCl-NaCl,50-40-10,+E,424,574,,0.049507,15836.7,,,,"In a related study, the results for 100% NaCl have been advanced as the recommended data set. (Molten Salts Standards Program)",
AlCl3-LiCl-NaCl,60-30-10,+E,383,552,,0.031865,18000.71,,,,,
AlCl3-LiCl-NaCl,60-20-20,+E,384,532,,0.03322,17659.7,,,,,
AlCl3-LiCl-NaCl,60-10-30,+E,387,572,,0.032341,17488.16,,,,,
AlCl3-LiCl-NaCl,70-20-10,+E,439,533,,0.032341,17488.16,,,,,
AlCl3-LiCl-NaCl,70-10-20,+E,439,553,,0.036547,17052.6,,,,,
AlCl3-LiCl-NaCl,80-10-10,+E,475,533,,0.02838,16209.09,,,,,
AlCl3-NaCl,50.2-49.8,+E,480,570,,0.08993,13501.99,,,,,
AlCl3-NaCl,50.7-49.3,+E,480,540,,0.06892,14225.42,,,,,
AlCl3-NaCl,51.8-48.2,+E,480,540,,0.05692,14903.24,,,,,
AlCl3-NaCl,56.4-43.6,+E,480,540,,0.05615,15064.33,,,,,
AlCl3-NaCl,59.4-40.6,+E,480,570,,0.08639,13941.32,,,,,
AlCl3-NaCl,60.9-39.1,+E,480,570,,0.11804,12857.65,,,,,
AlCl3-NaCl,65.2-34.8,+E,480,570,,0.09684,13840.9,,,,,
AlCl3-NaCl,65.5-34.5,+E,500,570,,0.09778,13953.87,,,,,
AlF3-LiF,0.0-100.0,+E,1150,1340,,0.18549,23472.63,,,,"For 100% LiF, the departures from the recommended data set are: 1150 K, +27%, 1320 K, +22%.",
AlF3-LiF,10.0-90.0,+E,1240,1390,,0.10194,30373.,,,,,
AlF3-LiF,22.5-77.5,+E,1180,1350,,0.01192,54072.83,,,,,
AlF3-LiF,25.0-75.0,+E,1180,1340,,0.0224,48079.15,,,,,
AlF3-LiF,30.0-70.0,+E,1240,1380,,0.01691,49932.69,,,,,
AlF3-LiF,35.0-65.0,+E,1210,1330,,0.02949,43137.76,,,,,
AlF3-NaF,0.00-100.00,+E,1290,1470,,0.0397,41133.59,,,,"For 100% NaF, the departures from the recommended data set are: 1290 K, +31%, 1370 K, +20%.",
AlF3-NaF,4.54-95.46,+E,1280,1460,,0.0737,33773.39,,,,,
AlF3-NaF,10.00-90.00,+E,1240,1460,,0.0462,40507.24,,,,,
AlF3-NaF,16.67-83.33,+E,1260,1410,,0.0363,44654.07,,,,,
AlF3-NaF,21.42-78.58,+E,1290,1460,,0.0172,53685.38,,,,,
AlF3-NaF,25.00-75.00,+E,1310,1440,,0.01736,53945.21,,,,,
AlF3-NaF,28.96-71.04,+E,1300,1450,,0.0284,46785.43,,,,,
AlF3-NaF,37.99-62.01,+E,1170,1370,,0.0352,38494.28,,,,,
AlF3-Na3AlF6,0-100,+E,1303,1343,,0.1856,20769.72,,,,"For 100% Na3AlF6, the departures from the recommended data set are: 1300 K, -41%, 1340 K, -40%.",
AlF3-Na3AlF6,8.3-91.7,+E,1300,1340,,0.0833865,29279.29,,,,,
AlF3-Na3AlF6,15.7-84.3,+E,1300,1340,,0.0785903,29747.06,,,,,
AlF3-Na3AlF6,23.5-76.5,+E,1300,1340,,0.0714934,30503.54,,,,,
AlF3-Na3AlF6,28.2-71.8,+E,1300,1340,,0.0842072,28367.58,,,,,
AlI3,100,+E,480,660,3%,0.06338,14547.17,,,,,
Al2O3-CaF2,7.8-92.2,DP,,,,1.,1773K,,,,,
Al2O3-CaF2,16.1-83.9,DP,,,,1.5,1773K,,,,,
Al2O3-CaF2,18.6-81.4,DP,,,,1.5,1673K,,,,,
Al2O3-CaF2,24.7-75.3,DP,,,,2.,1673K,,,,,
Al2O3-CaF2,28.3-71.7,DP,,,,0.3,1873K,,,,,
Al2O3-CaF2,29.2-70.8,DP,,,,3.,1773K,,,,,
Al2O3-CaF2,33.8-66.2,+E,1773,1873,,7.402E-19,635856.47,,,,,
Al2O3-CaF2,38.5-61.5,DP,,,,0.6,1873K,,,,,
Al2O3-CaF2,40.4-59.6,DP,,,,0.8,1873K,,,,,
Al2O3-CaF2,43.4-56.6,DP,,,,1.,1873K,,,,,
Al2O3-NaF,40-10 Al2O3,I2,1673,,,-89.9,14.27,-0.038,,,,
Al2O3-Na3AlF6,7.9-92.1,+E,1280,1380,,0.0225944,49593.78,,,,"In a related study, the results for 100% Na3AlF6 have been advanced as the recommended data set.",
Al2O3-Na3AlF6,15.2-84.8,+E,1250,1360,,0.0217493,51100.05,,,,,
Al2O3-Na3AlF6,21.9-78.1,+E,1240,1360,,0.0254018,51459.88,,,,,
Al2O3-Na3AlF6,24.0-76.0,+E,1280,1460,,0.0389771,48623.08,,,,The results for 24 and 30 mol % Al2)3 appear to be approx. 12% too high based on comparisons with the recommended data set for Na3AlF6.,
Al2O3-Na3AlF6,30.0-70.0,+E,1300,1480,,0.0416906,51493.35,,,,,
As2O3,100,+E,601,703,,0.01679,92932.38,,,,,Function produces unexpectedly large value(s).
Ba(NO2)2,100,+E,553,593,5%,0.0012906,47347.35,,,,,
Ba(NO2)2-KNO2,18-82,+E,613,623,,0.0308093,24950.45,,,,,
Ba(NO2)2-KNO2,26-74,+E,583,623,,0.0292876,26082.66,,,,,
Ba(NO2)2-KNO2,30-70,+E,583,623,,0.0191876,28783.47,,,,,
Ba(NO2)2-KNO2,40-60,+E,583,623,,0.00720668,34798.07,,,,,
Ba(NO2)2-KNO2,50-50,+E,583,623,,0.00522441,37533.62,,,,,
Ba(NO2)2-KNO2,60-40,+E,593,623,,0.00507827,38659.13,,,,,
Ba(NO2)2-KNO2,70-30,+E,593,623,,0.0049975,39556.2,,,,,
Ba(NO2)2-KNO2,80-20,+E,593,623,,0.0075989,38229.85,,,,,
Ba(NO2)2-KNO2,83-17,+E,583,623,,0.0237487,32592.65,,,,,
Ba(NO2)2-KNO2,90-10,DP,,,,20.2,583K,,,,,
Ba(NO2)2-KNO2,100-0,+E,553,593,,0.0012906,47347.35,,,,"For 100% Ba(NO2)2, the results have been advanced as the recommended data set.",
Ba(NO2)2-KNO2-NaNO2,21.2-42.4-36.4,+E,453,621,,0.05259,24586.43,,,,,
Ba(NO2)2-KNO2-NaNO2,56.3-6.2-37.5,+E,473,518,,3.648E-6,67490.72,,,,,
Ba(NO2)2-KNO2-NaNO2,56.3-6.2-37.5,+E,518,598,,0.01305,32499.35,,,,,
Ba(NO2)2-NaNO2,20-80,+E,513,613,,0.050619,22013.65,,,,,
Ba(NO2)2-NaNO2,30-70,+E,513,613,,0.0425687,23928.7,,,,,
Ba(NO2)2-NaNO2,40-60,+E,513,613,,0.0418772,24998.56,,,,,
Ba(NO2)2-NaNO2,43-57,+E,513,593,,0.0314318,26673.03,,,,,
Ba(NO2)2-NaNO2,50-50,+E,513,593,,0.0325,27116.96,,,,,
Ba(NO2)2-NaNO2,60-40,+E,513,593,,0.01975,30380.53,,,,,
Ba(NO2)2-NaNO2,66-34,DP,,,,33.,513K,,,,,
Ba(NO2)2-NaNO2,66-34,+E,533,593,,0.0323339,28707.74,,,,,
Ba(NO2)2-NaNO2,70-30,+E,533,593,,0.02152,30902.7,,,,,
Ba(NO2)2-NaNO2,81-19,+E,533,593,,0.00614624,37916.88,,,,,
Ba(NO2)2-NaNO2,100-0,+E,553,593,,0.0012906,47347.35,,,,"For 100% Ba(NO2)2, the results have been advanced as the recommended data set.",
Ba(NO3)2-KNO3,0-100,+E,613,693,,0.1,17047.16,,,,"For 100% KNO3, the departures from the recommended data set are: 613 K -2.2%, 693 K 1.0%.",
Ba(NO3)2-KNO3,5-95,+E,593,693,,0.09085,18078.53,,,,,
Ba(NO3)2-KNO3,11-89,+E,573,693,,0.08982,18670.99,,,,,
Ba(NO3)2-KNO3,18-82,+E,613,693,,0.102,18609.49,,,,,
Ba(NO3)2-KNO3,23-77,+E,633,693,,0.1104,18868.48,,,,,
Ba(NO3)2-KNO3-NaNO3,2.8-50.0-47.2,+E,503,727,,0.05284,20393.16,,,,,
BaCl2,100,+E,1210,1320,1%,0.07993,39521.55,,,,,
BaCl2-CsCl,0-100,+E,930,1030,,0.03448,28342.89,,,,"For 100% CsCl, the departures from the recommended data set are: 930 K, -11%, 1030 K, -16%.",
BaCl2-CsCl,11.42-88.58,+E,1070,1250,,0.13769,19196.51,,,,,
BaCl2-CsCl,24.32-75.68,+E,1000,1240,,0.10483,24368.02,,,,,
BaCl2-CsCl,33.02-66.98,+E,1000,1190,,0.06616,30539.53,,,,,
BaCl2-CsCl,43.75-56.25,+E,1030,1200,,0.05559,33849.13,,,,,
BaCl2-CsCl,53.37-46.63,+E,1030,1200,,0.04584,37560.4,,,,,
BaCl2-CsCl,64.83-35.17,+E,1100,1240,,0.02607,44836.49,,,,,
BaCl2-CsCl,75.28-24.72,+E,1130,1290,,0.02928,44723.52,,,,,
BaCl2-CsCl,84.78-15.22,+E,1180,1290,,0.02799,47623.08,,,,,
BaCl2-CsCl,100-0,+E,1240,1290,,0.0357,48146.09,,,,"For 100% BaCl2, the departures from the recommended data set are: 1240 K, +3.2%, 1290 K, -0.1%.",
BaCl2-LiCl,10.2-89.8,+E,1010,1160,,0.18963,16355.53,,,,,
BaCl2-LiCl,25.0-75.0,+E,1020,1170,,0.23561,15941.31,,,,,
BaCl2-LiCl,39.4-60.6,+E,1010,1170,,0.2765,17066.82,,,,,
BaCl2-LiCl,53.3-46.7,+E,1070,1220,,0.18155,24355.47,,,,,
BaCl2-LiCl,68.0-32.0,+E,1130,1250,,0.20147,25778.06,,,,,
BaCl2-LiCl,85.0-15.0,+E,1160,1230,,0.13508,32221.52,,,,,
BaCl2-LiCl,100.0-0.0,+E,1240,1290,,0.0357,48146.09,,,,"For 100% BaCl2, the departures from the recommended data set are: 1240 K, +3.2%, 1290 K, -0.1%.",
BaCl2-MgCl2,0-100,+E,1010,1130,,0.1317,23460.08,,,,"For 100% MgCl2, the departures from the recommended data set are: 1010 K, -2.3%, 1130 K, 0.0%.",
BaCl2-MgCl2,0-100,+E,1023,1073,,0.2192,18929.99,,,,,
BaCl2-MgCl2,10-90,+E,973,1073,,0.1013,25641.65,,,,,
BaCl2-MgCl2,20-80,+E,973,1073,,0.1156,25083.5,,,,,
BaCl2-MgCl2,30-70,+E,973,1073,,0.1005,27239.97,,,,,
BaCl2-MgCl2,40-60,+E,973,1073,,0.091698,29317.78,,,,,
BaCl2-MgCl2,50-50,+E,973,1073,,0.030581,40446.99,,,,,
BaCl2-MgCl2,60-40,+E,1023,1073,,0.02574,43978.34,,,,,
BaCl2-MgCl2,100-0,+E,1250,1350,,0.0934,38730.26,,,,"For 100% BaCl2, the departures from the recommended data set are: 1250 K, +9.5%, 1350 K, +10.4%.",
BaCl2-NaCl,0-100,+E,1100,1140,,0.01134,44154.49,,,,"For 100% NaCl, the departures from the recommended data set are: 1100 K, +44%,1140 K, +33%.",
BaCl2-NaCl,19-81,+E,1030,1140,,0.0539,33039.93,,,,,
BaCl2-NaCl,26-74,+E,1000,1140,,0.07615,30870.49,,,,,
BaCl2-NaCl,33-67,+E,1000,1140,,0.1682,24745.01,,,,,
BaCl2-NaCl,40-60,+E,1000,1140,,0.1025,30223.63,,,,,
BaCl2-NaCl,46-54,+E,1000,1140,,0.06797,34609.79,,,,,
BaCl2-NaCl,53-47,+E,1030,1140,,0.1116,30586.81,,,,,
BaCl2-NaCl,60-40,+E,1050,1140,,0.2475,23744.18,,,,,
BaCl2-Na3AlF6,60-40,+E,1050,1130,,0.0136,50146.08,,,,,
BeF2,100,E1,847,1252,10%,7.603E-7,220040.24,1471000.,,,"BaF2: Recommended data, shift from previous evaluation.",Function produces unexpectedly large value(s).
BeF2-KF,50-50,+E,873,1073,,0.00515,58040.16,,,,"The results appear to be approx. 18% too high, based on comparisons with the recommended data set for KF.",
BeF2-KF,79-21,DP,,,,2.2,1073.2K,,,,,
BeF2-LiF,36.00-64.00,+E,740,860,,0.0594,38284.24,,,,"The results appear to be approx. 17% too high, based on comparisons with the recommended data set for LiF.",
BeF2-LiF,45.00-55.00,+E,700,820,,0.0207,49581.23,,,,,
BeF2-LiF,50.00-50.00,+E,660,840,,0.00845,58702.5,,,,,
BeF2-LiF,55.01-44.99,+E,680,840,,0.00627,64685.72,,,,,
BeF2-LiF,60.00-40.00,+E,720,840,,0.00421,72468.09,,,,,
BeF2-LiF,65.00-35.00,+E,740,980,,0.00311,80375.98,,,,,
BeF2-LiF,70.00-30.00,+E,760,940,,0.00202,89873.82,,,,,
BeF2-LiF,75.00-25.00,+E,780,960,,9.2E-4,102635.24,,,,,
BeF2-LiF,79.99-20.01,+E,840,980,,5.98E-4,114559.84,,,,,
BeF2-LiF,85.00-15.00,+E,820,1000,,4.57E-4,125438.42,,,,,
BeF2-LiF,90.02-9.98,+E,880,1120,,1.71E-4,144141.21,,,,,
BeF2-LiF,91.02-8.98,+E,820,1100,,1.99E-4,146275.09,,,,,
BeF2-LiF,93.01-6.99,+E,860,1100,,1.05E-4,156944.47,,,,,
BeF2-LiF,94.91-5.09,+E,840,1100,,7.69E-5,164726.84,,,,,Function produces unexpectedly large value(s).
BeF2-LiF,96.01-3.99,+E,880,1080,,6.05E-5,170919.26,,,,,
BeF2-LiF,97.00-3.00,+E,880,1180,,2.31E-5,183555.15,,,,,Function produces unexpectedly large value(s).
BeF2-LiF,98.01-1.99,+E,900,1240,,6.62E-6,198324.92,,,,,Function produces unexpectedly large value(s).
BeF2-LiF,99.01-0.99,+E,980,1240,,1.53E-6,217446.12,,,,,
BeF2-LiF,100-0,E1,847,1252,10%,7.603E-7,220040.24,1471000.,,,The results for 100% BeF2 have been advanced elsewhere as the best values dataset.,Function produces unexpectedly large value(s).
BeF2-LiF-ThF4,15.7-72.7-11.6,+E,840,940,,0.1091,33995.57,,,,,
BeF2-LiF-ThF4,23.9-70.1-6.0,+E,800,900,,0.06625,36388.86,,,,,
BeF2-NaF,26.04-72.96,+E,973,1073,,0.1057,29519.87,,,,"The results appear approx. 17% too high, based on comparisons with the recommended data set for NaF.",
BeF2-NaF,30-70,+E,873.2,1073.2,,0.247243,22125.36,,,,,
BeF2-NaF,30.17-69.83,+E,873,1073,,0.2212,22682.26,,,,,
BeF2-NaF,33.33-66.67,+E,873,1073,,0.1441,30049.57,,,,,
BeF2-NaF,40-60,+E,873,1073,,0.06582,36166.68,,,,,
BeF2-NaF,43-57,+E,873,1073,,0.0346,42941.53,,,,,
BeF2-NaF,44.41-55.59,+E,873,1073,,0.04312,39485.91,,,,,
BeF2-NaF,50-50,+E,873,1073,,0.02919,45111.39,,,,,
BeF2-NaF,52.2-47.8,+E,873,1073,,0.02341,47929.78,,,,,
BeF2-NaF,57.3-42.7,+E,973,1073,,0.001276,74659.29,,,,,
BeF2-NaF,64.11-35.89,+E,973,1023,,0.002746,74051.76,,,,,
BeF2-RbF,50-50,+E,873,1073,,0.005309,55752.73,,,,"Based on comparisons with the recommended data set for RbF, the results appearapprox. 18% too high.",
BiCl3,100,+E,533,613,1.5%,0.3787,19635.84,,,,,
B2O3,100,+E,873,1023,10%,0.661,92635.31,,,,,
B2O3,100,+E,1410,1893,8%,6.738,78221.19,,,,,
B2O3-Cs2CO3,97.0-3.0,+E,873,1023,,0.078623,101564.12,,,,,
B2O3-Cs2CO3,99.0-1.0,+E,873,1023,,0.17189,98547.4,,,,,
B2O3-Cs2CO3,100-0,+E,873,1023,,0.661,92635.31,,,,"For 100% B2O3, the results have been advanced as the recommended data set.",
B2O3-K2B4O7,94.8-5.2,+E,1080,1320,,53.8846,50455.7,,,,,
B2O3-K2B4O7,96.8-3.2,+E,1080,1220,,44.9903,55786.21,,,,,
B2O3-K2B4O7,100-0,+E,1030,1370,,52.1,57949.37,,,,"For 100% B2O3, the results appear approx. 40-50% too high, based on comparisons with the recommended data set.",
B2O3-K2CO3,94.0-6.0,DP,,,,160000.,873K,,,,"For 100% B2O3, the results have been advanced as the recommended data set.",
B2O3-K2CO3,97.0-3.0,DP,,,,100000.,873K,,,,,
B2O3-K2CO3,99.0-1.0,+E,873,1023,,0.1359,99754.09,,,,"For 100% B2O3, the results have been advanced as the recommended data set.",
B2O3-Li2CO3,94.0-6.0,+E,873,1023,,2.4653E-4,146643.29,,,,,
B2O3-Li2CO3,97.0-3.0,+E,973,1023,,0.01661,114744.35,,,,,
B2O3-Li2CO3,99.0-1.0,+E,873,1023,,0.01789,116524.26,,,,,
B2O3-Li2CO3,100-0,+E,873,1023,,0.661,92635.31,,,,"For 100% B2O3, the results have been advanced as the recommended data set.",
B2O3-NaCl,2-98,+E,870,1020,,0.08572,106195.88,,,,,
B2O3-NaCl,99-1,+E,870,1020,,0.32406,96777.54,,,,"For 100% B2O3, the results have been advanced as the recommended data set.",
B2O3-NaF,81.1-19.9,+E,870,1010,,2.0269E-5,170433.91,,,,,
B2O3-NaF,87.9-12.1,+E,870,1010,,2.2615E-5,167772.84,,,,,
B2O3-NaF,93.6-6.4,+E,870,1010,,0.003038,127869.36,,,,,
B2O3-NaF,97.3-2.7,+E,870,1010,,0.012175,119681.14,,,,,
B2O3-NaPO3,0.0-100.0,+E,916,1029,,0.02412,83258.81,,,,"For 100% NaPO3, the results have been advanced as the recommended data set.",
B2O3-NaPO3,59.4-40.6,P2,1070,1220,,206673.,-345.57,0.14464,,,,
B2O3-NaPO3,96.5-3.5,+E,1070,1220,,2.08791,75484.81,,,,,
B2O3-NaPO3,100-0,+E,970,1170,,5.17,76263.04,,,,"For 100% B2O3, the departures from the recommended data set are: 970 K, +2.7%,1020 K, +13.2%.",
B2O3-Na2B4O7,0-100,+E,948,1023,,4.531E-11,274558.67,,,,"For 100% Na2B4O7, the results appear about 39% too high at approx. 1030 K on comparison with the recommended data set.",
B2O3-Na2B4O7,23.9-76.1,+E,948,1023,,1.0914E-11,293717.53,,,,,
B2O3-Na2B4O7,51.4-49.6,+E,948,1023,,8.811E-12,302591.94,,,,,
B2O3-Na2B4O7,54.8-45.2,+E,948,1023,,2.8109E-11,293336.78,,,,,
B2O3-Na2B4O7,59.9-40.1,+E,948,1023,,3.8504E-11,288286.61,,,,,
B2O3-Na2B4O7,64.9-35.1,+E,948,1023,,1.4285E-10,277604.68,,,,,
B2O3-Na2B4O7,66.3-33.7,+E,948,1023,,7.4E-11,285341.02,,,,,
B2O3-Na2B4O7,67.2-32.8,+E,948,1023,,3.0739E-10,270755.35,,,,,
B2O3-Na2B4O7,77.6-22.4,+E,948,1023,,2.0482E-8,235153.1,,,,,
B2O3-Na2B4O7,92.1-7.9,+E,923,1023,,7.485E-4,141603.15,,,,,
B2O3-Na2B4O7,100.00-0.00,+E,923,1023,,4.303,80250.46,,,,"For 100% B2O3, the departures from the recommended data set are: 920 K, +29%, 1020 K, +51%.",
B2O3-Na2CO3,94.0-6.0,+E,873,1023,,0.024434,114045.2,,,,,
B2O3-Na2CO3,97.0-3.0,+E,873,1023,,0.01091,119870.26,,,,,
B2O3-Na2CO3,99.0-1.0,+E,873,1023,,0.0203,115589.12,,,,,
B2O3-Na2CO3,100-0,+E,873,1023,,0.661,92635.31,,,,"For 100% B2O3, the results have been advanced as the recommended data set.",
B2O3-Na3AlF6,96.8-3.2,+E,873,1023,,0.072912,96915.61,,,,"For 100% B2O3, the results have been advanced as the recommended data set.",
B2O3-Na3AlF6,98.4-1.6,+E,873,1023,,0.08357,102042.35,,,,,
B2O3-Rb2CO3,97.0-3.0,+E,873,1023,,0.006918,118204.58,,,,,
B2O3-Rb2CO3,99.0-1.0,+E,873,1023,,0.4838,88069.23,,,,"For 100% B2O3, the results have been advanced as the recommended data set.",
Ca(NO3)2-KNO3,0-100,+E,626,667,,0.064641,19388.98,,,,"For 100% KNO3, the departures from the recommended data set are: 620 K, -0.3%,670 K, -1.1%.",
Ca(NO3)2-KNO3,20-80,+E,500,670,,0.04063,23632.46,,,,,
Ca(NO3)2-KNO3,26-74,+E,450,525,,0.00111287,40204.31,,,,,
Ca(NO3)2-KNO3,26-74,+E,526,667,,0.044748,23840.83,,,,,
Ca(NO3)2-KNO3,33-67,P3,440,525,,55791.1,-334.8012,0.670742,-4.4842E-4,,,
Ca(NO3)2-KNO3,33-67,+E,526,667,,0.037111,25426.59,,,,,
Ca(NO3)2-KNO3,36-64,+E,460,525,,1.451E-4,50447.33,,,,,
Ca(NO3)2-KNO3,36-64,+E,526,667,,0.023373,28296.87,,,,,
Ca(NO3)2-KNO3,40-60,P3,450,525,,39145.8,-220.977,0.41596,-2.6094E-4,,,
Ca(NO3)2-KNO3,40-60,+E,526,667,,0.019033,30250.83,,,,,
Ca(NO3)2-KNO3,45-55,+E,480,525,,6.679E-5,56171.14,,,,,
Ca(NO3)2-KNO3,45-55,+E,526,667,,0.010472,33727.79,,,,,
Ca(NO3)2-KNO3-NaNO3,12-19-69,+E,573,673,,0.07943,19043.79,,,,,
Ca(NO3)2-KNO3-NaNO3,12-40-48,+E,573,673,,0.06975,19687.72,,,,,
Ca(NO3)2-KNO3-NaNO3,13-62-25,+E,573,673,,0.06404,20443.37,,,,,
Ca(NO3)2-KNO3-NaNO3,22-36-42,+E,573,673,,0.03436,24739.57,,,,,
Ca(NO3)2-KNO3-NaNO3,25-25-50,+E,573,673,,0.03109,25709.02,,,,,
Ca(NO3)2-KNO3-NaNO3,25-50-25,+E,573,673,,0.03746,24545.43,,,,,
Ca(NO3)2-KNO3-NaNO3,32.3-52.1-15.6,+E,423,501,,1.207E-4,50851.09,,,,,
Ca(NO3)2-KNO3-NaNO3,32.3-52.1-15.6,+E,501,610,,0.004283,35964.59,,,,,
Ca(NO3)2-LiNO3,0-100,+E,530,680,,0.06263,19784.37,,,,"For 100% LiNO3, the departures from the recommended data set are: 540 K -0.5%,650 K -4.9%.",
Ca(NO3)2-LiNO3,5-95,+E,520,700,,0.02804,24674.72,,,,,
Ca(NO3)2-LiNO3,11-89,+E,520,700,,0.02504,26468.85,,,,,
Ca(NO3)2-LiNO3,16-84,+E,520,680,,0.01516,30093.92,,,,,
Ca(NO3)2-LiNO3,21-79,+E,550,690,,0.02033,29493.93,,,,,
Ca(NO3)2-LiNO3,27-73,+E,580,680,,0.01826,30821.95,,,,,
Ca(NO3)2-LiNO3,33-67,+E,620,690,,0.01786,31771.74,,,,,
Ca(NO3)2-LiNO3,38-62,+E,640,690,,0.01627,33094.32,,,,,
Ca(NO3)2-LiNO3,43-57,+E,660,690,,0.01419,35079.24,,,,,
Ca(NO3)2-LiNO3,48-52,+E,680,710,,0.00589,40643.22,,,,,
Ca(NO3)2-LiNO3,54-46,+E,690,710,,0.001504,49609.26,,,,,
Ca(NO3)2-NaNO3,0-100,+E,590,690,,0.1038,16129.59,,,,"For 100% NaNO3, the departures from the recommended data set are: 590 K -2.9%,690 K -2.5%.",
Ca(NO3)2-NaNO3,5-95,+E,570,690,,0.09491,17464.31,,,,,
Ca(NO3)2-NaNO3,11-89,+E,560,700,,0.08809,18382.71,,,,,
Ca(NO3)2-NaNO3,18-82,+E,530,680,,0.0416,23682.25,,,,,
Ca(NO3)2-NaNO3,25-75,+E,530,680,,0.02384,27321.14,,,,,
Ca(NO3)2-NaNO3,30-70,+E,530,680,,0.02234,28401.05,,,,,
Ca(NO3)2-NaNO3,38-62,+E,570,690,,0.02204,29548.32,,,,,
Ca(NO3)2-NaNO3,43-57,+E,600,700,,0.02865,28796.86,,,,,
Ca(NO3)2-NaNO3,48-52,+E,640,690,,0.01895,32003.53,,,,,
Ca(NO3)2-NaNO3,54-46,+E,680,710,,0.005196,40359.54,,,,,
Ca(NO3)2-NaNO3,60-40,+E,680,710,,9.305E-5,64433.84,,,,,
CaCl2,100,+E,980,1240,1%,0.10215,30350.99,,,,,
CaCl2-NaCl,0-100,+E,1100,1140,,0.01395,42290.07,,,,"For 100% NaCl, the departures from the recommended data set are: 1100 K, +44%,1140 K, +33%.",
CaCl2-NaCl,10-90,+E,1050,1140,,0.005655,52052.34,,,,,
CaCl2-NaCl,20-80,+E,1000,1140,,0.01433,44631.47,,,,,
CaCl2-NaCl,30-70,+E,980,1140,,0.03606,37282.99,,,,,
CaCl2-NaCl,40-60,+E,930,1140,,0.15,25498.98,,,,,
CaCl2-NaCl,50-50,+E,930,1140,,0.2175,23409.45,,,,,
CaCl2-NaCl,60-40,+E,930,1140,,0.3268,20722.86,,,,,
CaCl2-NaCl,80-20,+E,980,1140,,0.3321,22546.28,,,,,
CaCl2-NaCl,90-10,+E,1030,1140,,0.3743,22346.7,,,,,
CaCl2-NaCl,100-0,+E,1030,1140,,0.1715,28610.25,,,,"For 100% CaCl2, the departures from the recommended data set are: 1030 K, +36.7%, 1140 K, +39.8%.",
CaC2-CaO,75-25,P3,2190,2490,,29111.2,-12.8903,-0.0041496,1.88E-6,,,
CaF2-CaO,51.9-48.1,DP,,,,1.5,1873K,,,,,
CaF2-CaO,55.0-45.0,DP,,,,1.,1873K,,,,,
CaF2-CaO,56.1-43.9,DP,,,,0.8,1873K,,,,,
CaF2-CaO,56.6-43.4,DP,,,,0.6,1873K,,,,,
CaF2-CaO,57.2-42.8,DP,,,,0.4,1873K,,,,,
CaF2-CaO,58.2-41.8,DP,,,,0.3,1873K,,,,,
CaF2-CaO,62.2-37.8,DP,,,,0.2,1873K,,,,,
CaF2-MgO,67.38-32.62,+E,1475,1621,,0.020597,99367.48,,,,,
CaF2-Na3AlF6,0-100,+E,1303,1343,,0.1856,20769.72,,,,"For 100% Na3AlF6, the departures from the recommended data set are: 1300 K, -41%, 1340 K, -40%.",
CaF2-Na3AlF6,6.4-93.6,+E,1300,1340,,0.0759572,30804.8,,,,,
CaF2-Na3AlF6,12.4-87.6,+E,1300,1340,,0.0479496,35979.24,,,,,
CaF2-Na3AlF6,23.0-77.0,+E,1300,1340,,0.039205,38316.46,,,,,
CaF2-TiO2,95-5,DP,,,,2.75,1570K,,,,,
CaF2-V2O5,97.79-2.21,+E,1562,1773,,3.047E-4,163304.25,,,,,
CaO-KOH-K2CO3,7.6-2.0-90.4,+E,680,860,,0.0208415,26320.31,,,,,
CaO-NaF,55-15 CaO,I2,1673,,,-25.2,3.38,-0.008,,,,
CaO-NaOH-Na2CO3,1.4-97.0-1.6,+E,730,820,,0.0997208,18340.45,,,,,
CaSO4-Na2SO4,0-100,+E,1240,1470,,0.148,41798.86,,,,"For 100% Na2SO4, the results have been advanced as the recommended data set.",
CaSO4-Na2SO4,10-90,+E,1240,1470,,0.0479,57405.44,,,,,
CaSO4-Na2SO4,20-80,+E,1240,1470,,0.024,65815.42,,,,,
CaSO4-Na2SO4,30-70,+E,1240,1470,,0.0407,63514.18,,,,,
CaSO4-Na2SO4,40-60,+E,1240,1470,,0.2884,45982.93,,,,,
CaSO4-Na2SO4,55-45,+E,1240,1470,,0.4786,39999.71,,,,,
Cd(NO3)2-KNO3-LiNO3,11.3-61.2-27.5,+E,403,603,,0.01431,26160.06,,,,,
Cd(NO3)2-KNO3-NaNO3,22.0-59.1-18.9,+E,412,473,,0.003138,32981.77,,,,,
Cd(NO3)2-KNO3-NaNO3,22.0-59.1-18.9,+E,473,605,,0.02629,24296.89,,,,,
Cd(NO3)2-KNO3-NaNO3,46.0-14.6-39.4,+E,404,519,,1.019E-4,52066.99,,,,,
Cd(NO3)2-KNO3-NaNO3,46.0-14.6-39.4,+E,519,603,,0.003439,36942.41,,,,,
Cd(NO3)2-LiNO3-NaNO3,38.9-20.1-41.0,+E,403,468,,2.33E-4,47372.04,,,,,
Cd(NO3)2-LiNO3-NaNO3,38.9-20.1-41.0,+E,468,603,,0.002255,38360.81,,,,,
Cd(SCN)2-N(C3H7)4SCN,1.8-98.2,+E,330,370,,2.9367E-5,43871.35,,,,,
Cd(SCN)2-N(C3H7)4SCN,4.7-95.3,+E,330,370,,1.6999E-5,45921.8,,,,,
Cd(SCN)2-N(C3H7)4SCN,15.1-84.9,+E,330,370,,6.0141E-6,49859.18,,,,,
Cd(SCN)2-N(C3H7)4SCN,21.1-78.9,+E,330,370,,2.8786E-6,52655.73,,,,,
CdBr2,100,+E,853,949,1.5%,0.1893,19062.62,,,,,
CdBr2-CdCl2,0-100,+E,863,963,,0.2405,16368.08,,,,"For 100% CdCl2, the results have been advanced as the recommended data set.",
CdBr2-CdCl2,10-90,+E,873,933,,0.2168,17238.37,,,,,
CdBr2-CdCl2,20-80,+E,873,933,,0.2101,17558.03,,,,,
CdBr2-CdCl2,30-70,+E,873,933,,0.2037,17871.42,,,,,
CdBr2-CdCl2,40-60,+E,873,933,,0.21,17711.59,,,,,
CdBr2-CdCl2,50-50,+E,873,933,,0.2039,18017.02,,,,,
CdBr2-CdCl2,60-40,+E,873,933,,0.2101,17858.45,,,,,
CdBr2-CdCl2,70-30,+E,873,933,,0.2041,18156.35,,,,,
CdBr2-CdCl2,80-20,+E,873,933,,0.1984,18448.4,,,,,
CdBr2-CdCl2,90-10,+E,873,933,,0.2044,18291.08,,,,,
CdBr2-CdCl2,100-0,+E,853,949,,0.1893,19062.62,,,,"For 100% CdBr2, the results have been advanced as the recommended data set.",
CdBr2-KCl,50-50,+E,683,791,,0.198419,16242.14,,,,,
CdBr2-KCl,60-40,+E,683,791,,0.181767,16635.44,,,,,
CdBr2-KCl,70-30,+E,733,791,,0.2096,15754.7,,,,,
CdBr2-KCl,80-20,+E,733,791,,0.1959,16424.99,,,,,
CdBr2-NaCl,60-80 CdBr2,I2,793,,,2.625,-0.008152,1.011E-4,,,,
CdBr2-PbCl2,0-100,DP,,,,3.8,793K,,,,"For 100% PbCl2 at 793 K, the departure from the recommended data set is -7.4%.",
CdBr2-PbCl2,10-90,DP,,,,3.7,793K,,,,,
CdBr2-PbCl2,20-80,DP,,,,3.6,793K,,,,,
CdBr2-PbCl2,30-70,+E,733,793,,0.08191,24719.07,,,,,
CdBr2-PbCl2,40-60,+E,733,793,,0.08994,23832.04,,,,,
CdBr2-PbCl2,50-50,+E,733,793,,0.09026,23547.11,,,,,
CdBr2-PbCl2,60-40,+E,733,793,,0.1163,21914.9,,,,,
CdBr2-PbCl2,70-30,DP,,,,4.27,733K,,,,,
CdBr2-PbCl2,80-20,DP,,,,4.36,733K,,,,,
CdBr2-PbCl2,90-10,DP,,,,4.5,733K,,,,,
CdCl2,100,+E,863,963,1.5%,0.2405,16368.08,,,,,
CdCl2-CdI2,0-100,+E,683,793,,0.03235,32126.96,,,,"For 100% CdI2, the departures from the recommended data set are: 690 K, -34%, 790 K, -41%.",
CdCl2-CdI2,10-90,+E,683,793,,0.06952,27084.32,,,,,
CdCl2-CdI2,20-80,+E,683,793,,0.08508,25837.47,,,,,
CdCl2-CdI2,30-70,+E,683,793,,0.0982,24837.89,,,,,
CdCl2-CdI2,40-60,+E,683,793,,0.08688,25659.65,,,,,
CdCl2-CdI2,50-50,+E,683,793,,0.1013,24703.59,,,,,
CdCl2-KBr,32.7-67.3,+E,683,930,,0.11685,18265.98,,,,,
CdCl2-KBr,37.9-62.1,+E,644,918,,0.092337,20585.21,,,,,
CdCl2-KBr,43.9-56.1,+E,697.9,916,,0.078273,21440.43,,,,,
CdCl2-KBr,50.8-49.2,+E,704.3,877.6,,0.073125,22530.8,,,,,
CdCl2-KBr,53.5-46.5,+E,667,911,,0.11295,19741.28,,,,,
CdCl2-KBr,59.9-40.1,+E,650,904,,0.066934,23154.64,,,,,
CdCl2-KCl,21.6-78.4,+E,880,970,,0.05392,25309.44,,,,,
CdCl2-KCl,26.1-73.9,+E,830,970,,0.0668,23670.12,,,,,
CdCl2-KCl,37.5-62.5,+E,730,970,,0.06544,23564.68,,,,,
CdCl2-KCl,45.6-54.4,+E,730,970,,0.06313,23803.17,,,,,
CdCl2-KCl,50.1-49.9,+E,730,970,,0.06124,24016.56,,,,,
CdCl2-KCl,51.1-48.9,+E,730,970,,0.06977,23292.72,,,,,
CdCl2-KCl,65.6-34.4,+E,730,970,,0.07274,23815.73,,,,,
CdCl2-KCl,76.5-23.5,+E,780,970,,0.10266,22058.42,,,,,
CdCl2-KCl,100.0-0.0,+E,863,963,,0.2405,16368.08,,,,"For 100% CdCl2, the results have been advanced as the recommended data set.",
CdCl2-NaBr,60-40,+E,735,793,,0.3812,12186.52,,,,,
CdCl2-NaBr,70-30,+E,735,793,,0.2892,14089.02,,,,,
CdCl2-NaBr,80-20,DP,,,,2.61,793K,,,,,
CdCl2-NaCl,27.2-72.8,+E,930,970,,0.098,21322.02,,,,,
CdCl2-NaCl,50.0-50.0,+E,730,970,,0.0715,23359.24,,,,,
CdCl2-NaCl,54.5-45.5,+E,730,970,,0.0659,23987.27,,,,,
CdCl2-NaCl,60.0-40.0,+E,730,970,,0.07732,23205.69,,,,,
CdCl2-NaCl,74.5-25.5,+E,780,970,,0.1045,21531.22,,,,,
CdCl2-NaCl,100.0-0.0,+E,863,963,,0.2405,16368.08,,,,"For 100% CdCl2, the results have been advanced as the recommended data set.",
CdCl2-PbBr2,0-100,+E,733,793,,0.05864,27741.22,,,,"For 100% PbBr2, the departures from the recommended data set are: 735 K, +21%,790 K, +16%.",
CdCl2-PbBr2,10-90,+E,733,793,,0.04893,28643.72,,,,,
CdCl2-PbBr2,20-80,+E,733,793,,0.04138,29481.79,,,,,
CdCl2-PbBr2,30-70,+E,733,793,,0.03357,30638.69,,,,,
CdCl2-PbBr2,40-60,+E,733,793,,0.02856,31551.65,,,,,
CdCl2-PbBr2,50-50,DP,,,,3.4,793K,,,,,
CdCl2-PbBr2,60-40,DP,,,,3.4,793K,,,,,
CdCl2-PbCl2,0.0-100.0,+E,800,950,,0.04915,29284.31,,,,"For 100% PbCl2, the departures from the recommended data set are: 800 K, +1.5%, 950 K, -1.0%.",
CdCl2-PbCl2,25.1-74.9,+E,760,950,,0.07629,25725.34,,,,,
CdCl2-PbCl2,35.8-64.2,+E,720,950,,0.08377,24578.06,,,,,
CdCl2-PbCl2,48.2-51.8,+E,760,950,,0.08208,24489.36,,,,,
CdCl2-PbCl2,74.6-25.4,+E,840,950,,0.1552,19499.44,,,,,
CdCl2-PbCl2,100.0-0.0,+E,863,963,,0.2405,16368.08,,,,"For 100% CdCl2, the results have been advanced as the recommended data set.",
CdI2,100,+E,680,920,4%,0.082084,29472.59,,,,,
CeCl3-KCl-NaCl,2.9-48.5-48.6,+E,973,1123,,0.04532,28058.37,,,,Estimated accuracy based on principles of the method: about 10%. KCl-NaCl ratio held at equimolar.,
CeCl3-KCl-NaCl,6.3-46.9-46.8,+E,973,1123,,0.0262,33850.38,,,,,
CeCl3-KCl-NaCl,21.2-39.4-39.4,+E,973,1123,,0.04978,29920.28,,,,,
Co4S3,100,+E,1523,1773,10%,0.3289,23775.56,,,,,
Co4S3-Cu2S,0-100,+E,1473,1773,,0.3102,32112.32,,,,"For 100% Cu2S, the departures from the recommended data set are: 1473 K, -0.7%, 1773 K, +7.5%.",
Co4S3-Cu2S,5.03-94.97,+E,1473,1773,,0.4033,27473.02,,,,,
Co4S3-Cu2S,10.66-89.34,+E,1473,1773,,0.4039,26272.19,,,,,
Co4S3-Cu2S,16.98-83.02,+E,1473,1773,,0.521,21236.67,,,,,
Co4S3-Cu2S,24.30-75.70,+E,1473,1773,,0.4435,22570.97,,,,,
Co4S3-Cu2S,32.47-67.53,+E,1473,1773,,0.4748,20826.63,,,,,
Co4S3-Cu2S,41.90-58.10,+E,1473,1773,,0.4115,21341.69,,,,,
Co4S3-Cu2S,52.75-47.25,+E,1473,1773,,0.4209,19686.05,,,,,
Co4S3-Cu2S,65.67-34.33,+E,1473,1773,,0.375,21389.8,,,,,
Co4S3-Cu2S,81.14-18.86,+E,1473,1773,,0.3927,20240.44,,,,,
Co4S3-Cu2S,100-0,+E,1473,1773,,0.3949,21254.66,,,,"For 100% Co4S3, the departures from the recommended data set are: 1480 K, -2.0%, 1770 K, +0.9%.",
Co4S3-FeS,0-100,+E,1523,1773,,0.3327,29434.1,,,,"For 100% FeS, the results have been advanced as the recommended data set.",
Co4S3-FeS,3-97,+E,1523,1773,,0.3385,28248.75,,,,,
Co4S3-FeS,6-94,+E,1523,1773,,0.3325,27859.21,,,,,
Co4S3-FeS,10-90,+E,1523,1773,,0.3267,27430.34,,,,,
Co4S3-FeS,15-85,+E,1523,1773,,0.3009,27551.26,,,,,
Co4S3-FeS,21-79,+E,1523,1773,,0.3341,25231.2,,,,,
Co4S3-FeS,38-62,+E,1523,1773,,0.328,22894.81,,,,,
Co4S3-FeS,44-56,+E,1523,1773,,0.3553,21232.9,,,,,
Co4S3-FeS,51-49,+E,1523,1773,,0.3553,21232.9,,,,,
Co4S3-FeS,70-30,+E,1523,1773,,0.3827,20621.19,,,,,
Co4S3-FeS,100-0,+E,1523,1773,,0.3289,23775.56,,,,"For 100% Co4S3, the results have been advanced as the recommended data set.",
Co4S3-Ni3S2,0-100,+E,1523,1773,,0.3704,28444.14,,,,"For 100% Ni3S2, the results have been advanced as the recommended data set.",
Co4S3-Ni3S2,7.4-92.6,+E,1523,1773,,0.7705,16565.57,,,,,
Co4S3-Ni3S2,15.3-84.7,+E,1523,1773,,1.06,10761.01,,,,,
Co4S3-Ni3S2,23.6-76.4,+E,1523,1773,,1.163,8361.45,,,,,
Co4S3-Ni3S2,32.6-67.4,+E,1523,1773,,1.015,9080.27,,,,,
Co4S3-Ni3S2,42.1-57.9,+E,1523,1773,,1.06,7386.98,,,,,
Co4S3-Ni3S2,52.2-47.8,+E,1523,1773,,0.8648,9069.81,,,,,
Co4S3-Ni3S2,62.8-37.2,+E,1523,1773,,0.752,10179.42,,,,,
Co4S3-Ni3S2,74.4-25.6,+E,1523,1773,,0.8393,8561.03,,,,,
Co4S3-Ni3S2,86.6-13.4,+E,1523,1773,,0.8829,8297.43,,,,,
Co4S3-Ni3S2,100-0,+E,1523,1773,,0.3289,23775.56,,,,"For 100% Co4S3, the results have been advanced as the recommended data set.",
CsBr,100,+E,912,1192,1.5%,0.0847,22920.34,,,,,
CsBr-CsCl,0-100 CsBr,I1,1070,,,1.033,0.001684,,,,"For 100% CsCl and 100% CsBr, the departures from the recommended data sets are, respectively, +1.7% and +8%.",
CsBr-CsF,0-100 CsBr,I3,1070,,,1.304,-0.00263,-4.083E-5,5.694E-7,,"For 100% CsF and 100% CsBr, the results differ from the recommended data sets by -18% and +8%, respectively.",
CsBr-CsI,0-100 CsI,I2,1070,,,1.203,-0.0023,4.253E-6,,,"For 100% CsBr and 100% CsI at 1070 K, the departures from the recommended datasets are, respectively: +8.0% and +1.6%.",
CsCl,100,+E,934,1072,1%,0.07148,23619.41,,,,,
CsCl-CsF,0-100 CsCl,I4,1070,,,1.304,-0.01404,3.029E-4,-2.709E-6,8.148E-9,"For 100% CsF and 100% CsCl, the results differ by -18% and +1.7%, respectively, from the recommended data sets.",
CsCl-CsI,0-100 CsI,I4,1073,,,1.034,4.729E-4,-3.116E-5,4.026E-7,-1.613E-9,"For 100% CsCl and 100% CsI, the departures from the recommended data sets are,respectively: +2% and +1.7%.",
