Repository: tanoret/MoltenSaltPropnet

# MoltenSaltPropnet
Physics-informed deep-learning toolkit for predicting **thermophysical properties of molten-salt mixtures** from chemical composition and temperature.

---

## Data Pipeline

1. **Source** – Raw NIST SALTDBLEAN CSVs (`density-csv.csv`, `viscosity-csv.csv`, …).  
2. **Pre-processing** – `data_processor.ipynb` cleans columns, harmonizes units, expands polynomial coefficients, and outputs `saltdblean_processed.csv`.  
3. **Loading** – `SALTDBLEANProcessor.from_csv(...)` handles:  
   * NaN imputation / type coercion  
   * Composition normalization  
   * Train/validation/test splits with reproducible seeds  
4.

File: data/saltdblean_janz_processed.csv (part 2 of 28)
MgF2,15,62.3018,Pure Salt,1534.2,2,Kojima 1968 [83],2512,----,Ruff 1928 [123],3.24,0.000524,1650-2100,3,Kirshenbaum 1960 [80],0.187,32100.0,,,,1514.7-1853.2,3,Takeda 2015 [135],0.867,-0.000141,1536-2400,20,Gheribi 2014 [58],,,,,----,----,"{'Mg': 0.3333333333333333, 'F': 0.6666666666666666}"
NaCl,16,58.4428,Pure Salt,1073.8,1,Dawson 1963 [44],1715,----,Ruff 1921 [124],2.14,0.000543,1076.2-1303.2,1,Van Artsdalen 1955 [144],0.0893,22000.0,,,,1083.2-1203.2,1,Torklep 1979 [142],0.712,-0.00018,1170-1441,8,Nagasaka 1992 [102],77.7638,-0.0075312,,,10,Barin 1977 [8],"{'Na': 0.5, 'Cl': 0.5}"
NaF,17,41.9882,Pure Salt,1268,2,Cantor 1961 [30],1978,----,Ruff 1922 [125],2.76,0.000636,1273-1373,1,Paucirova 1970 [111],0.12,26500.0,,,,1273-1373,1,Brockner 1979 [27],1.26,-0.00028,1268.15-1800,20,Gheribi 2014 [58],72.989,,,,5,Obrien 1957 [106],"{'Na': 0.5, 'F': 0.5}"
NdCl3,18,250.599,Pure Salt,1031,2,Druding 1961 [49],1897,10,Glushko 1972 [61],4.26,0.00093,1082-1272,3,Cho 1972 [38],0.0851,36900.0,,,,1030-1237,3,Hayashi 1997 [63],,,----,----,----,,,,,----,----,"{'Nd': 0.25, 'Cl': 0.75}"
LiF-ZrF4,167,44.8707,0.866-0.134,991,5*,Thoma 1960 [139],----,----,----,3.23,0.000755,1070-1162,1,Katyshev 1987 [75],,,,,,----,----,----,,,----,----,----,,,,,----,----,"{'Li': 0.36053288925895083, 'F': 0.5836802664446294, 'Zr': 0.05578684429641965}"
LiF-ZrF4,168,41.9038,0.887-0.113,1016,5*,Thoma 1960 [139],----,----,----,3.18,0.000798,1070-1158,1,Katyshev 1987 [75],,,,,,----,----,----,,,----,----,----,,,,,----,----,"{'Li': 0.3792218896964515, 'F': 0.5724668661821292, 'Zr': 0.04831124412141941}"
LiF-ZrF4,169,40.0672,0.90-0.10,1031,5*,Thoma 1960 [139],----,----,----,3.0,0.000635,1063-1143,1,Katyshev 1987 [75],,,,,,----,----,----,,,----,----,----,,,,,----,----,"{'Li': 0.3913043478260869, 'F': 0.5652173913043478, 'Zr': 0.043478260869565216}"
LiF-ZrF4,170,39.2196,0.906-0.094,1037,5*,Thoma 1960 [139],----,----,----,2.88,0.000567,1091-1185,1,Katyshev 1987 [75],,,,,,----,----,----,,,----,----,----,,,,,----,----,"{'Li': 0.3970201577563541, 'F': 0.5617879053461876, 'Zr': 0.04119193689745837}"
LiF-ZrF4,171,36.8178,0.923-0.077,1057,5*,Thoma 1960 [139],----,----,----,3.34,0.00103,1103-1200,1,Katyshev 1987 [75],,,,,,----,----,----,,,----,----,----,,,,,----,----,"{'Li': 0.41371582250112054, 'F': 0.5517705064993276, 'Zr': 0.034513670999551764}"
LiF-ZrF4,172,34.6987,0.938-0.062,1069,5*,Thoma 1960 [139],----,----,----,3.32,0.00108,1097-1203,1,Katyshev 1987 [75],,,,,,----,----,----,,,----,----,----,,,,,----,----,"{'Li': 0.42909423604757546, 'F': 0.5425434583714547, 'Zr': 0.028362305580969808}"
LiF-ZrF4,173,32.862,0.951-0.049,1079,5*,Thoma 1960 [139],----,----,----,3.02,0.000881,1103-1213,1,Katyshev 1987 [75],,,,,,----,----,----,,,----,----,----,,,,,----,----,"{'Li': 0.44294364229156963, 'F': 0.5342338146250583, 'Zr': 0.02282254308337215}"
LiF-ZrF4,174,31.1667,0.963-0.037,1089,5*,Thoma 1960 [139],----,----,----,3.3,0.00116,1100-1207,1,Katyshev 1987 [75],,,,,,----,----,----,,,----,----,----,,,,,----,----,"{'Li': 0.45618190431075323, 'F': 0.5262908574135481, 'Zr': 0.01752723827569872}"
LiF-ZrF4,175,28.3411,0.983-0.017,1102,5*,Thoma 1960 [139],----,----,----,3.44,0.00138,1130-1185,1,Katyshev 1987 [75],,,,,,----,----,----,,,----,----,----,,,,,----,----,"{'Li': 0.4792784007801073, 'F': 0.5124329595319357, 'Zr': 0.008288639687957096}"
NaF-KF,176,56.1637,0.12-0.88,1091,5*,Sangster 1987 [133],----,----,----,1.87,0.000101,1095-1350,3,Porter 1966 [112],,,,,,----,----,----,,,----,----,----,,,,,----,----,"{'Na': 0.06, 'F': 0.5, 'K': 0.44}"
NaF-KF,177,54.0696,0.25-0.75,1047,5*,Sangster 1987 [133],----,----,----,2.11,0.000285,1065-1350,3,Porter 1966 [112],0.0768,27462.0,,,,1133-1273,5,Kubikova 2008 [170],,,----,----,----,,,,,----,----,"{'Na': 0.125, 'F': 0.5, 'K': 0.375}"
NaF-KF,178,51.6533,0.40-0.60,999,5*,Sangster 1987 [133],----,----,----,2.57,0.0006,1050-1250,3,Porter 1966 [112],,,,,,----,----,----,,,----,----,----,,,,,----,----,"{'Na': 0.2, 'F': 0.5, 'K': 0.3}"
NaF-KF,179,50.042,0.50-0.50,1048,5*,Sangster 1987 [133],----,----,----,,,----,----,----,0.0926,26855.0,,,,1233-1273,5,Kubikova 2008 [170],,,----,----,----,,,,,----,----,"{'Na': 0.25, 'F': 0.5, 'K': 0.25}"
NaF-KF,180,48.4316,0.60-0.40,1095,5*,Sangster 1987 [133],----,----,----,2.53,0.000564,1125-1350,3,Porter 1966 [112],,,,,,----,----,----,,,----,----,----,,,,,----,----,"{'Na': 0.3, 'F': 0.5, 'K': 0.2}"
NaF-KF,181,46.015,0.75-0.25,1163,5*,Sangster 1987 [133],----,----,----,,,----,----,----,0.111,26232.0,,,,1120-1253,5,Kubikova 2008 [170],,,----,----,----,,,,,----,----,"{'Na': 0.375, 'F': 0.5, 'K': 0.125}"
NaF-KF,182,45.2099,0.80-0.20,1184,5*,Sangster 1987 [133],----,----,----,2.6,0.000588,1200-1350,3,Porter 1966 [112],,,,,,----,----,----,,,----,----,----,,,,,----,----,"{'Na': 0.4, 'F': 0.5, 'K': 0.1}"
KF-ZrF4,183,63.5527,0.95-0.05,----,----,----,----,----,----,2.737,0.000656,1118-1199,5,Katyshev 2001 [166],,,,,,----,----,----,,,----,----,----,,,,,----,----,"{'K': 0.4418604651162791, 'F': 0.5348837209302325, 'Zr': 0.023255813953488375}"
KF-ZrF4,184,69.0088,0.9-0.1,----,----,----,----,----,----,2.8284,0.000632,1113-1193,5,Katyshev 2001 [166],,,,,,----,----,----,,,----,----,----,,,,,----,----,"{'K': 0.3913043478260869, 'F': 0.5652173913043478, 'Zr': 0.043478260869565216}"
KF-ZrF4,185,72.2824,0.87-0.13,----,----,----,----,----,----,3.0937,0.000794,1060-1198,5,Katyshev 2001 [166],,,,,,----,----,----,,,----,----,----,,,,,----,----,"{'K': 0.36401673640167365, 'F': 0.5815899581589958, 'Zr': 0.05439330543933054}"
KF-ZrF4,186,79.9209,0.8-0.2,----,----,----,----,----,----,3.1491,0.000734,1093-1193,5,Katyshev 2001 [166],,,,,,----,----,----,,,----,----,----,,,,,----,----,"{'K': 0.3076923076923077, 'F': 0.6153846153846154, 'Zr': 0.07692307692307693}"
KF-ZrF4,187,90.833,0.7-0.3,----,----,----,----,----,----,3.3373,0.00074,1073-1153,5,Katyshev 2001 [166],,,,,,----,----,----,,,----,----,----,,,,,----,----,"{'K': 0.24137931034482757, 'F': 0.6551724137931034, 'Zr': 0.10344827586206896}"
KF-ZrF4,188,101.7451,0.6-0.4,----,----,----,----,----,----,3.7062,0.000929,1033-1213,5,Katyshev 2001 [166],,,,,,----,----,----,,,----,----,----,,,,,----,----,"{'K': 0.18749999999999997, 'F': 0.6875, 'Zr': 0.125}"
KF-ZrF4,189,112.6572,0.5-0.5,----,----,----,----,----,----,3.8372,0.000892,933-1133,5,Katyshev 2001 [166],,,,,,----,----,----,,,----,----,----,,,,,----,----,"{'K': 0.14285714285714285, 'F': 0.7142857142857143, 'Zr': 0.14285714285714285}"
KF-ZrF4,190,123.5692,0.4-0.6,----,----,----,----,----,----,3.9815,0.000851,953-1073,5,Katyshev 2001 [166],,,,,,----,----,----,,,----,----,----,,,,,----,----,"{'K': 0.10526315789473685, 'F': 0.7368421052631579, 'Zr': 0.15789473684210525}"
KF-ZrF4,191,129.0253,0.35-0.65,----,----,----,----,----,----,3.878,0.000822,999-1163,5,Katyshev 2001 [166],,,,,,----,----,----,,,----,----,----,,,,,----,----,"{'K': 0.08860759493670885, 'F': 0.7468354430379747, 'Zr': 0.16455696202531644}"
KF-ZrF4,192,134.4813,0.3-0.7,----,----,----,----,----,----,4.3678,0.001017,1003-1173,5,Katyshev 2001 [166],,,,,,----,----,----,,,----,----,----,,,,,----,----,"{'K': 0.07317073170731708, 'F': 0.7560975609756098, 'Zr': 0.17073170731707318}"
KF-ZrF4,193,145.3934,0.2-0.8,----,----,----,----,----,----,4.6945,0.001084,1054-1178,5,Katyshev 2001 [166],,,,,,----,----,----,,,----,----,----,,,,,----,----,"{'K': 0.045454545454545456, 'F': 0.7727272727272727, 'Zr': 0.18181818181818182}"
NaCl-NaF,194,43.6336,0.1-0.9,----,----,----,----,----,----,2.5583,0.000551,1213-1333,5,Katyshev 2001 [166],,,,,,----,----,----,,,----,----,----,,,,,----,----,"{'Na': 0.5, 'Cl': 0.05, 'F': 0.45}"
NaCl-NaF,195,45.2791,0.2-0.8,----,----,----,----,----,----,2.5232,0.00059,1203-1313,5,Katyshev 2001 [166],,,,,,----,----,----,,,----,----,----,,,,,----,----,"{'Na': 0.5, 'Cl': 0.1, 'F': 0.4}"
NaCl-NaF,196,46.9246,0.3-0.7,----,----,----,----,----,----,2.4333,0.000569,1203-1313,5,Katyshev 2001 [166],,,,,,----,----,----,,,----,----,----,,,,,----,----,"{'Na': 0.5, 'Cl': 0.15, 'F': 0.35}"
NaCl-NaF,197,48.57,0.4-0.6,----,----,----,----,----,----,2.3593,0.000558,1193-1293,5,Katyshev 2001 [166],,,,,,----,----,----,,,----,----,----,,,,,----,----,"{'Na': 0.5, 'Cl': 0.2, 'F': 0.3}"
NaCl-NaF,198,50.2155,0.5-0.5,----,----,----,----,----,----,2.3152,0.000561,1173-1293,5,Katyshev 2001 [166],,,,,,----,----,----,,,----,----,----,,,,,----,----,"{'Na': 0.5, 'Cl': 0.25, 'F': 0.25}"
NaCl-NaF,199,51.8609,0.6-0.4,----,----,----,----,----,----,2.2777,0.000566,1173-1293,5,Katyshev 2001 [166],,,,,,----,----,----,,,----,----,----,,,,,----,----,"{'Na': 0.5, 'Cl': 0.3, 'F': 0.2}"
NaCl-NaF,200,53.5064,0.7-0.3,----,----,----,----,----,----,2.23,0.000559,1113-1253,5,Katyshev 2001 [166],,,,,,----,----,----,,,----,----,----,,,,,----,----,"{'Na': 0.5, 'Cl': 0.35, 'F': 0.15}"
NaCl-NaF,201,55.1519,0.8-0.2,----,----,----,----,----,----,2.215,0.000569,1113-1233,5,Katyshev 2001 [166],,,,,,----,----,----,,,----,----,----,,,,,----,----,"{'Na': 0.5, 'Cl': 0.4, 'F': 0.1}"
NaCl-NaF,202,56.7973,0.9-0.1,----,----,----,----,----,----,2.1577,0.000541,1073-1193,5,Katyshev 2001 [166],,,,,,----,----,----,,,----,----,----,,,,,----,----,"{'Na': 0.5, 'Cl': 0.45, 'F': 0.05}"
NaCl-AlCl3,203,113.1181,0.27-0.73,449,5*,Robelin 2004 [119],----,----,----,2.01,0.00092,460-610,1,Boston 1966 [25],,,,,,----,----,----,,,----,----,----,,,,,----,----,"{'Na': 0.07803468208092486, 'Cl': 0.7109826589595376, 'Al': 0.21098265895953758}"
NaCl-AlCl3,204,107.5008,0.345-0.655,415,5*,Robelin 2004 [119],----,----,----,,,----,----,----,0.0978,14000.0,,,,500-570,15*,Kryagova 1939 [85],,,----,----,----,,,,,----,----,"{'Na': 0.10422960725075528, 'Cl': 0.6978851963746223, 'Al': 0.19788519637462237}"
NaCl-AlCl3,205,107.2761,0.348-0.652,413,5*,Robelin 2004 [119],----,----,----,,,----,----,----,0.0968,13800.0,,,,480-570,15*,Kryagova 1939 [85],,,----,----,----,,,,,----,----,"{'Na': 0.1053268765133172, 'Cl': 0.6973365617433414, 'Al': 0.1973365617433414}"
NaCl-AlCl3,206,104.7296,0.382-0.618,388,5*,Robelin 2004 [119],----,----,----,2.03,0.000866,440-540,1,Boston 1966 [25],,,,,,----,----,----,,,----,----,----,,,,,----,----,"{'Na': 0.1180469715698393, 'Cl': 0.6909765142150803, 'Al': 0.19097651421508033}"
NaCl-AlCl3,207,104.0555,0.391-0.609,384,5*,Robelin 2004 [119],----,----,----,,,----,----,----,0.118,12900.0,,,,480-570,15*,Kryagova 1939 [85],,,----,----,----,,,,,----,----,"{'Na': 0.12150403977625855, 'Cl': 0.6892479801118707, 'Al': 0.18924798011187072}"
NaCl-AlCl3,208,102.932,0.406-0.594,393,5*,Robelin 2004 [119],----,----,----,,,----,----,----,0.0864,13900.0,,,,480-570,15*,Kryagova 1939 [85],,,----,----,----,,,,,----,----,"{'Na': 0.1273525721455458, 'Cl': 0.6863237139272271, 'Al': 0.18632371392722707}"
NaCl-AlCl3,209,100.6851,0.436-0.564,407,5*,Robelin 2004 [119],----,----,----,,,----,----,----,0.0562,15100.0,,,,480-540,15*,Kryagova 1939 [85],,,----,----,----,,,,,----,----,"{'Na': 0.13938618925831203, 'Cl': 0.6803069053708439, 'Al': 0.18030690537084398}"
NaCl-AlCl3,210,97.3896,0.48-0.52,424,5*,Robelin 2004 [119],----,----,----,2.07,0.000838,400-560,1,Boston 1966 [25],,,,,,----,----,----,,,----,----,----,,,,,----,----,"{'Na': 0.15789473684210525, 'Cl': 0.6710526315789473, 'Al': 0.17105263157894737}"
NaCl-AlCl3,211,97.2398,0.482-0.518,424,5*,Robelin 2004 [119],----,----,----,,,----,----,----,0.0569,14900.0,,,,480-540,15*,Kryagova 1939 [85],,,----,----,----,,,,,----,----,"{'Na': 0.1587615283267457, 'Cl': 0.6706192358366272, 'Al': 0.17061923583662714}"
NaCl-AlCl3,212,96.4159,0.493-0.507,428,5*,Robelin 2004 [119],----,----,----,,,----,----,----,0.0689,14200.0,,,,480-540,15*,Kryagova 1939 [85],,,----,----,----,,,,,----,----,"{'Na': 0.16357000663570007, 'Cl': 0.6682149966821499, 'Al': 0.16821499668214998}"
NaCl-AlCl3,213,96.0414,0.498-0.502,430,5*,Robelin 2004 [119],----,----,----,,,----,----,----,0.0899,13500.0,,,,480-570,15*,Kryagova 1939 [85],,,----,----,----,,,,,----,----,"{'Na': 0.16577896138482023, 'Cl': 0.6671105193075899, 'Al': 0.16711051930758988}"
NaCl-MgCl2,214,91.5342,0.10-0.90,966,5*,Chartrand 2001 [35],----,----,----,,,----,----,----,0.145,21700.0,,,,1023-1073,15,Bondarenko 1965 [20],,,----,----,----,,,,,----,----,"{'Na': 0.034482758620689655, 'Cl': 0.6551724137931034, 'Mg': 0.31034482758620685}"
NaCl-MgCl2,215,88.703,0.177-0.823,942,5*,Chartrand 2001 [35],----,----,----,2.15,0.000444,1020-1110,1,Lillebuen 1969 [90],,,,,,----,----,----,,,----,----,----,,,,,----,----,"{'Na': 0.06269925611052073, 'Cl': 0.6457669146298264, 'Mg': 0.2915338292596528}"
NaCl-MgCl2,216,87.8574,0.20-0.80,934,5*,Chartrand 2001 [35],----,----,----,,,----,----,----,0.109,23500.0,,,,973-1073,15,Bondarenko 1965 [20],,,----,----,----,,,,,----,----,"{'Na': 0.07142857142857142, 'Cl': 0.6428571428571428, 'Mg': 0.2857142857142857}"
NaCl-MgCl2,217,85.7983,0.256-0.744,913,5*,Chartrand 2001 [35],----,----,----,2.14,0.000434,1050-1120,1,Lillebuen 1969 [90],,,,,,----,----,----,,,----,----,----,,,,,----,----,"{'Na': 0.09329446064139943, 'Cl': 0.6355685131195336, 'Mg': 0.2711370262390671}"
NaCl-MgCl2,218,84.1805,0.30-0.70,892,5*,Chartrand 2001 [35],----,----,----,,,----,----,----,0.119,21900.0,,,,973-1073,15,Bondarenko 1965 [20],,,----,----,----,,,,,----,----,"{'Na': 0.11111111111111112, 'Cl': 0.6296296296296297, 'Mg': 0.25925925925925924}"
NaCl-MgCl2,219,81.3494,0.377-0.623,850,5*,Chartrand 2001 [35],----,----,----,2.2,0.000514,1030-1120,1,Lillebuen 1969 [90],,,,,,----,----,----,,,----,----,----,,,,,----,----,"{'Na': 0.14372855508959206, 'Cl': 0.6187571483034693, 'Mg': 0.2375142966069386}"
NaCl-MgCl2,220,80.5037,0.40-0.60,834,5*,Chartrand 2001 [35],----,----,----,,,----,----,----,0.103,22200.0,,,,973-1073,15,Bondarenko 1965 [20],,,----,----,----,,,,,----,----,"{'Na': 0.15384615384615385, 'Cl': 0.6153846153846154, 'Mg': 0.23076923076923075}"
NaCl-MgCl2,221,77.3784,0.485-0.515,770,5*,Chartrand 2001 [35],----,----,----,2.2,0.000527,1040-1120,1,Lillebuen 1969 [90],,,,,,----,----,----,,,----,----,----,,,,,----,----,"{'Na': 0.19284294234592445, 'Cl': 0.6023856858846919, 'Mg': 0.2047713717693837}"
NaCl-MgCl2,222,76.8269,0.50-0.50,755,5*,Chartrand 2001 [35],----,----,----,,,----,----,----,0.0864,22500.0,,,,973-1073,15,Bondarenko 1965 [20],,,----,----,----,,,,,----,----,"{'Na': 0.2, 'Cl': 0.6, 'Mg': 0.2}"
NaCl-MgCl2,223,73.8119,0.582-0.418,736,5*,Chartrand 2001 [35],----,----,----,2.13,0.000474,1030-1100,1,Lillebuen 1969 [90],,,,,,----,----,----,,,----,----,----,,,,,----,----,"{'Na': 0.24069478908188588, 'Cl': 0.5864350703060381, 'Mg': 0.17287014061207612}"
NaCl-MgCl2,224,73.1501,0.60-0.40,741,5*,Chartrand 2001 [35],----,----,----,,,----,----,----,0.0828,21700.0,,,,973-1073,15,Bondarenko 1965 [20],,,----,----,----,,,,,----,----,"{'Na': 0.25, 'Cl': 0.5833333333333334, 'Mg': 0.16666666666666669}"
NaCl-MgCl2,225,70.8337,0.663-0.337,797,5*,Chartrand 2001 [35],----,----,----,2.12,0.000482,1050-1110,1,Lillebuen 1969 [90],,,,,,----,----,----,,,----,----,----,,,,,----,----,"{'Na': 0.28369704749679076, 'Cl': 0.5721009841677365, 'Mg': 0.14420196833547283}"
NaCl-MgCl2,226,69.4732,0.70-0.30,849,5*,Chartrand 2001 [35],----,----,----,,,----,----,----,0.101,21200.0,,,,973-1073,15,Bondarenko 1965 [20],,,----,----,----,,,,,----,----,"{'Na': 0.30434782608695654, 'Cl': 0.5652173913043478, 'Mg': 0.13043478260869565}"
NaCl-MgCl2,227,69.0688,0.711-0.289,865,5*,Chartrand 2001 [35],----,----,----,2.04,0.000419,1040-1100,1,Lillebuen 1969 [90],,,,,,----,----,----,,,----,----,----,,,,,----,----,"{'Na': 0.31061598951507213, 'Cl': 0.563128003494976, 'Mg': 0.12625600698995196}"
NaCl-MgCl2,228,67.1201,0.764-0.236,928,5*,Chartrand 2001 [35],----,----,----,2.05,0.000429,1050-1090,1,Lillebuen 1969 [90],,,,,,----,----,----,,,----,----,----,,,,,----,----,"{'Na': 0.3416815742397138, 'Cl': 0.5527728085867621, 'Mg': 0.10554561717352416}"
NaCl-MgCl2,229,65.7964,0.80-0.20,962,5*,Chartrand 2001 [35],----,----,----,,,----,----,----,0.136,19300.0,,,,973-1073,15,Bondarenko 1965 [20],,,----,----,----,,,,,----,----,"{'Na': 0.36363636363636365, 'Cl': 0.5454545454545455, 'Mg': 0.09090909090909091}"
NaCl-MgCl2,230,62.4873,0.89-0.11,1026,5*,Chartrand 2001 [35],----,----,----,2.14,0.000531,1080-1120,1,Lillebuen 1969 [90],,,,,,----,----,----,,,----,----,----,,,,,----,----,"{'Na': 0.42180094786729855, 'Cl': 0.5260663507109005, 'Mg': 0.05213270142180094}"
NaCl-MgCl2,231,60.2812,0.95-0.05,1055,5*,Chartrand 2001 [35],----,----,----,2.14,0.000539,1030-1120,1,Lillebuen 1969 [90],,,,,,----,----,----,,,----,----,----,,,,,----,----,"{'Na': 0.4634146341463415, 'Cl': 0.5121951219512195, 'Mg': 0.02439024390243903}"
NaCl-PuCl3,232,163.5326,0.64-0.36,723,5,Karlsson 2022 [73],----,----,----,4.12,0.000953,823-1073,1.5,Karlsson 2022 [73],,,,,,----,----,----,,,----,----,----,,,,,----,----,"{'Na': 0.23529411764705882, 'Cl': 0.6323529411764706, 'Pu': 0.13235294117647056}"
NaCl-PuCl3,233,131.4218,0.75-0.25,872,5,Karlsson 2022 [73],----,----,----,3.63,0.000846,923-1073,1.5,Karlsson 2022 [73],,,,,,----,----,----,,,----,----,----,,,,,----,----,"{'Na': 0.3, 'Cl': 0.6, 'Pu': 0.1}"
NaCl-ThCl4,234,304.4605,0.22-0.78,935,5*,Oyamada 1971 [109],----,----,----,4.29,0.00107,960-1120,1.5,Oyamada 1969 [108],,,,,,----,----,----,,,----,----,----,,,,,----,----,"{'Na': 0.050691244239631325, 'Cl': 0.7695852534562211, 'Th': 0.17972350230414744}"
NaCl-ThCl4,235,247.6872,0.40-0.60,812,5*,Oyamada 1971 [109],----,----,----,4.13,0.00104,820-1070,1.5,Oyamada 1969 [108],,,,,,----,----,----,,,----,----,----,,,,,----,----,"{'Na': 0.10526315789473685, 'Cl': 0.7368421052631579, 'Th': 0.15789473684210525}"
NaCl-ThCl4,236,225.6087,0.47-0.53,730,5*,Oyamada 1971 [109],----,----,----,4.02,0.00101,740-1070,1.5,Oyamada 1969 [108],,,,,,----,----,----,,,----,----,----,,,,,----,----,"{'Na': 0.1309192200557103, 'Cl': 0.7214484679665738, 'Th': 0.1476323119777159}"
NaCl-ThCl4,237,200.3761,0.55-0.45,678,5*,Oyamada 1971 [109],----,----,----,3.91,0.00101,680-1070,1.5,Oyamada 1969 [108],,,,,,----,----,----,,,----,----,----,,,,,----,----,"{'Na': 0.16417910447761194, 'Cl': 0.7014925373134329, 'Th': 0.13432835820895522}"
NaCl-ThCl4,238,184.6057,0.60-0.40,695,5*,Oyamada 1971 [109],----,----,----,3.83,0.00099,690-1070,1.5,Oyamada 1969 [108],,,,,,----,----,----,,,----,----,----,,,,,----,----,"{'Na': 0.18749999999999997, 'Cl': 0.6875, 'Th': 0.125}"
NaCl-ThCl4,239,171.9894,0.64-0.36,701,5*,Oyamada 1971 [109],----,----,----,3.77,0.00098,710-1070,1.5,Oyamada 1969 [108],,,,,,----,----,----,,,----,----,----,,,,,----,----,"{'Na': 0.20779220779220778, 'Cl': 0.6753246753246753, 'Th': 0.11688311688311688}"
NaCl-ThCl4,240,162.5272,0.67-0.33,701,5*,Oyamada 1971 [109],----,----,----,3.69,0.00098,710-1070,1.5,Oyamada 1969 [108],,,,,,----,----,----,,,----,----,----,,,,,----,----,"{'Na': 0.22408026755852842, 'Cl': 0.6655518394648829, 'Th': 0.11036789297658862}"
NaCl-ThCl4,241,153.065,0.70-0.30,688,5*,Oyamada 1971 [109],----,----,----,3.64,0.00097,720-1070,1.5,Oyamada 1969 [108],,,,,,----,----,----,,,----,----,----,,,,,----,----,"{'Na': 0.24137931034482757, 'Cl': 0.6551724137931034, 'Th': 0.10344827586206896}"
NaCl-ThCl4,242,143.6027,0.73-0.27,660,5*,Oyamada 1971 [109],----,----,----,3.59,0.00097,670-1070,1.5,Oyamada 1969 [108],,,,,,----,----,----,,,----,----,----,,,,,----,----,"{'Na': 0.2597864768683274, 'Cl': 0.6441281138790036, 'Th': 0.09608540925266905}"
NaCl-ThCl4,243,134.1405,0.76-0.24,722,5*,Oyamada 1971 [109],----,----,----,3.47,0.00092,790-1070,1.5,Oyamada 1969 [108],,,,,,----,----,----,,,----,----,----,,,,,----,----,"{'Na': 0.27941176470588236, 'Cl': 0.6323529411764707, 'Th': 0.08823529411764706}"
NaCl-ThCl4,244,121.5242,0.80-0.20,855,5*,Oyamada 1971 [109],----,----,----,3.23,0.00086,880-1120,1.5,Oyamada 1969 [108],,,,,,----,----,----,,,----,----,----,,,,,----,----,"{'Na': 0.3076923076923077, 'Cl': 0.6153846153846154, 'Th': 0.07692307692307693}"
NaCl-ThCl4,245,108.9079,0.84-0.16,922,5*,Oyamada 1971 [109],----,----,----,3.16,0.00085,940-1120,1.5,Oyamada 1969 [108],,,,,,----,----,----,,,----,----,----,,,,,----,----,"{'Na': 0.3387096774193548, 'Cl': 0.5967741935483871, 'Th': 0.06451612903225806}"
NaCl-ThCl4,246,93.1376,0.89-0.11,992,5*,Oyamada 1971 [109],----,----,----,2.82,0.00075,1010-1170,1.5,Oyamada 1969 [108],,,,,,----,----,----,,,----,----,----,,,,,----,----,"{'Na': 0.38197424892703863, 'Cl': 0.5708154506437768, 'Th': 0.047210300429184546}"
NaCl-UCl3,247,315.7934,0.1-0.9,1090,5*,SALTDBLEAN-TC [156],----,----,----,,,----,----,----,,,-1.2006,1876.0,0.0,1114-1252,15*,Katyshev 2001 [166],,,----,----,----,,,,,----,----,"{'Na': 0.02631578947368421, 'Cl': 0.736842105263158, 'U': 0.23684210526315788}"
NaCl-UCl3,248,287.1989,0.2-0.8,1062,5*,SALTDBLEAN-TC [156],----,----,----,,,----,----,----,,,-1.3481,2015.0,0.0,1072-1252,15*,Katyshev 2001 [166],,,----,----,----,,,,,----,----,"{'Na': 0.05555555555555555, 'Cl': 0.7222222222222222, 'U': 0.2222222222222222}"
NaCl-UCl3,249,258.6044,0.3-0.7,1025,5*,SALTDBLEAN-TC [156],----,----,----,,,----,----,----,,,-1.3106,1944.0,0.0,1030-1254,15*,Katyshev 2001 [166],,,----,----,----,,,,,----,----,"{'Na': 0.08823529411764706, 'Cl': 0.7058823529411764, 'U': 0.2058823529411765}"
NaCl-UCl3,250,230.0099,0.4-0.6,975,5*,SALTDBLEAN-TC [156],----,----,----,,,----,----,----,,,-1.3073,1873.0,0.0,991-1258,15*,Katyshev 2001 [166],,,----,----,----,,,,,----,----,"{'Na': 0.12500000000000003, 'Cl': 0.6875, 'U': 0.1875}"
NaCl-UCl3,251,201.4153,0.5-0.5,914,5*,SALTDBLEAN-TC [156],----,----,----,,,----,----,----,,,-1.3057,1821.0,0.0,945-1251,15*,Katyshev 2001 [166],,,----,----,----,,,,,----,----,"{'Na': 0.16666666666666666, 'Cl': 0.6666666666666666, 'U': 0.16666666666666666}"
NaCl-UCl3,252,173.9646,0.596-0.404,807,10,Yingling 2023 [158],----,----,----,4.54,0.00113,863-1300,1,Parker 2022 [110],,,-1.2675,1704.0,0.0,888-1254,15*,Katyshev 2001 [166],,,----,----,----,,,,,----,----,"{'Na': 0.2122507122507122, 'Cl': 0.6438746438746439, 'U': 0.14387464387464388}"
NaCl-UCl3,253,153.6625,0.667-0.333,829,10,Yingling 2023 [158],----,----,----,4.22,0.00103,796-1300,1,Parker 2022 [110],,,,,,----,----,----,,,----,----,----,,,,,----,----,"{'Na': 0.2501875468867217, 'Cl': 0.6249062265566391, 'U': 0.12490622655663915}"
NaCl-UCl3,254,144.2263,0.7-0.3,827,5*,SALTDBLEAN-TC [156],----,----,----,,,----,----,----,,,-1.2179,1557.0,0.0,894-1249,15*,Katyshev 2001 [166],,,----,----,----,,,,,----,----,"{'Na': 0.2692307692307693, 'Cl': 0.6153846153846154, 'U': 0.11538461538461539}"
NaCl-UCl3,255,139.6512,0.716-0.284,846,10,Yingling 2023 [158],----,----,----,3.85,0.000885,825-1300,1,Parker 2022 [110],,,,,,----,----,----,,,----,----,----,,,,,----,----,"{'Na': 0.27881619937694707, 'Cl': 0.6105919003115265, 'U': 0.11059190031152649}"
NaCl-UCl3,256,115.6318,0.8-0.2,944,5*,SALTDBLEAN-TC [156],----,----,----,,,----,----,----,,,-1.163,1348.0,0.0,960-1238,15*,Katyshev 2001 [166],,,----,----,----,,,,,----,----,"{'Na': 0.3333333333333333, 'Cl': 0.5833333333333333, 'U': 0.08333333333333333}"
NaCl-UCl3,257,99.9048,0.855-0.145,1004,10,Yingling 2023 [158],----,----,----,3.17,0.000785,974-1300,1,Parker 2022 [110],,,,,,----,----,----,,,----,----,----,,,,,----,----,"{'Na': 0.37336244541484714, 'Cl': 0.5633187772925764, 'U': 0.06331877729257641}"
NaCl-UCl3,258,87.0373,0.9-0.1,1034,5*,SALTDBLEAN-TC [156],----,----,----,,,----,----,----,,,-1.0927,1275.0,0.0,1052-1248,15*,Katyshev 2001 [166],,,----,----,----,,,,,----,----,"{'Na': 0.40909090909090906, 'Cl': 0.5454545454545455, 'U': 0.045454545454545456}"
NaCl-UCl3,259,67.736,0.9675-0.0325,1063,10,Yingling 2023 [158],----,----,----,2.37,0.000582,1048-1300,1,Parker 2022 [110],,,,,,----,----,----,,,----,----,----,,,,,----,----,"{'Na': 0.4685230024213075, 'Cl': 0.5157384987893462, 'U': 0.015738498789346248}"
NaCl-UCl3,260,65.477,0.9754-0.0246,1070,10,Yingling 2023 [158],----,----,----,2.34,0.000598,1056-1300,1,Parker 2022 [110],,,,,,----,----,----,,,----,----,----,,,,,----,----,"{'Na': 0.4759906304899472, 'Cl': 0.5120046847550264, 'U': 0.01200468475502635}"
NaCl-UCl3,261,61.674,0.9887-0.0113,1071,10,Yingling 2023 [158],----,----,----,2.23,0.000592,1066-1300,1,Parker 2022 [110],,,,,,----,----,----,,,----,----,----,,,,,----,----,"{'Na': 0.4888262632255512, 'Cl': 0.5055868683872243, 'U': 0.005586868387224364}"
NaCl-UCl3,262,60.0441,0.9944-0.0056,1072,10,Yingling 2023 [158],----,----,----,2.18,0.000556,1074-1300,1,Parker 2022 [110],,,,,,----,----,----,,,----,----,----,,,,,----,----,"{'Na': 0.494431185361973, 'Cl': 0.5027844073190135, 'U': 0.002784407319013525}"
LiCl-UCl3,263,72.5934,0.90-0.1,846,5*,SALTDBLEAN-TC [156],----,----,----,2.6228,0.000504,885-1125,5,Katyshev 2001 [166],,,-1.1696,1611.0,0.0,888-1250,15*,Katyshev 2001 [166],,,----,----,----,,,,,----,----,"{'Li': 0.40909090909090906, 'Cl': 0.5454545454545455, 'U': 0.045454545454545456}"
LiCl-UCl3,264,93.733,0.83-0.17,813,5*,SALTDBLEAN-TC [156],----,----,----,3.1962,0.000644,885-1126,5,Katyshev 2001 [166],,,-1.0227,1253.0,0.0,870-1246,15*,Katyshev 2001 [166],,,----,----,----,,,,,----,----,"{'Li': 0.3547008547008547, 'Cl': 0.5726495726495726, 'U': 0.07264957264957266}"
LiCl-UCl3,265,117.8925,0.75-0.25,766,5*,SALTDBLEAN-TC [156],----,----,----,3.5606,0.000648,847-1088,5,Katyshev 2001 [166],,,-1.0053,1254.0,0.0,821-1244,15*,Katyshev 2001 [166],,,----,----,----,,,,,----,----,"{'Li': 0.3, 'Cl': 0.6, 'U': 0.1}"
LiCl-UCl3,266,139.0321,0.68-0.32,822,5*,SALTDBLEAN-TC [156],----,----,----,4.0976,0.00088,869-1122,5,Katyshev 2001 [166],,,-1.0042,1292.0,0.0,873-1230,15*,Katyshev 2001 [166],,,----,----,----,,,,,----,----,"{'Li': 0.25757575757575757, 'Cl': 0.6212121212121212, 'U': 0.12121212121212122}"
LiCl-UCl3,267,166.2115,0.59-0.41,897,5*,SALTDBLEAN-TC [156],----,----,----,4.4433,0.000936,898-1121,5,Katyshev 2001 [166],,,,,,----,----,----,,,----,----,----,,,,,----,----,"{'Li': 0.20921985815602837, 'Cl': 0.6453900709219857, 'U': 0.1453900709219858}"
LiCl-UCl3,268,178.2913,0.55-0.45,925,5*,SALTDBLEAN-TC [156],----,----,----,,,----,----,----,,,-0.7081,1110.0,0.0,934-1256,15*,Katyshev 2001 [166],,,----,----,----,,,,,----,----,"{'Li': 0.1896551724137931, 'Cl': 0.6551724137931034, 'U': 0.15517241379310343}"
LiCl-UCl3,269,193.391,0.5-0.5,957,5*,SALTDBLEAN-TC [156],----,----,----,4.6328,0.000856,966-1124,5,Katyshev 2001 [166],,,,,,----,----,----,,,----,----,----,,,,,----,----,"{'Li': 0.16666666666666666, 'Cl': 0.6666666666666666, 'U': 0.16666666666666666}"
LiCl-UCl3,270,208.4907,0.45-0.55,983,5*,SALTDBLEAN-TC [156],----,----,----,,,----,----,----,,,-0.4374,883.0,0.0,978-1255,15*,Katyshev 2001 [166],,,----,----,----,,,,,----,----,"{'Li': 0.14516129032258066, 'Cl': 0.6774193548387097, 'U': 0.1774193548387097}"
LiCl-UCl3,271,241.71,0.34-0.66,1028,5*,SALTDBLEAN-TC [156],----,----,----,,,----,----,----,,,-0.5628,1032.0,0.0,1029-1252,15*,Katyshev 2001 [166],,,----,----,----,,,,,----,----,"{'Li': 0.10240963855421688, 'Cl': 0.6987951807228916, 'U': 0.1987951807228916}"
LiCl-UCl3,272,247.7499,0.32-0.68,1034,5*,SALTDBLEAN-TC [156],----,----,----,5.189,0.000952,1027-1142,5,Katyshev 2001 [166],,,,,,----,----,----,,,----,----,----,,,,,----,----,"{'Li': 0.09523809523809525, 'Cl': 0.7023809523809523, 'U': 0.2023809523809524}"
LiCl-UCl3,273,268.8894,0.25-0.75,1055,5*,SALTDBLEAN-TC [156],----,----,----,5.3611,0.000974,1118-1193,5,Katyshev 2001 [166],,,,,,----,----,----,,,----,----,----,,,,,----,----,"{'Li': 0.07142857142857142, 'Cl': 0.7142857142857143, 'U': 0.21428571428571427}"
LiCl-UCl3,274,277.9492,0.22-0.78,1063,5*,SALTDBLEAN-TC [156],----,----,----,,,----,----,----,,,-0.9208,1453.0,0.0,1073-1254,15*,Katyshev 2001 [166],,,----,----,----,,,,,----,----,"{'Li': 0.06179775280898876, 'Cl': 0.7191011235955056, 'U': 0.21910112359550563}"
LiCl-UCl3,275,296.0689,0.16-0.84,1078,5*,SALTDBLEAN-TC [156],----,----,----,5.53,0.000992,1132-1201,5,Katyshev 2001 [166],,,,,,----,----,----,,,----,----,----,,,,,----,----,"{'Li': 0.043478260869565216, 'Cl': 0.7282608695652174, 'U': 0.22826086956521738}"
LiCl-UCl3,276,311.1686,0.11-0.89,1089,5*,SALTDBLEAN-TC [156],----,----,----,5.63,0.00101,1170-1253,5,Katyshev 2001 [166],,,-1.0165,1579.0,0.0,1104-1241,15*,Katyshev 2001 [166],,,----,----,----,,,,,----,----,"{'Li': 0.029100529100529102, 'Cl': 0.7354497354497355, 'U': 0.23544973544973546}"
NaCl-UCl4,277,368.8812,0.0341-0.9659,859,10,Yingling 2023 [158],----,----,----,4.93,0.00162,870-930,1.5,Ziolek 1970 [155],,,,,,----,----,----,,,----,----,----,,,,,----,----,"{'Na': 0.0069624517630724626, 'Cl': 0.7958225289421565, 'U': 0.19721501929477103}"
NaCl-UCl4,278,357.2145,0.0704-0.9296,854,10,Yingling 2023 [158],----,----,----,4.86,0.00156,860-920,1.5,Ziolek 1970 [155],,,,,,----,----,----,,,----,----,----,,,,,----,----,"{'Na': 0.014700968927497497, 'Cl': 0.7911794186435016, 'U': 0.19411961242900103}"
NaCl-UCl4,279,347.7011,0.1-0.9,850,10,Yingling 2023 [158],----,----,----,,,----,----,----,,,-1.7954,1954.0,0.0,851-1002,15*,Katyshev 2001 [166],,,----,----,----,,,,,----,----,"{'Na': 0.02127659574468085, 'Cl': 0.7872340425531915, 'U': 0.19148936170212766}"
NaCl-UCl4,280,341.691,0.1187-0.8813,846,10,Yingling 2023 [158],----,----,----,4.72,0.00144,850-910,1.5,Ziolek 1970 [155],,,,,,----,----,----,,,----,----,----,,,,,----,----,"{'Na': 0.02556041258425031, 'Cl': 0.7846637524494499, 'U': 0.1897758349662999}"
NaCl-UCl4,281,318.5181,0.1908-0.8092,831,10,Yingling 2023 [158],----,----,----,4.69,0.00148,830-920,1.5,Ziolek 1970 [155],,,,,,----,----,----,,,----,----,----,,,,,----,----,"{'Na': 0.04309332369681091, 'Cl': 0.7741440057819134, 'U': 0.18276267052127565}"
NaCl-UCl4,282,315.5613,0.2-0.8,830,10,Yingling 2023 [158],----,----,----,,,----,----,----,,,-1.6411,1849.0,0.0,823-1006,15*,Katyshev 2001 [166],,,----,----,----,,,,,----,----,"{'Na': 0.045454545454545456, 'Cl': 0.7727272727272727, 'U': 0.18181818181818182}"
NaCl-UCl4,283,280.2075,0.31-0.69,800,10,Yingling 2023 [158],----,----,----,,,----,----,----,,,-1.3062,1520.0,0.0,782-1017,15*,Katyshev 2001 [166],,,----,----,----,,,,,----,----,"{'Na': 0.07616707616707617, 'Cl': 0.7542997542997544, 'U': 0.16953316953316955}"
NaCl-UCl4,284,254.9777,0.3885-0.6115,760,10,Yingling 2023 [158],----,----,----,4.45,0.00143,790-920,1.5,Ziolek 1970 [155],,,,,,----,----,----,,,----,----,----,,,,,----,----,"{'Na': 0.1013169904811579, 'Cl': 0.7392098057113052, 'U': 0.15947320380753685}"
NaCl-UCl4,285,251.2817,0.4-0.6,751,10,Yingling 2023 [158],----,----,----,,,----,----,----,,,-1.1585,1385.0,0.0,734-1011,15*,Katyshev 2001 [166],,,----,----,----,,,,,----,----,"{'Na': 0.10526315789473685, 'Cl': 0.7368421052631579, 'U': 0.15789473684210525}"
NaCl-UCl4,286,223.1272,0.4876-0.5124,684,10,Yingling 2023 [158],----,----,----,4.13,0.00122,780-920,1.5,Ziolek 1970 [155],,,,,,----,----,----,,,----,----,----,,,,,----,----,"{'Na': 0.13784914621734706, 'Cl': 0.7172905122695917, 'U': 0.14486034151306118}"
NaCl-UCl4,287,219.1418,0.5-0.5,666,10,Yingling 2023 [158],----,----,----,,,----,----,----,,,-1.1028,1361.0,0.0,713-1048,15*,Katyshev 2001 [166],,,----,----,----,,,,,----,----,"{'Na': 0.14285714285714285, 'Cl': 0.7142857142857143, 'U': 0.14285714285714285}"
NaCl-UCl4,288,200.7579,0.5572-0.4428,667,10,Yingling 2023 [158],----,----,----,3.86,0.00102,830-910,1.5,Ziolek 1970 [155],,,,,,----,----,----,,,----,----,----,,,,,----,----,"{'Na': 0.16740776348996514, 'Cl': 0.699555341906021, 'U': 0.13303689460401394}"
NaCl-UCl4,289,193.43,0.58-0.42,679,10,Yingling 2023 [158],----,----,----,,,----,----,----,,,-1.116,1413.0,0.0,744-1050,15*,Katyshev 2001 [166],,,----,----,----,,,,,----,----,"{'Na': 0.17791411042944785, 'Cl': 0.6932515337423313, 'U': 0.12883435582822086}"
NaCl-UCl4,290,161.933,0.6780-0.3220,711,10,Yingling 2023 [158],----,----,----,3.41,0.000771,880-910,1.5,Ziolek 1970 [155],,,-1.1429,1451.0,0.0,829-1094,15*,Katyshev 2001 [166],,,----,----,----,,,,,----,----,"{'Na': 0.22859069453809844, 'Cl': 0.6628455832771409, 'U': 0.10856372218476061}"
NaCl-UCl4,291,93.7966,0.89-0.11,1021,10,Yingling 2023 [158],----,----,----,,,----,----,----,,,-1.3937,1613.0,0.0,1072-1208,15*,Katyshev 2001 [166],,,----,----,----,,,,,----,----,"{'Na': 0.38197424892703863, 'Cl': 0.5708154506437768, 'U': 0.047210300429184546}"
NaCl-UCl4,292,125.9364,0.79-0.21,928,10,Yingling 2023 [158],----,----,----,,,----,----,----,,,-1.1001,1356.0,0.0,1000-1159,15*,Katyshev 2001 [166],,,----,----,----,,,,,----,----,"{'Na': 0.30038022813688214, 'Cl': 0.6197718631178707, 'U': 0.07984790874524715}"
LiCl-UCl4,293,59.2663,0.95-0.05,867,5*,SALTDBLEAN-TC [156],----,----,----,2.3445,0.000569,885-989,5,Katyshev 2001 [166],,,,,,----,----,----,,,----,----,----,,,,,----,----,"{'Li': 0.4418604651162791, 'Cl': 0.5348837209302325, 'U': 0.023255813953488375}"
LiCl-UCl4,294,76.1387,0.9-0.1,850,5*,SALTDBLEAN-TC [156],----,----,----,,,----,----,----,,,-1.2092,1270.0,0.0,883-1143,15*,Katyshev 2001 [166],,,----,----,----,,,,,----,----,"{'Li': 0.3913043478260869, 'Cl': 0.5652173913043478, 'U': 0.043478260869565216}"
LiCl-UCl4,295,82.8876,0.88-0.12,843,5*,SALTDBLEAN-TC [156],----,----,----,2.9844,0.000892,845-937,5,Katyshev 2001 [166],,,,,,----,----,----,,,----,----,----,,,,,----,----,"{'Li': 0.3728813559322034, 'Cl': 0.576271186440678, 'U': 0.05084745762711865}"
LiCl-UCl4,296,113.2579,0.79-0.21,846,5*,SALTDBLEAN-TC [156],----,----,----,3.3512,0.000944,812-908,5,Katyshev 2001 [166],,,-0.9109,1162.0,0.0,816-1080,15*,Katyshev 2001 [166],,,----,----,----,,,,,----,----,"{'Li': 0.30038022813688214, 'Cl': 0.6197718631178707, 'U': 0.07984790874524715}"
LiCl-UCl4,297,123.3813,0.76-0.24,849,5*,SALTDBLEAN-TC [156],----,----,----,3.4894,0.000985,787-926,5,Katyshev 2001 [166],,,,,,----,----,----,,,----,----,----,,,,,----,----,"{'Li': 0.27941176470588236, 'Cl': 0.6323529411764707, 'U': 0.08823529411764706}"
LiCl-UCl4,298,126.7557,0.75-0.25,850,5*,SALTDBLEAN-TC [156],----,----,----,3.5102,0.000989,780-975,5,Katyshev 2001 [166],,,,,,----,----,----,,,----,----,----,,,,,----,----,"{'Li': 0.2727272727272727, 'Cl': 0.6363636363636364, 'U': 0.09090909090909091}"
LiCl-UCl4,299,153.7515,0.67-0.33,853,5*,SALTDBLEAN-TC [156],----,----,----,3.814,0.001115,748-871,5,Katyshev 2001 [166],,,-0.8306,1144.0,0.0,730-1020,15*,Katyshev 2001 [166],,,----,----,----,,,,,----,----,"{'Li': 0.22408026755852842, 'Cl': 0.6655518394648829, 'U': 0.11036789297658862}"
LiCl-UCl4,300,157.5499,0.66-0.34,853,5*,SALTDBLEAN-TC [156],----,----,----,4.0148,0.001316,795-895,5,Katyshev 2001 [166],,,,,,----,----,----,,,----,----,----,,,,,----,----,"{'Li': 0.2185430463576159, 'Cl': 0.6688741721854304, 'U': 0.11258278145695365}"
LiCl-UCl4,301,187.4962,0.57-0.43,850,5*,SALTDBLEAN-TC [156],----,----,----,4.0705,0.001206,773-920,5,Katyshev 2001 [166],,,-0.5816,978.0,0.0,757-1002,15*,Katyshev 2001 [166],,,----,----,----,,,,,----,----,"{'Li': 0.17325227963525835, 'Cl': 0.6960486322188449, 'U': 0.13069908814589665}"
LiCl-UCl4,302,211.1175,0.5-0.5,844,5*,SALTDBLEAN-TC [156],----,----,----,4.2327,0.001312,783-956,5,Katyshev 2001 [166],,,,,,----,----,----,,,----,----,----,,,,,----,----,"{'Li': 0.14285714285714285, 'Cl': 0.7142857142857143, 'U': 0.14285714285714285}"
LiCl-UCl4,303,217.8664,0.48-0.52,841,5*,SALTDBLEAN-TC [156],----,----,----,,,----,----,----,,,-0.8741,1275.0,0.0,753-1009,15*,Katyshev 2001 [166],,,----,----,----,,,,,----,----,"{'Li': 0.1348314606741573, 'Cl': 0.7191011235955056, 'U': 0.14606741573033707}"
LiCl-UCl4,304,227.9898,0.45-0.55,837,5*,SALTDBLEAN-TC [156],----,----,----,4.3478,0.001397,785-905,5,Katyshev 2001 [166],,,,,,----,----,----,,,----,----,----,,,,,----,----,"{'Li': 0.1232876712328767, 'Cl': 0.726027397260274, 'U': 0.1506849315068493}"
LiCl-UCl4,305,244.8621,0.4-0.6,830,5*,SALTDBLEAN-TC [156],----,----,----,,,----,----,----,,,-1.138,1514.0,0.0,788-1003,15*,Katyshev 2001 [166],,,----,----,----,,,,,----,----,"{'Li': 0.10526315789473685, 'Cl': 0.7368421052631579, 'U': 0.15789473684210525}"
LiCl-UCl4,306,254.9856,0.37-0.63,824,5*,SALTDBLEAN-TC [156],----,----,----,4.4816,0.001456,778-904,5,Katyshev 2001 [166],,,,,,----,----,----,,,----,----,----,,,,,----,----,"{'Li': 0.09511568123393316, 'Cl': 0.7429305912596401, 'U': 0.16195372750642673}"
LiCl-UCl4,307,275.2324,0.31-0.69,819,5*,SALTDBLEAN-TC [156],----,----,----,4.6067,0.001537,806-926,5,Katyshev 2001 [166],,,,,,----,----,----,,,----,----,----,,,,,----,----,"{'Li': 0.07616707616707617, 'Cl': 0.7542997542997544, 'U': 0.16953316953316955}"
LiCl-UCl4,308,281.9813,0.29-0.71,822,5*,SALTDBLEAN-TC [156],----,----,----,,,----,----,----,,,-1.4978,1736.0,0.0,812-1008,15*,Katyshev 2001 [166],,,----,----,----,,,,,----,----,"{'Li': 0.07021791767554479, 'Cl': 0.7578692493946732, 'U': 0.17191283292978207}"
LiCl-UCl4,309,295.4792,0.25-0.75,829,5*,SALTDBLEAN-TC [156],----,----,----,4.7798,0.001665,817-962,5,Katyshev 2001 [166],,,,,,----,----,----,,,----,----,----,,,,,----,----,"{'Li': 0.058823529411764705, 'Cl': 0.7647058823529411, 'U': 0.17647058823529413}"
LiCl-UCl4,310,312.3515,0.8-0.2,836,5*,SALTDBLEAN-TC [156],----,----,----,,,----,----,----,,,-1.692,1917.0,0.0,836-1001,15*,Katyshev 2001 [166],,,----,----,----,,,,,----,----,"{'Li': 0.3076923076923077, 'Cl': 0.6153846153846154, 'U': 0.07692307692307693}"
LiCl-UCl4,311,319.1005,0.18-0.82,839,5*,SALTDBLEAN-TC [156],----,----,----,5.0017,0.001831,829-941,5,Katyshev 2001 [166],,,,,,----,----,----,,,----,----,----,,,,,----,----,"{'Li': 0.04035874439461883, 'Cl': 0.7757847533632287, 'U': 0.18385650224215247}"
LiCl-UCl4,312,346.0962,0.1-0.9,850,5*,SALTDBLEAN-TC [156],----,----,----,,,----,----,----,,,-1.7511,1990.0,0.0,853-1004,15*,Katyshev 2001 [166],,,----,----,----,,,,,----,----,"{'Li': 0.02127659574468085, 'Cl': 0.7872340425531915, 'U': 0.19148936170212766}"
KCl-UCl4,313,89.8157,0.95-0.05,1024,5*,SALTDBLEAN-TC [156],----,----,----,2.4133,0.000647,1041-1160,5,Katyshev 2001 [166],,,,,,----,----,----,,,----,----,----,,,,,----,----,"{'K': 0.4418604651162791, 'Cl': 0.5348837209302325, 'U': 0.023255813953488375}"
KCl-UCl4,314,105.0803,0.9-0.1,996,5*,SALTDBLEAN-TC [156],----,----,----,,,----,----,----,,,-1.1119,1350.0,0.0,1042-1173,15*,Katyshev 2001 [166],,,----,----,----,,,,,----,----,"{'K': 0.3913043478260869, 'Cl': 0.5652173913043478, 'U': 0.043478260869565216}"
KCl-UCl4,315,123.397,0.84-0.16,950,5*,SALTDBLEAN-TC [156],----,----,----,2.9156,0.000798,987-1087,5,Katyshev 2001 [166],,,-1.2701,1580.0,0.0,968-1145,15*,Katyshev 2001 [166],,,----,----,----,,,,,----,----,"{'K': 0.3387096774193548, 'Cl': 0.5967741935483871, 'U': 0.06451612903225806}"
KCl-UCl4,316,150.8737,0.75-0.25,841,5*,SALTDBLEAN-TC [156],----,----,----,3.1907,0.000861,843-994,5,Katyshev 2001 [166],,,-1.3567,1691.0,0.0,919-1095,15*,Katyshev 2001 [166],,,----,----,----,,,,,----,----,"{'K': 0.2727272727272727, 'Cl': 0.6363636363636364, 'U': 0.09090909090909091}"
KCl-UCl4,317,175.2969,0.67-0.33,846,5*,SALTDBLEAN-TC [156],----,----,----,3.3889,0.000892,925-1054,5,Katyshev 2001 [166],,,-1.3732,1701.0,0.0,949-1096,15*,Katyshev 2001 [166],,,----,----,----,,,,,----,----,"{'K': 0.22408026755852842, 'Cl': 0.6655518394648829, 'U': 0.11036789297658862}"
KCl-UCl4,318,196.6671,0.6-0.4,810,5*,SALTDBLEAN-TC [156],----,----,----,3.5373,0.000926,827-946,5,Katyshev 2001 [166],,,-1.262,1526.0,0.0,864-1048,15*,Katyshev 2001 [166],,,----,----,----,,,,,----,----,"{'K': 0.18749999999999997, 'Cl': 0.6875, 'U': 0.125}"
KCl-UCl4,319,218.0374,0.53-0.47,614,5*,SALTDBLEAN-TC [156],----,----,----,3.79,0.00108,657-909,5,Katyshev 2001 [166],,,,,,----,----,----,,,----,----,----,,,,,----,----,"{'K': 0.15542521994134897, 'Cl': 0.7067448680351907, 'U': 0.1378299120234604}"
KCl-UCl4,320,227.1961,0.5-0.5,622,5*,SALTDBLEAN-TC [156],----,----,----,3.85,0.0011,688-917,5,Katyshev 2001 [166],,,-1.2302,1449.0,0.0,676-1009,15*,Katyshev 2001 [166],,,----,----,----,,,,,----,----,"{'K': 0.14285714285714285, 'Cl': 0.7142857142857143, 'U': 0.14285714285714285}"
KCl-UCl4,321,248.5664,0.43-0.57,662,5*,SALTDBLEAN-TC [156],----,----,----,4.11,0.00128,758-909,5,Katyshev 2001 [166],,,,,,----,----,----,,,----,----,----,,,,,----,----,"{'K': 0.11590296495956873, 'Cl': 0.7304582210242587, 'U': 0.1536388140161725}"
KCl-UCl4,322,257.7251,0.4-0.6,699,5*,SALTDBLEAN-TC [156],----,----,----,4.17,0.00131,744-933,5,Katyshev 2001 [166],,,,,,----,----,----,,,----,----,----,,,,,----,----,"{'K': 0.10526315789473685, 'Cl': 0.7368421052631579, 'U': 0.15789473684210525}"
KCl-UCl4,323,269.9367,0.36-0.64,737,5*,SALTDBLEAN-TC [156],----,----,----,,,----,----,----,,,-1.383,1529.0,0.0,774-1013,15*,Katyshev 2001 [166],,,----,----,----,,,,,----,----,"{'K': 0.09183673469387756, 'Cl': 0.7448979591836735, 'U': 0.163265306122449}"
KCl-UCl4,324,291.3069,0.29-0.71,783,5*,SALTDBLEAN-TC [156],----,----,----,4.51,0.00155,808-919,5,Katyshev 2001 [166],,,,,,----,----,----,,,----,----,----,,,,,----,----,"{'K': 0.07021791767554479, 'Cl': 0.7578692493946732, 'U': 0.17191283292978207}"
KCl-UCl4,325,306.5714,0.24-0.76,807,5*,SALTDBLEAN-TC [156],----,----,----,4.71,0.00167,816-933,5,Katyshev 2001 [166],,,-1.6419,1789.0,0.0,823-1005,15*,Katyshev 2001 [166],,,----,----,----,,,,,----,----,"{'K': 0.05607476635514018, 'Cl': 0.7663551401869159, 'U': 0.17757009345794392}"
KCl-UCl4,326,346.2591,0.11-0.89,845,5*,SALTDBLEAN-TC [156],----,----,----,5.25,0.00208,857-947,5,Katyshev 2001 [166],,,-1.9735,2130.0,0.0,852-1002,15*,Katyshev 2001 [166],,,----,----,----,,,,,----,----,"{'K': 0.023554603854389723, 'Cl': 0.7858672376873662, 'U': 0.1905781584582441}"
