Repository: tanoret/MoltenSaltPropnet

# MoltenSaltPropnet
Physics-informed deep-learning toolkit for predicting **thermophysical properties of molten-salt mixtures** from chemical composition and temperature.

---

## Data Pipeline

1. **Source** – Raw NIST SALTDBLEAN CSVs (`density-csv.csv`, `viscosity-csv.csv`, …).  
2. **Pre-processing** – `data_processor.ipynb` cleans columns, harmonizes units, expands polynomial coefficients, and outputs `saltdblean_processed.csv`.  
3. **Loading** – `SALTDBLEANProcessor.from_csv(...)` handles:  
   * NaN imputation / type coercion  
   * Composition normalization  
   * Train/validation/test splits with reproducible seeds  
4.

File: data/saltdblean_janz_processed.csv (part 3 of 28)
MgF2,15,62.3018,Pure Salt,1534.2,2,Kojima 1968 [83],2512,----,Ruff 1928 [123],3.24,0.000524,1650-2100,3,Kirshenbaum 1960 [80],0.187,32100.0,,,,1514.7-1853.2,3,Takeda 2015 [135],0.867,-0.000141,1536-2400,20,Gheribi 2014 [58],,,,,----,----,"{'Mg': 0.3333333333333333, 'F': 0.6666666666666666}"
NaCl,16,58.4428,Pure Salt,1073.8,1,Dawson 1963 [44],1715,----,Ruff 1921 [124],2.14,0.000543,1076.2-1303.2,1,Van Artsdalen 1955 [144],0.0893,22000.0,,,,1083.2-1203.2,1,Torklep 1979 [142],0.712,-0.00018,1170-1441,8,Nagasaka 1992 [102],77.7638,-0.0075312,,,10,Barin 1977 [8],"{'Na': 0.5, 'Cl': 0.5}"
NaF,17,41.9882,Pure Salt,1268,2,Cantor 1961 [30],1978,----,Ruff 1922 [125],2.76,0.000636,1273-1373,1,Paucirova 1970 [111],0.12,26500.0,,,,1273-1373,1,Brockner 1979 [27],1.26,-0.00028,1268.15-1800,20,Gheribi 2014 [58],72.989,,,,5,Obrien 1957 [106],"{'Na': 0.5, 'F': 0.5}"
NdCl3,18,250.599,Pure Salt,1031,2,Druding 1961 [49],1897,10,Glushko 1972 [61],4.26,0.00093,1082-1272,3,Cho 1972 [38],0.0851,36900.0,,,,1030-1237,3,Hayashi 1997 [63],,,----,----,----,,,,,----,----,"{'Nd': 0.25, 'Cl': 0.75}"
UCl3-UCl4,327,376.2956,0.1-0.9,856,5*,SALTDBLEAN-TC [156],----,----,----,5.54,0.00216,852-935,5,Katyshev 2001 [166],,,-2.3328,2717.0,0.0,870-1002,15*,Katyshev 2001 [166],,,----,----,----,,,,,----,----,"{'U': 0.2040816326530612, 'Cl': 0.7959183673469388}"
UCl3-UCl4,328,374.523,0.15-0.85,851,5*,SALTDBLEAN-TC [156],----,----,----,,,----,----,----,,,-2.266,2709.0,0.0,903-1076,15*,Katyshev 2001 [166],,,----,----,----,,,,,----,----,"{'U': 0.2061855670103093, 'Cl': 0.7938144329896907}"
UCl3-UCl4,329,372.7503,0.2-0.8,845,5*,SALTDBLEAN-TC [156],----,----,----,5.46,0.00203,858-956,5,Katyshev 2001 [166],,,-2.1551,2710.0,0.0,969-1068,15*,Katyshev 2001 [166],,,----,----,----,,,,,----,----,"{'U': 0.20833333333333331, 'Cl': 0.7916666666666666}"
UCl3-UCl4,330,370.9777,0.25-0.75,837,5*,SALTDBLEAN-TC [156],----,----,----,5.83,0.00227,957-1049,5,Katyshev 2001 [166],,,,2670.0,0.0,945-1097,15*,Katyshev 2001 [166],,,----,----,----,,,,,----,----,"{'U': 0.21052631578947367, 'Cl': 0.7894736842105263}"
UCl3-UCl4,331,369.205,0.3-0.7,866,5*,SALTDBLEAN-TC [156],----,----,----,,,----,----,----,,,-2.0699,2670.0,0.0,945-1097,15*,Katyshev 2001 [166],,,----,----,----,,,,,----,----,"{'U': 0.21276595744680854, 'Cl': 0.7872340425531915}"
UCl3-UCl4,332,365.6597,0.4-0.6,931,5*,SALTDBLEAN-TC [156],----,----,----,5.7,0.00198,949-1012,5,Katyshev 2001 [166],,,,,,----,----,----,,,----,----,----,,,,,----,----,"{'U': 0.2173913043478261, 'Cl': 0.782608695652174}"
UCl3-UCl4,333,364.2416,0.44-0.56,953,5*,SALTDBLEAN-TC [156],----,----,----,,,----,----,----,,,-1.9342,2667.0,0.0,1055-1136,15*,Katyshev 2001 [166],,,----,----,----,,,,,----,----,"{'U': 0.21929824561403508, 'Cl': 0.7807017543859649}"
UCl3-UCl4,334,362.1144,0.5-0.5,982,5*,SALTDBLEAN-TC [156],----,----,----,6.16,0.0022,960-1117,5,Katyshev 2001 [166],,,-1.8569,2623.0,0.0,1063-1156,15*,Katyshev 2001 [166],,,----,----,----,,,,,----,----,"{'U': 0.2222222222222222, 'Cl': 0.7777777777777778}"
UCl3-UCl4,335,360.3418,0.55-0.45,1001,5*,SALTDBLEAN-TC [156],----,----,----,6.36,0.00227,1007-1105,5,Katyshev 2001 [166],,,,,,----,----,----,,,----,----,----,,,,,----,----,"{'U': 0.2247191011235955, 'Cl': 0.7752808988764045}"
UCl3-UCl4,336,358.5691,0.6-0.4,1018,5*,SALTDBLEAN-TC [156],----,----,----,6.31,0.00215,1023-1186,5,Katyshev 2001 [166],,,-1.702,2510.0,0.0,1071-1132,15*,Katyshev 2001 [166],,,----,----,----,,,,,----,----,"{'U': 0.22727272727272727, 'Cl': 0.7727272727272726}"
UCl3-UCl4,337,357.8601,0.62-0.38,1025,5*,SALTDBLEAN-TC [156],----,----,----,,,----,----,----,,,-1.8277,2676.0,0.0,1091-1167,15*,Katyshev 2001 [166],,,----,----,----,,,,,----,----,"{'U': 0.22831050228310504, 'Cl': 0.771689497716895}"
UCl3-UCl4,338,355.0238,0.7-0.3,1047,5*,SALTDBLEAN-TC [156],----,----,----,6.2096,0.001892,1084-1180,5,Katyshev 2001 [166],,,-1.4953,2330.0,0.0,1092-1187,15*,Katyshev 2001 [166],,,----,----,----,,,,,----,----,"{'U': 0.23255813953488372, 'Cl': 0.7674418604651163}"
UCl3-UCl4,339,353.2512,0.75-0.25,1059,5*,SALTDBLEAN-TC [156],----,----,----,,,----,----,----,,,-1.5054,2323.0,0.0,1102-1215,15*,Katyshev 2001 [166],,,----,----,----,,,,,----,----,"{'U': 0.23529411764705882, 'Cl': 0.7647058823529411}"
UCl3-UCl4,340,351.4785,0.8-0.2,1071,5*,SALTDBLEAN-TC [156],----,----,----,6.26,0.00167,1090-1203,5,Katyshev 2001 [166],,,-1.4521,2290.0,0.0,1117-1202,15*,Katyshev 2001 [166],,,----,----,----,,,,,----,----,"{'U': 0.23809523809523808, 'Cl': 0.7619047619047619}"
UCl3-UCl4,341,349.7059,0.85-0.15,1082,5*,SALTDBLEAN-TC [156],----,----,----,6.2957,0.001614,1105-1207,5,Katyshev 2001 [166],,,-1.0548,1793.0,0.0,1113-1181,15*,Katyshev 2001 [166],,,----,----,----,,,,,----,----,"{'U': 0.24096385542168672, 'Cl': 0.7590361445783131}"
UCl3-UCl4,342,348.9968,0.87-0.13,1086,5*,SALTDBLEAN-TC [156],----,----,----,6.42,0.00162,1134-1219,5,Katyshev 2001 [166],,,,,,----,----,----,,,----,----,----,,,,,----,----,"{'U': 0.24213075060532688, 'Cl': 0.7578692493946732}"
NaF-LiF,343,27.5443,0.10-0.90,1080,5*,Beilmann 2011 [162],----,----,----,2.4,0.00051,1130-1320,1,Janz 1974 [69],,,,,,----,----,----,,,----,----,----,,,,,----,----,"{'Na': 0.05, 'F': 0.5, 'Li': 0.45}"
NaF-LiF,344,29.1492,0.20-0.80,1034,5*,Beilmann 2011 [162],----,----,----,2.43,0.000512,1130-1320,1,Janz 1974 [69],,,,,,----,----,----,,,----,----,----,,,,,----,----,"{'Na': 0.1, 'F': 0.5, 'Li': 0.4}"
NaF-LiF,345,30.754,0.30-0.70,982,5*,Beilmann 2011 [162],----,----,----,2.47,0.000528,1130-1320,1,Janz 1974 [69],,,,,,----,----,----,,,----,----,----,,,,,----,----,"{'Na': 0.15, 'F': 0.5, 'Li': 0.35}"
NaF-LiF,346,32.3589,0.40-0.60,930,5*,Beilmann 2011 [162],----,----,----,2.53,0.000555,1130-1320,1,Janz 1974 [69],0.116,26800.0,,,,973-1073,10,Cohen 1957 [42],,,----,----,----,125.0,-0.0666,,,10,Powers 1963 [114],"{'Na': 0.2, 'F': 0.5, 'Li': 0.3}"
NaF-LiF,347,33.9638,0.50-0.50,1007,5*,Beilmann 2011 [162],----,----,----,2.56,0.00056,1130-1320,1,Janz 1974 [69],,,,,,----,----,----,,,----,----,----,,,,,----,----,"{'Na': 0.25, 'F': 0.5, 'Li': 0.25}"
NaF-LiF,348,35.5687,0.60-0.40,1074,5*,Beilmann 2011 [162],----,----,----,2.58,0.000558,1130-1320,1,Janz 1974 [69],,,,,,----,----,----,,,----,----,----,,,,,----,----,"{'Na': 0.3, 'F': 0.5, 'Li': 0.2}"
NaF-LiF,349,37.1735,0.70-0.30,1132,5*,Beilmann 2011 [162],----,----,----,2.58,0.000543,1230-1320,1,Janz 1974 [69],,,,,,----,----,----,,,----,----,----,,,,,----,----,"{'Na': 0.35, 'F': 0.5, 'Li': 0.15}"
NaF-LiF,350,38.7784,0.80-0.20,1184,5*,Beilmann 2011 [162],----,----,----,2.68,0.000604,1280-1320,1,Janz 1974 [69],,,,,,----,----,----,,,----,----,----,,,,,----,----,"{'Na': 0.4, 'F': 0.5, 'Li': 0.1}"
NaF-LiF,351,40.3833,0.90-0.10,1229,5*,Beilmann 2011 [162],----,----,----,2.92,0.000779,1280-1320,1,Janz 1974 [69],,,,,,----,----,----,,,----,----,----,,,,,----,----,"{'Na': 0.45, 'F': 0.5, 'Li': 0.05}"
NaF-ThF4,352,281.4274,0.10-0.90,1341,5*,Benes 2010 [15],----,----,----,,,----,----,----,0.351,23100.0,,,,1338-1446,10,Desyatnik 1981 [46],,,----,----,----,,,,,----,----,"{'Na': 0.02127659574468085, 'F': 0.7872340425531915, 'Th': 0.19148936170212766}"
NaF-ThF4,353,254.823,0.20-0.80,1300,5*,Benes 2010 [15],----,----,----,7.13,0.00111,1270-1337,2,Desyatnik 1981 [46],0.498,17800.0,,,,1307-1382,10,Desyatnik 1981 [46],,,----,----,----,,,,,----,----,"{'Na': 0.045454545454545456, 'F': 0.7727272727272727, 'Th': 0.18181818181818182}"
NaF-ThF4,354,228.2187,0.30-0.70,1234,5*,Benes 2010 [15],----,----,----,6.96,0.00119,1226-1311,2,Desyatnik 1981 [46],0.518,16400.0,,,,1257-1401,10,Desyatnik 1981 [46],,,----,----,----,,,,,----,----,"{'Na': 0.07317073170731708, 'F': 0.7560975609756098, 'Th': 0.17073170731707318}"
NaF-ThF4,355,201.6143,0.40-0.60,1132,5*,Benes 2010 [15],----,----,----,6.54,0.00112,1082-1278,2,Desyatnik 1981 [46],0.634,13200.0,,,,1201-1308,10,Desyatnik 1981 [46],,,----,----,----,,,,,----,----,"{'Na': 0.10526315789473685, 'F': 0.7368421052631579, 'Th': 0.15789473684210525}"
NaF-ThF4,356,175.0099,0.50-0.50,1042,5*,Benes 2010 [15],----,----,----,6.04,0.000981,1027-1276,2,Desyatnik 1981 [46],0.558,13500.0,,,,1194-1349,10,Desyatnik 1981 [46],,,----,----,----,,,,,----,----,"{'Na': 0.14285714285714285, 'F': 0.7142857142857143, 'Th': 0.14285714285714285}"
NaF-ThF4,357,148.4056,0.60-0.40,978,5*,Benes 2010 [15],----,----,----,5.55,0.000957,1058-1284,2,Desyatnik 1981 [46],0.417,15400.0,,,,1157-1373,10,Desyatnik 1981 [46],,,----,----,----,,,,,----,----,"{'Na': 0.18749999999999997, 'F': 0.6875, 'Th': 0.125}"
NaF-ThF4,358,121.8012,0.70-0.30,975,5*,Benes 2010 [15],----,----,----,5.0,0.000901,1115-1289,2,Desyatnik 1981 [46],0.336,16700.0,,,,1055-1370,10,Desyatnik 1981 [46],,,----,----,----,,,,,----,----,"{'Na': 0.24137931034482757, 'F': 0.6551724137931034, 'Th': 0.10344827586206896}"
NaF-ThF4,359,95.1969,0.80-0.20,975,5*,Benes 2010 [15],----,----,----,4.43,0.000857,1232-1304,2,Desyatnik 1981 [46],0.397,15100.0,,,,1160-1305,10,Desyatnik 1981 [46],,,----,----,----,,,,,----,----,"{'Na': 0.3076923076923077, 'F': 0.6153846153846154, 'Th': 0.07692307692307693}"
NaF-ThF4,360,68.5925,0.90-0.10,1191,5*,Benes 2010 [15],----,----,----,3.75,0.000805,1279-1306,2,Desyatnik 1981 [46],0.411,13200.0,,,,1209-1343,10,Desyatnik 1981 [46],,,----,----,----,,,,,----,----,"{'Na': 0.3913043478260869, 'F': 0.5652173913043478, 'Th': 0.043478260869565216}"
NaF-UF4,361,205.2088,0.40-0.60,1048,5*,Benes 2010 [15],----,----,----,6.58,0.00104,973-1073,4,Blanke 1958a [16],0.132,39100.0,,,,973-1073,15,Blanke 1958 [17],,,----,----,----,,,,,----,----,"{'Na': 0.10526315789473685, 'F': 0.7368421052631579, 'U': 0.15789473684210525}"
NaF-UF4,362,167.668,0.538-0.462,976,5*,Benes 2010 [15],----,----,----,,,----,----,----,0.197,35900.0,,,,973-1073,15,Blanke 1958 [17],,,----,----,----,,,,,----,----,"{'Na': 0.15888954518606024, 'F': 0.7046662728883638, 'U': 0.1364441819255759}"
NaF-UF4,363,188.8867,0.46-0.54,962,5*,Benes 2010 [15],----,----,----,6.82,0.00148,973-1073,4,Blanke 1958a [16],0.107,38800.0,,,,973-1073,15,Blanke 1958 [17],,,----,----,----,,,,,----,----,"{'Na': 0.1270718232044199, 'F': 0.7237569060773481, 'U': 0.14917127071823205}"
NaF-UF4,364,156.2426,0.58-0.42,978,5*,Benes 2010 [15],----,----,----,6.08,0.00116,973-1073,4,Blanke 1958a [16],0.147,36300.0,,,,973-1073,15,Blanke 1958 [17],,,----,----,----,,,,,----,----,"{'Na': 0.17791411042944785, 'F': 0.6932515337423313, 'U': 0.12883435582822086}"
NaF-UF4,365,144.0011,0.625-0.375,951,5*,Benes 2010 [15],----,----,----,,,----,----,----,0.0667,42300.0,,,,973-1073,15,Blanke 1958 [17],,,----,----,----,,,,,----,----,"{'Na': 0.2, 'F': 0.68, 'U': 0.12}"
NaF-UF4,366,132.5756,0.667-0.333,933,5*,Benes 2010 [15],----,----,----,5.51,0.0013,923-1373,3,Cohen 1954 [41],0.181,32700.0,,,,973-1173,10,Blanke 1958 [17],,,----,----,----,,,,,----,----,"{'Na': 0.22240746915638546, 'F': 0.6665555185061688, 'U': 0.11103701233744581}"
NaF-UF4,367,107.2764,0.76-0.24,900,5*,Benes 2010 [15],----,----,----,4.78,0.00082,973-1073,4,Blanke 1958 [16],0.0433,45700.0,,,,973-1073,15,Blanke 1958 [17],,,----,----,----,,,,,----,----,"{'Na': 0.27941176470588236, 'F': 0.6323529411764707, 'U': 0.08823529411764706}"
NaF-ZrF4,368,129.6488,0.30-0.70,993,5*,Thoma 1960 [139],----,----,----,4.79,0.00119,1053-1133,1.5,Artemov 1990 [5],,,,,,----,----,----,,,----,----,----,,,,,----,----,"{'Na': 0.07317073170731708, 'F': 0.7560975609756098, 'Zr': 0.17073170731707318}"
NaF-ZrF4,369,117.1258,0.40-0.60,887,5*,Thoma 1960 [139],----,----,----,4.34,0.000961,1033-1133,1.5,Artemov 1990 [5],,,,,,----,----,----,,,----,----,----,,,,,----,----,"{'Na': 0.10526315789473685, 'F': 0.7368421052631579, 'Zr': 0.15789473684210525}"
NaF-ZrF4,370,104.6029,0.50-0.50,783.2,5*,Cohen 1954 [41],----,----,----,4.06,0.000896,1033-1133,1.5,Artemov 1990 [5],0.02993,32435.32905,,,,873-1073,10,Cohen 1957 [42],,,----,----,----,,,,,----,----,"{'Na': 0.14285714285714285, 'F': 0.7142857142857143, 'Zr': 0.14285714285714285}"
NaF-ZrF4,371,100.846,0.53-0.47,794,5*,Thoma 1960 [139],----,----,----,,,----,----,----,0.0767,33200.0,,,,873-1073,10,Cohen 1957 [42],,,----,----,----,,,,,----,----,"{'Na': 0.15542521994134897, 'F': 0.7067448680351907, 'Zr': 0.1378299120234604}"
NaF-ZrF4,372,92.0799,0.60-0.40,783,5*,Thoma 1960 [139],----,----,----,3.86,0.000832,993-1033,1.5,Artemov 1990 [5],,,,,,----,----,----,,,----,----,----,,,,,----,----,"{'Na': 0.18749999999999997, 'F': 0.6875, 'Zr': 0.125}"
NaF-ZrF4,373,79.557,0.70-0.30,1033,5*,Thoma 1960 [139],----,----,----,3.66,0.000761,1013-1095,1.5,Artemov 1990 [5],,,,,,----,----,----,,,----,----,----,,,,,----,----,"{'Na': 0.24137931034482757, 'F': 0.6551724137931034, 'Zr': 0.10344827586206896}"
NaF-ZrF4,374,67.0341,0.80-0.20,1025,5*,Thoma 1960 [139],----,----,----,3.41,0.000746,953-1033,1.5,Artemov 1990 [5],,,,,,----,----,----,,,----,----,----,,,,,----,----,"{'Na': 0.3076923076923077, 'F': 0.6153846153846154, 'Zr': 0.07692307692307693}"
NaF-ZrF4,375,54.5111,0.90-0.10,1201,5*,Thoma 1960 [139],----,----,----,3.02,0.000607,1043-1103,1.5,Artemov 1990 [5],,,,,,----,----,----,,,----,----,----,,,,,----,----,"{'Na': 0.3913043478260869, 'F': 0.5652173913043478, 'Zr': 0.043478260869565216}"
NaF-BeF2,376,45.207,0.3589-0.6411,673,10,Robelin 2013 [120],----,----,----,,,----,----,----,0.00275,74100.0,,,,973-1073,20,Blanke 1958 [17],,,----,----,----,,,,,----,----,"{'Na': 0.13589034871833708, 'F': 0.6213698837605544, 'Be': 0.24273976752110865}"
NaF-BeF2,377,45.0007,0.40-0.60,621,10,Robelin 2013 [120],----,----,----,2.54,0.00052,873-1073,4,Blanke 1958 [16],,,,,,----,----,----,,,----,----,----,,,,,----,----,"{'Na': 0.15384615384615385, 'F': 0.6153846153846154, 'Be': 0.23076923076923075}"
NaF-BeF2,378,44.8651,0.427-0.573,631,10,Robelin 2013 [120],----,----,----,,,----,----,----,0.00128,74700.0,,,,973-1073,20,Blanke 1958 [17],,,----,----,----,,,,,----,----,"{'Na': 0.16595413913719392, 'F': 0.6113486202876021, 'Be': 0.22269724057520404}"
NaF-BeF2,379,44.6994,0.46-0.54,642,10,Robelin 2013 [120],----,----,----,2.54,0.000515,873-1073,4,Blanke 1958 [16],,,,,,----,----,----,,,----,----,----,,,,,----,----,"{'Na': 0.18110236220472442, 'F': 0.6062992125984252, 'Be': 0.2125984251968504}"
NaF-BeF2,380,44.609,0.478-0.522,646,10,Robelin 2013 [120],----,----,----,,,----,----,----,0.0234,47900.0,,,,873-1073,20,Blanke 1958 [17],,,----,----,----,,,,,----,----,"{'Na': 0.18953211736716888, 'F': 0.6034892942109437, 'Be': 0.20697858842188738}"
NaF-BeF2,381,44.4986,0.50-0.50,647,10,Robelin 2013 [120],----,----,----,2.51,0.000505,873-1073,4,Blanke 1958 [16],0.0292,45100.0,,,,873-1073,20,Blanke 1958 [17],,,----,----,----,,,,,----,----,"{'Na': 0.2, 'F': 0.6, 'Be': 0.2}"
NaF-BeF2,382,44.3982,0.52-0.48,645,10,Robelin 2013 [120],----,----,----,2.56,0.00053,873-1073,4,Blanke 1958 [16],,,,,,----,----,----,,,----,----,----,,,,,----,----,"{'Na': 0.20967741935483872, 'F': 0.5967741935483871, 'Be': 0.1935483870967742}"
NaF-BeF2,383,44.353,0.529-0.471,643,10,Robelin 2013 [120],----,----,----,2.38,0.000325,873-1073,4,Blanke 1958 [16],,,,,,----,----,----,,,----,----,----,,,,,----,----,"{'Na': 0.21408336705787132, 'F': 0.5953055443140429, 'Be': 0.1906110886280858}"
NaF-BeF2,384,44.2179,0.5559-0.4441,626,10,Robelin 2013 [120],----,----,----,,,----,----,----,0.0431,39500.0,,,,873-1073,20,Blanke 1958 [17],,,----,----,----,,,,,----,----,"{'Na': 0.22744568552841538, 'F': 0.5908514381571949, 'Be': 0.18170287631438978}"
NaF-BeF2,385,44.1471,0.57-0.43,610,10,Robelin 2013 [120],1673,----,Jerden 2019 [70],,,----,----,----,0.035,43000.0,,,,873-1073,10,Cohen 1957 [42],,,----,----,----,,,,,----,----,"{'Na': 0.23456790123456792, 'F': 0.5884773662551441, 'Be': 0.1769547325102881}"
NaF-BeF2,386,44.0969,0.58-0.42,612,10,Robelin 2013 [120],----,----,----,2.53,0.00049,873-1073,4,Blanke 1958 [16],,,,,,----,----,----,,,----,----,----,,,,,----,----,"{'Na': 0.23966942148760328, 'F': 0.5867768595041322, 'Be': 0.17355371900826447}"
NaF-BeF2,387,43.9965,0.60-0.40,728,10,Robelin 2013 [120],----,----,----,2.58,0.00053,873-1073,4,Blanke 1958 [16],0.0658,36200.0,,,,873-1073,20,Blanke 1958 [17],,,----,----,----,,,,,----,----,"{'Na': 0.25, 'F': 0.5833333333333334, 'Be': 0.16666666666666669}"
NaF-BeF2,388,43.7957,0.64-0.36,845,10,Robelin 2013 [120],----,----,----,2.55,0.0005,873-1073,4,Blanke 1958 [16],,,,,,----,----,----,,,----,----,----,,,,,----,----,"{'Na': 0.2711864406779661, 'F': 0.576271186440678, 'Be': 0.15254237288135594}"
NaF-BeF2,389,43.6601,0.667-0.333,860,10,Robelin 2013 [120],----,----,----,2.45,0.000385,873-1073,4,Blanke 1958 [16],0.144,30100.0,,,,873-1073,20,Blanke 1958 [17],,,----,----,----,,,,,----,----,"{'Na': 0.2858979854264895, 'F': 0.5713673381911702, 'Be': 0.14273467638234033}"
NaF-BeF2,390,43.503,0.6983-0.3017,846,10,Robelin 2013 [120],----,----,----,,,----,----,----,0.221,22700.0,,,,873-1073,20,Blanke 1958 [17],,,----,----,----,,,,,----,----,"{'Na': 0.30338445496806704, 'F': 0.5655385150106442, 'Be': 0.1310770300212886}"
NaF-BeF2,391,43.4944,0.70-0.30,851,10,Robelin 2013 [120],----,----,----,2.55,0.000505,873-1073,4,Blanke 1958 [16],0.247,22100.0,,,,873-1073,20,Blanke 1958 [17],,,----,----,----,,,,,----,----,"{'Na': 0.30434782608695654, 'F': 0.5652173913043478, 'Be': 0.13043478260869565}"
NaF-BeF2,392,43.3458,0.7296-0.2704,957,10,Robelin 2013 [120],----,----,----,,,----,----,----,0.106,29500.0,,,,973-1073,20,Blanke 1958 [17],,,----,----,----,,,,,----,----,"{'Na': 0.3213530655391121, 'F': 0.5595489781536294, 'Be': 0.11909795630725863}"
NaCl-ZrF4,393,69.3203,0.9-0.1,----,----,----,----,----,----,2.35,0.000528,1093-1193,5,Katyshev 2001 [166],,,,,,----,----,----,,,----,----,----,,,,,----,----,"{'Na': 0.3913043478260869, 'Cl': 0.3913043478260869, 'Zr': 0.043478260869565216, 'F': 0.17391304347826086}"
NaCl-ZrF4,394,80.1977,0.8-0.2,----,----,----,----,----,----,2.69,0.00062,1093-1193,5,Katyshev 2001 [166],,,,,,----,----,----,,,----,----,----,,,,,----,----,"{'Na': 0.3076923076923077, 'Cl': 0.3076923076923077, 'Zr': 0.07692307692307693, 'F': 0.3076923076923077}"
NaCl-ZrF4,395,91.0752,0.7-0.3,----,----,----,----,----,----,3.02,0.000731,1033-1213,5,Katyshev 2001 [166],,,,,,----,----,----,,,----,----,----,,,,,----,----,"{'Na': 0.24137931034482757, 'Cl': 0.24137931034482757, 'Zr': 0.10344827586206896, 'F': 0.41379310344827586}"
NaCl-ZrF4,396,101.9527,0.6-0.4,----,----,----,----,----,----,3.27,0.000765,1033-1233,5,Katyshev 2001 [166],,,,,,----,----,----,,,----,----,----,,,,,----,----,"{'Na': 0.18749999999999997, 'Cl': 0.18749999999999997, 'Zr': 0.125, 'F': 0.5}"
NaCl-ZrF4,397,112.8302,0.5-0.5,----,----,----,----,----,----,3.61,0.000875,1053-1233,5,Katyshev 2001 [166],,,,,,----,----,----,,,----,----,----,,,,,----,----,"{'Na': 0.14285714285714285, 'Cl': 0.14285714285714285, 'Zr': 0.14285714285714285, 'F': 0.5714285714285714}"
NaCl-ZrF4,398,123.7077,0.4-0.6,----,----,----,----,----,----,3.91,0.000907,1053-1233,5,Katyshev 2001 [166],,,,,,----,----,----,,,----,----,----,,,,,----,----,"{'Na': 0.10526315789473685, 'Cl': 0.10526315789473685, 'Zr': 0.15789473684210525, 'F': 0.631578947368421}"
NaCl-ZrF4,399,134.5852,0.3-0.7,----,----,----,----,----,----,4.26,0.000988,1095-1250,5,Katyshev 2001 [166],,,,,,----,----,----,,,----,----,----,,,,,----,----,"{'Na': 0.07317073170731708, 'Cl': 0.07317073170731708, 'Zr': 0.17073170731707318, 'F': 0.6829268292682927}"
NaCl-ZrF4,400,145.4626,0.2-0.8,----,----,----,----,----,----,4.63,0.00107,1137-1242,5,Katyshev 2001 [166],,,,,,----,----,----,,,----,----,----,,,,,----,----,"{'Na': 0.045454545454545456, 'Cl': 0.045454545454545456, 'Zr': 0.18181818181818182, 'F': 0.7272727272727273}"
KCl-ZrF4,401,83.8179,0.9-0.1,----,----,----,----,----,----,2.52,0.000727,1018-1158,5,Katyshev 2001 [166],,,,,,----,----,----,,,----,----,----,,,,,----,----,"{'K': 0.3913043478260869, 'Cl': 0.3913043478260869, 'Zr': 0.043478260869565216, 'F': 0.17391304347826086}"
KCl-ZrF4,402,93.0846,0.8-0.2,----,----,----,----,----,----,2.6122,0.000656,964-1191,5,Katyshev 2001 [166],,,,,,----,----,----,,,----,----,----,,,,,----,----,"{'K': 0.3076923076923077, 'Cl': 0.3076923076923077, 'Zr': 0.07692307692307693, 'F': 0.3076923076923077}"
KCl-ZrF4,403,102.3512,0.7-0.3,----,----,----,----,----,----,2.84,0.000744,926-1148,5,Katyshev 2001 [166],,,,,,----,----,----,,,----,----,----,,,,,----,----,"{'K': 0.24137931034482757, 'Cl': 0.24137931034482757, 'Zr': 0.10344827586206896, 'F': 0.41379310344827586}"
KCl-ZrF4,404,111.6178,0.6-0.4,----,----,----,----,----,----,2.97,0.000736,861-1145,5,Katyshev 2001 [166],,,,,,----,----,----,,,----,----,----,,,,,----,----,"{'K': 0.18749999999999997, 'Cl': 0.18749999999999997, 'Zr': 0.125, 'F': 0.5}"
KCl-ZrF4,405,120.8845,0.5-0.5,----,----,----,----,----,----,3.14,0.000754,972-1143,5,Katyshev 2001 [166],,,,,,----,----,----,,,----,----,----,,,,,----,----,"{'K': 0.14285714285714285, 'Cl': 0.14285714285714285, 'Zr': 0.14285714285714285, 'F': 0.5714285714285714}"
KCl-ZrF4,406,130.1511,0.4-0.6,----,----,----,----,----,----,3.41,0.000791,864-1018,5,Katyshev 2001 [166],,,,,,----,----,----,,,----,----,----,,,,,----,----,"{'K': 0.10526315789473685, 'Cl': 0.10526315789473685, 'Zr': 0.15789473684210525, 'F': 0.631578947368421}"
KCl-ZrF4,407,134.7844,0.35-0.65,----,----,----,----,----,----,3.61,0.000828,902-1013,5,Katyshev 2001 [166],,,,,,----,----,----,,,----,----,----,,,,,----,----,"{'K': 0.08860759493670885, 'Cl': 0.08860759493670885, 'Zr': 0.16455696202531644, 'F': 0.6582278481012658}"
KCl-ZrF4,408,148.6844,0.2-0.8,----,----,----,----,----,----,4.17,0.000873,1063-1124,5,Katyshev 2001 [166],,,,,,----,----,----,,,----,----,----,,,,,----,----,"{'K': 0.045454545454545456, 'Cl': 0.045454545454545456, 'Zr': 0.18181818181818182, 'F': 0.7272727272727273}"
KCl-LiCl-NaCl,409,58.4527,0.1667-0.1667-0.6666,976,10,Lu 2020 [163],----,----,----,2.07,0.000532,1028-1168,10,Fellner 1979 [55],,,,,,----,----,----,,,----,----,----,,,,,----,----,"{'K': 0.08335, 'Cl': 0.5, 'Li': 0.08335, 'Na': 0.3333}"
KCl-LiCl-NaCl,410,50.43,0.1667-0.6666-0.1667,752,10,Lu 2020 [163],----,----,----,2.04,0.000487,1088-1173,10,Fellner 1979 [55],,,,,,----,----,----,,,----,----,----,,,,,----,----,"{'K': 0.08335000000000001, 'Cl': 0.5, 'Li': 0.33330000000000004, 'Na': 0.08335000000000001}"
KCl-LiCl-NaCl,411,58.4627,0.3333-0.3333-0.3334,823,10,Lu 2020 [163],----,----,----,2.03,0.000505,993-1123,10,Fellner 1979 [55],,,,,,----,----,----,,,----,----,----,,,,,----,----,"{'K': 0.16665, 'Cl': 0.5, 'Li': 0.16665, 'Na': 0.1667}"
KCl-LiCl-NaCl,412,66.5054,0.6666-0.1667-0.1667,925,10,Lu 2020 [163],----,----,----,1.91,0.000427,1073-1193,10,Fellner 1979 [55],,,,,,----,----,----,,,----,----,----,,,,,----,----,"{'K': 0.33330000000000004, 'Cl': 0.5, 'Li': 0.08335000000000001, 'Na': 0.08335000000000001}"
KCl-LiCl-UCl3,413,111.2795,0.17-0.62-0.21,772,5*,SALTDBLEAN-TC [156],----,----,----,3.0445,0.00061,959-1154,5,Katyshev 2001 [166],,,,,,----,----,----,,,----,----,----,,,,,----,----,"{'K': 0.07024793388429752, 'Cl': 0.5867768595041322, 'Li': 0.256198347107438, 'U': 0.08677685950413223}"
KCl-LiCl-UCl3,414,103.3802,0.3-0.53-0.17,720,5*,SALTDBLEAN-TC [156],----,----,----,3.01,0.000702,974-1101,5,Katyshev 2001 [166],,,,,,----,----,----,,,----,----,----,,,,,----,----,"{'K': 0.1282051282051282, 'Cl': 0.5726495726495726, 'Li': 0.22649572649572647, 'U': 0.07264957264957264}"
KCl-LiCl-UCl3,415,99.1439,0.45-0.41-0.14,769,5*,SALTDBLEAN-TC [156],----,----,----,2.74,0.000622,959-1153,5,Katyshev 2001 [166],,,,,,----,----,----,,,----,----,----,,,,,----,----,"{'K': 0.19736842105263155, 'Cl': 0.5614035087719298, 'Li': 0.17982456140350875, 'U': 0.06140350877192982}"
KCl-LiCl-UCl3,416,91.8878,0.6-0.3-0.1,752,5*,SALTDBLEAN-TC [156],----,----,----,2.57,0.000668,960-1155,5,Katyshev 2001 [166],,,,,,----,----,----,,,----,----,----,,,,,----,----,"{'K': 0.27272727272727276, 'Cl': 0.5454545454545455, 'Li': 0.13636363636363638, 'U': 0.04545454545454546}"
KCl-LiCl-UCl3,417,84.6316,0.75-0.19-0.06,911,5*,SALTDBLEAN-TC [156],----,----,----,2.31,0.000546,1051-1230,5,Katyshev 2001 [166],,,,,,----,----,----,,,----,----,----,,,,,----,----,"{'K': 0.35377358490566035, 'Cl': 0.5283018867924527, 'Li': 0.08962264150943396, 'U': 0.028301886792452827}"
KCl-LiCl-UCl3,418,80.3954,0.9-0.07-0.03,1003,5*,SALTDBLEAN-TC [156],----,----,----,2.19,0.000561,1025-1158,5,Katyshev 2001 [166],,,,,,----,----,----,,,----,----,----,,,,,----,----,"{'K': 0.4368932038834951, 'Cl': 0.5145631067961165, 'Li': 0.03398058252427185, 'U': 0.014563106796116504}"
KCl-LiCl-UCl3,419,173.6311,0.16-0.42-0.42,875,5*,SALTDBLEAN-TC [156],----,----,----,4.19,0.000786,938-1099,5,Katyshev 2001 [166],,,,,,----,----,----,,,----,----,----,,,,,----,----,"{'K': 0.056338028169014086, 'Cl': 0.647887323943662, 'Li': 0.14788732394366197, 'U': 0.14788732394366197}"
KCl-LiCl-UCl3,420,157.7391,0.3-0.35-0.35,699,5*,SALTDBLEAN-TC [156],----,----,----,3.54,0.000613,890-1084,5,Katyshev 2001 [166],,,,,,----,----,----,,,----,----,----,,,,,----,----,"{'K': 0.11111111111111112, 'Cl': 0.6296296296296295, 'Li': 0.12962962962962962, 'U': 0.12962962962962962}"
KCl-LiCl-UCl3,421,141.847,0.45-0.27-0.28,808,5*,SALTDBLEAN-TC [156],----,----,----,3.0,0.000516,917-1073,5,Katyshev 2001 [166],,,,,,----,----,----,,,----,----,----,,,,,----,----,"{'K': 0.17578125, 'Cl': 0.609375, 'Li': 0.10546875, 'U': 0.10937500000000001}"
KCl-LiCl-UCl3,422,122.0872,0.6-0.2-0.2,815,5*,SALTDBLEAN-TC [156],----,----,----,2.81,0.000649,915-1109,5,Katyshev 2001 [166],,,,,,----,----,----,,,----,----,----,,,,,----,----,"{'K': 0.24999999999999994, 'Cl': 0.5833333333333333, 'Li': 0.08333333333333333, 'U': 0.08333333333333333}"
KCl-LiCl-UCl3,423,102.3273,0.75-0.12-0.13,893,5*,SALTDBLEAN-TC [156],----,----,----,2.6,0.000722,961-1103,5,Katyshev 2001 [166],,,,,,----,----,----,,,----,----,----,,,,,----,----,"{'K': 0.33185840707964603, 'Cl': 0.5575221238938054, 'Li': 0.05309734513274337, 'U': 0.057522123893805316}"
KCl-LiCl-UCl3,424,86.4353,0.9-0.05-0.05,1001,5*,SALTDBLEAN-TC [156],----,----,----,2.15,0.000499,1093-1316,5,Katyshev 2001 [166],,,,,,----,----,----,,,----,----,----,,,,,----,----,"{'K': 0.42857142857142855, 'Cl': 0.5238095238095238, 'Li': 0.023809523809523808, 'U': 0.023809523809523808}"
KCl-LiCl-UCl3,425,240.4937,0.15-0.21-0.64,1013,5*,SALTDBLEAN-TC [156],----,----,----,4.4034,0.0007,977-1103,5,Katyshev 2001 [166],,,,,,----,----,----,,,----,----,----,,,,,----,----,"{'K': 0.04573170731707317, 'Cl': 0.6951219512195121, 'Li': 0.06402439024390244, 'U': 0.1951219512195122}"
KCl-LiCl-UCl3,426,212.098,0.3-0.17-0.53,920,5*,SALTDBLEAN-TC [156],----,----,----,3.88,0.000651,1048-1217,5,Katyshev 2001 [166],,,,,,----,----,----,,,----,----,----,,,,,----,----,"{'K': 0.09803921568627451, 'Cl': 0.673202614379085, 'Li': 0.05555555555555556, 'U': 0.17320261437908496}"
KCl-LiCl-UCl3,427,180.6823,0.45-0.14-0.41,809,5*,SALTDBLEAN-TC [156],----,----,----,3.74,0.000954,816-1069,5,Katyshev 2001 [166],,,,,,----,----,----,,,----,----,----,,,,,----,----,"{'K': 0.15957446808510636, 'Cl': 0.6453900709219857, 'Li': 0.04964539007092199, 'U': 0.1453900709219858}"
KCl-LiCl-UCl3,428,152.2866,0.6-0.1-0.3,868,5*,SALTDBLEAN-TC [156],----,----,----,3.26,0.000818,918-1088,5,Katyshev 2001 [166],,,,,,----,----,----,,,----,----,----,,,,,----,----,"{'K': 0.23076923076923078, 'Cl': 0.6153846153846154, 'Li': 0.03846153846153847, 'U': 0.11538461538461539}"
KCl-LiCl-UCl3,429,121.1925,0.76-0.06-0.18,846,5*,SALTDBLEAN-TC [156],----,----,----,2.62,0.000543,834-1077,5,Katyshev 2001 [166],,,,,,----,----,----,,,----,----,----,,,,,----,----,"{'K': 0.3220338983050847, 'Cl': 0.576271186440678, 'Li': 0.025423728813559317, 'U': 0.07627118644067796}"
KCl-LiCl-UCl3,430,92.4751,0.9-0.03-0.07,998,5*,SALTDBLEAN-TC [156],----,----,----,2.5,0.000755,1123-1275,5,Katyshev 2001 [166],,,,,,----,----,----,,,----,----,----,,,,,----,----,"{'K': 0.4205607476635514, 'Cl': 0.5327102803738318, 'Li': 0.014018691588785045, 'U': 0.03271028037383178}"
KCl-LiCl-UCl4,431,118.0814,0.15-0.64-0.21,818,5*,SALTDBLEAN-TC [156],----,----,----,3.1,0.000732,812-937,5,Katyshev 2001 [166],,,,,,----,----,----,,,----,----,----,,,,,----,----,"{'K': 0.057034220532319393, 'Cl': 0.6197718631178707, 'Li': 0.24334600760456276, 'U': 0.07984790874524715}"
KCl-LiCl-UCl4,432,109.4072,0.3-0.53-0.17,808,5*,SALTDBLEAN-TC [156],----,----,----,2.84,0.000601,867-981,5,Katyshev 2001 [166],,,,,,----,----,----,,,----,----,----,,,,,----,----,"{'K': 0.1195219123505976, 'Cl': 0.601593625498008, 'Li': 0.21115537848605576, 'U': 0.06772908366533864}"
KCl-LiCl-UCl4,433,104.1074,0.45-0.41-0.14,792,5*,SALTDBLEAN-TC [156],----,----,----,2.78,0.000697,876-983,5,Katyshev 2001 [166],,,,,,----,----,----,,,----,----,----,,,,,----,----,"{'K': 0.18595041322314051, 'Cl': 0.5867768595041322, 'Li': 0.16942148760330578, 'U': 0.057851239669421496}"
KCl-LiCl-UCl4,434,95.7546,0.61-0.29-0.1,893,5*,SALTDBLEAN-TC [156],----,----,----,2.66,0.000734,917-1019,5,Katyshev 2001 [166],,,,,,----,----,----,,,----,----,----,,,,,----,----,"{'K': 0.26521739130434785, 'Cl': 0.5652173913043478, 'Li': 0.12608695652173912, 'U': 0.04347826086956522}"
KCl-LiCl-UCl4,435,86.7588,0.75-0.19-0.06,956,5*,SALTDBLEAN-TC [156],----,----,----,2.43,0.000628,978-1101,5,Katyshev 2001 [166],,,,,,----,----,----,,,----,----,----,,,,,----,----,"{'K': 0.34403669724770647, 'Cl': 0.5412844036697249, 'Li': 0.08715596330275231, 'U': 0.027522935779816515}"
KCl-LiCl-UCl4,436,81.459,0.9-0.07-0.03,1004,5*,SALTDBLEAN-TC [156],----,----,----,2.24,0.000569,1030-1119,5,Katyshev 2001 [166],,,,,,----,----,----,,,----,----,----,,,,,----,----,"{'K': 0.430622009569378, 'Cl': 0.5215311004784688, 'Li': 0.033492822966507185, 'U': 0.014354066985645933}"
KCl-LiCl-UCl4,437,188.5214,0.16-0.42-0.42,827,5*,SALTDBLEAN-TC [156],----,----,----,3.37,0.000874,746-912,5,Katyshev 2001 [166],,,,,,----,----,----,,,----,----,----,,,,,----,----,"{'K': 0.049079754601226995, 'Cl': 0.6932515337423313, 'Li': 0.12883435582822086, 'U': 0.12883435582822086}"
KCl-LiCl-UCl4,438,170.1476,0.3-0.35-0.35,788,5*,SALTDBLEAN-TC [156],----,----,----,3.46,0.00083,764-924,5,Katyshev 2001 [166],,,,,,----,----,----,,,----,----,----,,,,,----,----,"{'K': 0.09836065573770492, 'Cl': 0.6721311475409836, 'Li': 0.11475409836065574, 'U': 0.11475409836065574}"
KCl-LiCl-UCl4,439,151.7739,0.45-0.27-0.28,759,5*,SALTDBLEAN-TC [156],----,----,----,3.19,0.000704,818-945,5,Katyshev 2001 [166],,,,,,----,----,----,,,----,----,----,,,,,----,----,"{'K': 0.1584507042253521, 'Cl': 0.6478873239436619, 'Li': 0.09507042253521127, 'U': 0.09859154929577464}"
KCl-LiCl-UCl4,440,129.1778,0.6-0.2-0.2,822,5*,SALTDBLEAN-TC [156],----,----,----,2.97,0.000607,846-1002,5,Katyshev 2001 [166],,,,,,----,----,----,,,----,----,----,,,,,----,----,"{'K': 0.23076923076923075, 'Cl': 0.6153846153846154, 'Li': 0.07692307692307693, 'U': 0.07692307692307693}"
KCl-LiCl-UCl4,441,110.0585,0.74-0.13-0.13,959,5*,SALTDBLEAN-TC [156],----,----,----,2.82,0.000787,967-1060,5,Katyshev 2001 [166],,,,,,----,----,----,,,----,----,----,,,,,----,----,"{'K': 0.30962343096234307, 'Cl': 0.5815899581589958, 'Li': 0.05439330543933054, 'U': 0.05439330543933054}"
KCl-LiCl-UCl4,442,88.9534,0.91-0.05-0.04,1038,5*,SALTDBLEAN-TC [156],----,----,----,2.43,0.00066,1021-1135,5,Katyshev 2001 [166],,,,,,----,----,----,,,----,----,----,,,,,----,----,"{'K': 0.42924528301886794, 'Cl': 0.5283018867924528, 'Li': 0.02358490566037736, 'U': 0.018867924528301886}"
KCl-LiCl-UCl4,443,263.1836,0.15-0.21-0.64,795,5*,SALTDBLEAN-TC [156],----,----,----,4.15,0.00117,813-942,5,Katyshev 2001 [166],,,,,,----,----,----,,,----,----,----,,,,,----,----,"{'K': 0.03826530612244898, 'Cl': 0.7448979591836735, 'Li': 0.05357142857142857, 'U': 0.163265306122449}"
KCl-LiCl-UCl4,444,230.8881,0.3-0.17-0.53,767,5*,SALTDBLEAN-TC [156],----,----,----,3.7551,0.000939,787-944,5,Katyshev 2001 [166],,,,,,----,----,----,,,----,----,----,,,,,----,----,"{'K': 0.08356545961002786, 'Cl': 0.7214484679665738, 'Li': 0.04735376044568246, 'U': 0.1476323119777159}"
KCl-LiCl-UCl4,445,189.4338,0.48-0.13-0.39,728,5*,SALTDBLEAN-TC [156],----,----,----,3.59,0.000976,843-996,5,Katyshev 2001 [166],,,,,,----,----,----,,,----,----,----,,,,,----,----,"{'K': 0.15141955835962145, 'Cl': 0.6845425867507886, 'Li': 0.04100946372239748, 'U': 0.12302839116719244}"
KCl-LiCl-UCl4,446,162.9225,0.6-0.1-0.3,707,5*,SALTDBLEAN-TC [156],----,----,----,3.31,0.000927,895-1018,5,Katyshev 2001 [166],,,,,,----,----,----,,,----,----,----,,,,,----,----,"{'K': 0.20689655172413793, 'Cl': 0.6551724137931034, 'Li': 0.034482758620689655, 'U': 0.10344827586206896}"
KCl-LiCl-UCl4,447,130.6269,0.75-0.06-0.19,918,5*,SALTDBLEAN-TC [156],----,----,----,3.1,0.000892,870-1003,5,Katyshev 2001 [166],,,,,,----,----,----,,,----,----,----,,,,,----,----,"{'K': 0.29182879377431903, 'Cl': 0.6108949416342412, 'Li': 0.023346303501945522, 'U': 0.07392996108949415}"
KCl-LiCl-UCl4,448,94.9569,0.9-0.03-0.07,1034,5*,SALTDBLEAN-TC [156],----,----,----,2.69,0.000793,991-1119,5,Katyshev 2001 [166],,,,,,----,----,----,,,----,----,----,,,,,----,----,"{'K': 0.4072398190045249, 'Cl': 0.5475113122171945, 'Li': 0.013574660633484163, 'U': 0.031674208144796386}"
KCl-NaCl-UCl3,449,243.8639,0.15-0.21-0.64,987,5*,SALTDBLEAN-TC [156],----,----,----,4.1,0.000403,995-1122,5,Katyshev 2001 [166],,,,,,----,----,----,,,----,----,----,,,,,----,----,"{'K': 0.04573170731707317, 'Cl': 0.6951219512195121, 'Na': 0.06402439024390244, 'U': 0.1951219512195122}"
KCl-NaCl-UCl3,450,214.8263,0.3-0.17-0.53,886,5*,SALTDBLEAN-TC [156],----,----,----,4.02,0.00067,984-1141,5,Katyshev 2001 [166],,,,,,----,----,----,,,----,----,----,,,,,----,----,"{'K': 0.09803921568627451, 'Cl': 0.673202614379085, 'Na': 0.05555555555555556, 'U': 0.17320261437908496}"
KCl-NaCl-UCl3,451,182.9291,0.45-0.14-0.41,816,5*,SALTDBLEAN-TC [156],----,----,----,3.63,0.000663,998-1123,5,Katyshev 2001 [166],,,,,,----,----,----,,,----,----,----,,,,,----,----,"{'K': 0.15957446808510636, 'Cl': 0.6453900709219857, 'Na': 0.04964539007092199, 'U': 0.1453900709219858}"
KCl-NaCl-UCl3,452,153.8914,0.6-0.1-0.3,867,5*,SALTDBLEAN-TC [156],----,----,----,2.96,0.000344,970-1123,5,Katyshev 2001 [166],,,,,,----,----,----,,,----,----,----,,,,,----,----,"{'K': 0.23076923076923078, 'Cl': 0.6153846153846154, 'Na': 0.03846153846153847, 'U': 0.11538461538461539}"
KCl-NaCl-UCl3,453,124.8537,0.75-0.06-0.19,858,5*,SALTDBLEAN-TC [156],----,----,----,2.58,0.000357,973-1130,5,Katyshev 2001 [166],,,,,,----,----,----,,,----,----,----,,,,,----,----,"{'K': 0.31512605042016806, 'Cl': 0.5798319327731093, 'Na': 0.025210084033613446, 'U': 0.07983193277310925}"
KCl-NaCl-UCl3,454,92.9566,0.9-0.03-0.07,1003,5*,SALTDBLEAN-TC [156],----,----,----,2.37,0.000512,1070-1163,5,Katyshev 2001 [166],,,,,,----,----,----,,,----,----,----,,,,,----,----,"{'K': 0.4205607476635514, 'Cl': 0.5327102803738318, 'Na': 0.014018691588785045, 'U': 0.03271028037383178}"
KCl-NaCl-UCl3,455,180.3716,0.15-0.43-0.42,795,5*,SALTDBLEAN-TC [156],----,----,----,3.6,0.0006,934-1126,5,Katyshev 2001 [166],,,,,,----,----,----,,,----,----,----,,,,,----,----,"{'K': 0.0528169014084507, 'Cl': 0.647887323943662, 'Na': 0.15140845070422534, 'U': 0.14788732394366197}"
KCl-NaCl-UCl3,456,163.3561,0.3-0.35-0.35,735,5*,SALTDBLEAN-TC [156],----,----,----,3.2,0.000523,961-1147,5,Katyshev 2001 [166],,,,,,----,----,----,,,----,----,----,,,,,----,----,"{'K': 0.11111111111111112, 'Cl': 0.6296296296296295, 'Na': 0.12962962962962962, 'U': 0.12962962962962962}"
KCl-NaCl-UCl3,457,146.3407,0.44-0.28-0.28,814,5*,SALTDBLEAN-TC [156],----,----,----,3.2,0.000709,966-1127,5,Katyshev 2001 [166],,,,,,----,----,----,,,----,----,----,,,,,----,----,"{'K': 0.171875, 'Cl': 0.609375, 'Na': 0.10937500000000001, 'U': 0.10937500000000001}"
KCl-NaCl-UCl3,458,125.2969,0.6-0.2-0.2,811,5*,SALTDBLEAN-TC [156],----,----,----,2.69,0.000482,993-1118,5,Katyshev 2001 [166],,,,,,----,----,----,,,----,----,----,,,,,----,----,"{'K': 0.24999999999999994, 'Cl': 0.5833333333333333, 'Na': 0.08333333333333333, 'U': 0.08333333333333333}"
KCl-NaCl-UCl3,459,104.2532,0.75-0.13-0.12,928,5*,SALTDBLEAN-TC [156],----,----,----,2.74,0.00073,979-1134,5,Katyshev 2001 [166],,,,,,----,----,----,,,----,----,----,,,,,----,----,"{'K': 0.33482142857142855, 'Cl': 0.5535714285714285, 'Na': 0.05803571428571428, 'U': 0.05357142857142856}"
KCl-NaCl-UCl3,460,87.2377,0.9-0.05-0.05,1009,5*,SALTDBLEAN-TC [156],----,----,----,2.41,0.000675,1050-1170,5,Katyshev 2001 [166],,,,,,----,----,----,,,----,----,----,,,,,----,----,"{'K': 0.42857142857142855, 'Cl': 0.5238095238095238, 'Na': 0.023809523809523808, 'U': 0.023809523809523808}"
KCl-NaCl-UCl3,461,120.9075,0.15-0.64-0.21,946,5*,SALTDBLEAN-TC [156],----,----,----,2.91,0.000494,1007-1161,5,Katyshev 2001 [166],,,,,,----,----,----,,,----,----,----,,,,,----,----,"{'K': 0.06198347107438017, 'Cl': 0.5867768595041322, 'Na': 0.2644628099173554, 'U': 0.08677685950413223}"
KCl-NaCl-UCl3,462,111.886,0.3-0.53-0.17,925,5*,SALTDBLEAN-TC [156],----,----,----,2.85,0.000622,992-1148,5,Katyshev 2001 [166],,,,,,----,----,----,,,----,----,----,,,,,----,----,"{'K': 0.1282051282051282, 'Cl': 0.5726495726495726, 'Na': 0.22649572649572647, 'U': 0.07264957264957264}"
KCl-NaCl-UCl3,463,105.7239,0.45-0.41-0.14,881,5*,SALTDBLEAN-TC [156],----,----,----,2.62,0.000532,975-1127,5,Katyshev 2001 [166],,,,,,----,----,----,,,----,----,----,,,,,----,----,"{'K': 0.19736842105263155, 'Cl': 0.5614035087719298, 'Na': 0.17982456140350875, 'U': 0.06140350877192982}"
KCl-NaCl-UCl3,464,96.7024,0.6-0.3-0.1,894,5*,SALTDBLEAN-TC [156],----,----,----,2.54,0.00059,1025-1147,5,Katyshev 2001 [166],,,,,,----,----,----,,,----,----,----,,,,,----,----,"{'K': 0.27272727272727276, 'Cl': 0.5454545454545455, 'Na': 0.13636363636363638, 'U': 0.04545454545454546}"
KCl-NaCl-UCl3,465,87.6809,0.75-0.19-0.06,960,5*,SALTDBLEAN-TC [156],----,----,----,2.17,0.00044,995-1153,5,Katyshev 2001 [166],,,,,,----,----,----,,,----,----,----,,,,,----,----,"{'K': 0.35377358490566035, 'Cl': 0.5283018867924527, 'Na': 0.08962264150943396, 'U': 0.028301886792452827}"
KCl-NaCl-UCl3,466,81.5188,0.9-0.07-0.03,1014,5*,SALTDBLEAN-TC [156],----,----,----,2.16,0.000541,1069-1232,5,Katyshev 2001 [166],,,,,,----,----,----,,,----,----,----,,,,,----,----,"{'K': 0.4368932038834951, 'Cl': 0.5145631067961165, 'Na': 0.03398058252427185, 'U': 0.014563106796116504}"
KCl-NaCl-UCl3,467,123.8872,0.69-0.12-0.19,843,5*,SALTDBLEAN-TC [156],----,----,----,,,----,----,----,,,-0.9731,1011.0,0.0,896-1246,15*,Katyshev 2001 [166],,,----,----,----,,,,,----,----,"{'K': 0.2899159663865546, 'Cl': 0.5798319327731092, 'Na': 0.05042016806722689, 'U': 0.07983193277310925}"
KCl-NaCl-UCl3,468,113.8591,0.6-0.24-0.16,850,5*,SALTDBLEAN-TC [156],----,----,----,,,----,----,----,,,-0.6816,1014.0,0.0,787-1239,15*,Katyshev 2001 [166],,,----,----,----,,,,,----,----,"{'K': 0.25862068965517243, 'Cl': 0.5689655172413792, 'Na': 0.10344827586206896, 'U': 0.06896551724137932}"
KCl-NaCl-UCl3,469,103.1866,0.47-0.4-0.13,878,5*,SALTDBLEAN-TC [156],----,----,----,,,----,----,----,,,-0.8875,985.0,0.0,925-1242,15*,Katyshev 2001 [166],,,----,----,----,,,,,----,----,"{'K': 0.20796460176991152, 'Cl': 0.5575221238938054, 'Na': 0.1769911504424779, 'U': 0.057522123893805316}"
KCl-NaCl-UCl3,470,86.5743,0.29-0.63-0.08,965,5*,SALTDBLEAN-TC [156],----,----,----,,,----,----,----,,,-1.0651,1141.0,0.0,972-1254,15*,Katyshev 2001 [166],,,----,----,----,,,,,----,----,"{'K': 0.13425925925925927, 'Cl': 0.5370370370370371, 'Na': 0.2916666666666667, 'U': 0.03703703703703704}"
KCl-NaCl-UCl3,471,71.9747,0.13-0.83-0.04,1029,5*,SALTDBLEAN-TC [156],----,----,----,,,----,----,----,,,-1.2142,1429.0,0.0,1165-1256,15*,Katyshev 2001 [166],,,----,----,----,,,,,----,----,"{'K': 0.0625, 'Cl': 0.5192307692307693, 'Na': 0.3990384615384615, 'U': 0.019230769230769232}"
KCl-NaCl-UCl3,472,150.7098,0.58-0.13-0.29,858,5*,SALTDBLEAN-TC [156],----,----,----,,,----,----,----,,,-1.0839,1314.0,0.0,929-1263,15*,Katyshev 2001 [166],,,----,----,----,,,,,----,----,"{'K': 0.2248062015503876, 'Cl': 0.6124031007751938, 'Na': 0.05038759689922481, 'U': 0.1124031007751938}"
KCl-NaCl-UCl3,473,137.8222,0.49-0.26-0.25,816,5*,SALTDBLEAN-TC [156],----,----,----,,,----,----,----,,,-1.0859,1291.0,0.0,829-1248,15*,Katyshev 2001 [166],,,----,----,----,,,,,----,----,"{'K': 0.196, 'Cl': 0.6, 'Na': 0.10400000000000001, 'U': 0.1}"
KCl-NaCl-UCl3,474,119.0547,0.39-0.42-0.19,878,5*,SALTDBLEAN-TC [156],----,----,----,,,----,----,----,,,-1.0694,1186.0,0.0,927-1240,15*,Katyshev 2001 [166],,,----,----,----,,,,,----,----,"{'K': 0.1638655462184874, 'Cl': 0.5798319327731093, 'Na': 0.17647058823529413, 'U': 0.07983193277310925}"
KCl-NaCl-UCl3,475,96.7833,0.25-0.63-0.12,966,5*,SALTDBLEAN-TC [156],----,----,----,,,----,----,----,,,-1.058,1178.0,0.0,973-1238,15*,Katyshev 2001 [166],,,----,----,----,,,,,----,----,"{'K': 0.11160714285714285, 'Cl': 0.5535714285714285, 'Na': 0.28125, 'U': 0.05357142857142856}"
KCl-NaCl-UCl3,476,74.512,0.11-0.84-0.05,1032,5*,SALTDBLEAN-TC [156],----,----,----,,,----,----,----,,,-1.1352,1326.0,0.0,1047-1229,15*,Katyshev 2001 [166],,,----,----,----,,,,,----,----,"{'K': 0.05238095238095238, 'Cl': 0.5238095238095238, 'Na': 0.39999999999999997, 'U': 0.023809523809523808}"
