Repository: tanoret/MoltenSaltPropnet

# MoltenSaltPropnet
Physics-informed deep-learning toolkit for predicting **thermophysical properties of molten-salt mixtures** from chemical composition and temperature.

---

## Data Pipeline

1. **Source** – Raw NIST SALTDBLEAN CSVs (`density-csv.csv`, `viscosity-csv.csv`, …).  
2. **Pre-processing** – `data_processor.ipynb` cleans columns, harmonizes units, expands polynomial coefficients, and outputs `saltdblean_processed.csv`.  
3. **Loading** – `SALTDBLEANProcessor.from_csv(...)` handles:  
   * NaN imputation / type coercion  
   * Composition normalization  
   * Train/validation/test splits with reproducible seeds  
4.

File: data/saltdblean_janz_processed.csv (part 4 of 28)
MgF2,15,62.3018,Pure Salt,1534.2,2,Kojima 1968 [83],2512,----,Ruff 1928 [123],3.24,0.000524,1650-2100,3,Kirshenbaum 1960 [80],0.187,32100.0,,,,1514.7-1853.2,3,Takeda 2015 [135],0.867,-0.000141,1536-2400,20,Gheribi 2014 [58],,,,,----,----,"{'Mg': 0.3333333333333333, 'F': 0.6666666666666666}"
NaCl,16,58.4428,Pure Salt,1073.8,1,Dawson 1963 [44],1715,----,Ruff 1921 [124],2.14,0.000543,1076.2-1303.2,1,Van Artsdalen 1955 [144],0.0893,22000.0,,,,1083.2-1203.2,1,Torklep 1979 [142],0.712,-0.00018,1170-1441,8,Nagasaka 1992 [102],77.7638,-0.0075312,,,10,Barin 1977 [8],"{'Na': 0.5, 'Cl': 0.5}"
NaF,17,41.9882,Pure Salt,1268,2,Cantor 1961 [30],1978,----,Ruff 1922 [125],2.76,0.000636,1273-1373,1,Paucirova 1970 [111],0.12,26500.0,,,,1273-1373,1,Brockner 1979 [27],1.26,-0.00028,1268.15-1800,20,Gheribi 2014 [58],72.989,,,,5,Obrien 1957 [106],"{'Na': 0.5, 'F': 0.5}"
NdCl3,18,250.599,Pure Salt,1031,2,Druding 1961 [49],1897,10,Glushko 1972 [61],4.26,0.00093,1082-1272,3,Cho 1972 [38],0.0851,36900.0,,,,1030-1237,3,Hayashi 1997 [63],,,----,----,----,,,,,----,----,"{'Nd': 0.25, 'Cl': 0.75}"
KCl-NaCl-UCl3,477,187.6815,0.39-0.18-0.43,779,5*,SALTDBLEAN-TC [156],----,----,----,,,----,----,----,,,-1.1417,1517.0,0.0,876-1232,15*,Katyshev 2001 [166],,,----,----,----,,,,,----,----,"{'K': 0.13636363636363635, 'Cl': 0.6503496503496503, 'Na': 0.06293706293706293, 'U': 0.15034965034965034}"
KCl-NaCl-UCl3,478,156.8917,0.29-0.37-0.34,733,5*,SALTDBLEAN-TC [156],----,----,----,,,----,----,----,,,-1.2786,1411.0,0.0,815-1227,15*,Katyshev 2001 [166],,,----,----,----,,,,,----,----,"{'K': 0.1082089552238806, 'Cl': 0.6268656716417911, 'Na': 0.13805970149253732, 'U': 0.12686567164179108}"
KCl-NaCl-UCl3,479,133.4729,0.22-0.53-0.25,882,5*,SALTDBLEAN-TC [156],----,----,----,,,----,----,----,,,-1.2429,1349.0,0.0,922-1219,15*,Katyshev 2001 [166],,,----,----,----,,,,,----,----,"{'K': 0.088, 'Cl': 0.6, 'Na': 0.21200000000000002, 'U': 0.1}"
KCl-NaCl-UCl3,480,103.4286,0.13-0.72-0.15,991,5*,SALTDBLEAN-TC [156],----,----,----,,,----,----,----,,,-1.0553,1174.0,0.0,1002-1222,15*,Katyshev 2001 [166],,,----,----,----,,,,,----,----,"{'K': 0.05652173913043479, 'Cl': 0.5652173913043478, 'Na': 0.3130434782608696, 'U': 0.06521739130434782}"
KCl-NaCl-UCl3,481,82.446,0.07-0.85-0.08,1034,5*,SALTDBLEAN-TC [156],----,----,----,,,----,----,----,,,-1.0878,1232.0,0.0,1034-1225,15*,Katyshev 2001 [166],,,----,----,----,,,,,----,----,"{'K': 0.03240740740740741, 'Cl': 0.5370370370370371, 'Na': 0.39351851851851855, 'U': 0.03703703703703704}"
KCl-NaCl-UCl3,482,241.8099,0.2-0.17-0.63,976,5*,SALTDBLEAN-TC [156],----,----,----,,,----,----,----,,,-1.3571,1705.0,0.0,1018-1219,15*,Katyshev 2001 [166],,,----,----,----,,,,,----,----,"{'K': 0.06134969325153374, 'Cl': 0.6932515337423313, 'Na': 0.05214723926380368, 'U': 0.19325153374233128}"
KCl-NaCl-UCl3,483,203.9927,0.16-0.34-0.5,884,5*,SALTDBLEAN-TC [156],----,----,----,,,----,----,----,,,-1.3954,1616.0,0.0,935-1217,15*,Katyshev 2001 [166],,,----,----,----,,,,,----,----,"{'K': 0.05333333333333334, 'Cl': 0.6666666666666666, 'Na': 0.11333333333333334, 'U': 0.16666666666666666}"
KCl-NaCl-UCl3,484,166.7599,0.11-0.52-0.37,714,5*,SALTDBLEAN-TC [156],----,----,----,,,----,----,----,,,-1.4507,1500.0,0.0,873-1209,15*,Katyshev 2001 [166],,,----,----,----,,,,,----,----,"{'K': 0.04014598540145986, 'Cl': 0.635036496350365, 'Na': 0.18978102189781024, 'U': 0.13503649635036497}"
KCl-NaCl-UCl3,485,128.1972,0.07-0.69-0.24,914,5*,SALTDBLEAN-TC [156],----,----,----,,,----,----,----,,,-1.285,1365.0,0.0,943-1216,15*,Katyshev 2001 [166],,,----,----,----,,,,,----,----,"{'K': 0.028225806451612906, 'Cl': 0.5967741935483871, 'Na': 0.2782258064516129, 'U': 0.0967741935483871}"
KCl-NaCl-UCl3,486,90.5411,0.04-0.85-0.11,1028,5*,SALTDBLEAN-TC [156],----,----,----,,,----,----,----,,,-1.213,1357.0,0.0,1068-1222,15*,Katyshev 2001 [166],,,----,----,----,,,,,----,----,"{'K': 0.01801801801801802, 'Cl': 0.5495495495495496, 'Na': 0.3828828828828829, 'U': 0.04954954954954956}"
KCl-UCl3-UCl4,487,312.6378,0.14-0.69-0.17,1051,5*,SALTDBLEAN-TC [156],----,----,----,5.67,0.00145,1068-1196,5,Katyshev 2001 [166],,,,,,----,----,----,,,----,----,----,,,,,----,----,"{'K': 0.03598971722365039, 'Cl': 0.7429305912596401, 'U': 0.2210796915167095}"
KCl-UCl3-UCl4,488,296.0931,0.2-0.64-0.16,1042,5*,SALTDBLEAN-TC [156],----,----,----,5.16,0.00115,1098-1196,5,Katyshev 2001 [166],,,,,,----,----,----,,,----,----,----,,,,,----,----,"{'K': 0.05319148936170213, 'Cl': 0.7340425531914894, 'U': 0.2127659574468085}"
KCl-UCl3-UCl4,489,240.7076,0.4-0.48-0.12,969,5*,SALTDBLEAN-TC [156],----,----,----,4.55,0.00106,958-1049,5,Katyshev 2001 [166],,,,,,----,----,----,,,----,----,----,,,,,----,----,"{'K': 0.12048192771084339, 'Cl': 0.6987951807228916, 'U': 0.18072289156626506}"
KCl-UCl3-UCl4,490,199.1685,0.55-0.36-0.09,805,5*,SALTDBLEAN-TC [156],----,----,----,3.95,0.000928,885-1041,5,Katyshev 2001 [166],,,,,,----,----,----,,,----,----,----,,,,,----,----,"{'K': 0.18394648829431437, 'Cl': 0.6655518394648829, 'U': 0.15050167224080266}"
KCl-UCl3-UCl4,491,157.6295,0.7-0.24-0.06,866,5*,SALTDBLEAN-TC [156],----,----,----,3.38,0.000824,965-1078,5,Katyshev 2001 [166],,,,,,----,----,----,,,----,----,----,,,,,----,----,"{'K': 0.26315789473684215, 'Cl': 0.6240601503759399, 'U': 0.11278195488721805}"
KCl-UCl3-UCl4,492,143.7831,0.75-0.2-0.05,859,5*,SALTDBLEAN-TC [156],----,----,----,3.1,0.000691,963-1108,5,Katyshev 2001 [166],,,,,,----,----,----,,,----,----,----,,,,,----,----,"{'K': 0.29411764705882354, 'Cl': 0.607843137254902, 'U': 0.09803921568627452}"
KCl-UCl3-UCl4,493,116.0904,0.85-0.12-0.03,944,5*,SALTDBLEAN-TC [156],----,----,----,2.79,0.000664,989-1109,5,Katyshev 2001 [166],,,,,,----,----,----,,,----,----,----,,,,,----,----,"{'K': 0.3648068669527897, 'Cl': 0.5708154506437768, 'U': 0.06437768240343347}"
KCl-UCl3-UCl4,494,301.7655,0.2-0.48-0.32,1042,5*,SALTDBLEAN-TC [156],----,----,----,5.65,0.00173,1031-1105,5,Katyshev 2001 [166],,,,,,----,----,----,,,----,----,----,,,,,----,----,"{'K': 0.05102040816326531, 'Cl': 0.7448979591836735, 'U': 0.20408163265306123}"
KCl-UCl3-UCl4,495,273.3638,0.3-0.42-0.28,1042,5*,SALTDBLEAN-TC [156],----,----,----,4.89,0.00124,991-1091,5,Katyshev 2001 [166],,,,,,----,----,----,,,----,----,----,,,,,----,----,"{'K': 0.08152173913043477, 'Cl': 0.7282608695652174, 'U': 0.1902173913043478}"
KCl-UCl3-UCl4,496,216.5602,0.5-0.3-0.2,954,5*,SALTDBLEAN-TC [156],----,----,----,4.09,0.000985,873-990,5,Katyshev 2001 [166],,,,,,----,----,----,,,----,----,----,,,,,----,----,"{'K': 0.15625, 'Cl': 0.6875, 'U': 0.15625}"
KCl-UCl3-UCl4,497,188.1584,0.6-0.24-0.16,832,5*,SALTDBLEAN-TC [156],----,----,----,3.46,0.000687,898-1054,5,Katyshev 2001 [166],,,,,,----,----,----,,,----,----,----,,,,,----,----,"{'K': 0.2027027027027027, 'Cl': 0.6621621621621622, 'U': 0.13513513513513514}"
KCl-UCl3-UCl4,498,145.5558,0.75-0.15-0.1,833,5*,SALTDBLEAN-TC [156],----,----,----,3.1,0.000718,928-1056,5,Katyshev 2001 [166],,,,,,----,----,----,,,----,----,----,,,,,----,----,"{'K': 0.28846153846153844, 'Cl': 0.6153846153846154, 'U': 0.09615384615384615}"
KCl-UCl3-UCl4,499,117.154,0.85-0.09-0.06,947,5*,SALTDBLEAN-TC [156],----,----,----,2.77,0.000664,976-1083,5,Katyshev 2001 [166],,,,,,----,----,----,,,----,----,----,,,,,----,----,"{'K': 0.3601694915254237, 'Cl': 0.576271186440678, 'U': 0.0635593220338983}"
KCl-UCl3-UCl4,500,306.0199,0.2-0.36-0.44,1043,5*,SALTDBLEAN-TC [156],----,----,----,5.64,0.00193,1002-1086,5,Katyshev 2001 [166],,,,,,----,----,----,,,----,----,----,,,,,----,----,"{'K': 0.04950495049504951, 'Cl': 0.7524752475247525, 'U': 0.19801980198019803}"
KCl-UCl3-UCl4,501,262.7082,0.35-0.29-0.36,1067,5*,SALTDBLEAN-TC [156],----,----,----,4.71,0.00132,957-1057,5,Katyshev 2001 [166],,,,,,----,----,----,,,----,----,----,,,,,----,----,"{'K': 0.09562841530054644, 'Cl': 0.726775956284153, 'U': 0.17759562841530055}"
KCl-UCl3-UCl4,502,222.8403,0.5-0.22-0.28,999,5*,SALTDBLEAN-TC [156],----,----,----,4.2,0.00119,912-1047,5,Katyshev 2001 [166],,,,,,----,----,----,,,----,----,----,,,,,----,----,"{'K': 0.1524390243902439, 'Cl': 0.6951219512195123, 'U': 0.1524390243902439}"
KCl-UCl3-UCl4,503,190.2856,0.6-0.18-0.22,821,5*,SALTDBLEAN-TC [156],----,----,----,3.68,0.000934,873-1007,5,Katyshev 2001 [166],,,,,,----,----,----,,,----,----,----,,,,,----,----,"{'K': 0.1986754966887417, 'Cl': 0.6688741721854304, 'U': 0.13245033112582782}"
KCl-UCl3-UCl4,504,164.9732,0.7-0.14-0.16,839,5*,SALTDBLEAN-TC [156],----,----,----,3.1889,0.000702,950-1046,5,Katyshev 2001 [166],,,,,,----,----,----,,,----,----,----,,,,,----,----,"{'K': 0.25362318840579706, 'Cl': 0.6376811594202899, 'U': 0.10869565217391305}"
KCl-UCl3-UCl4,505,132.4185,0.8-0.09-0.11,882,5*,SALTDBLEAN-TC [156],----,----,----,2.95,0.000694,978-1086,5,Katyshev 2001 [166],,,,,,----,----,----,,,----,----,----,,,,,----,----,"{'K': 0.3187250996015936, 'Cl': 0.6015936254980079, 'U': 0.0796812749003984}"
KCl-UCl3-UCl4,506,310.2743,0.2-0.24-0.56,1010,5*,SALTDBLEAN-TC [156],----,----,----,5.11,0.00171,851-943,5,Katyshev 2001 [166],,,,,,----,----,----,,,----,----,----,,,,,----,----,"{'K': 0.04807692307692308, 'Cl': 0.7596153846153846, 'U': 0.19230769230769232}"
KCl-UCl3-UCl4,507,251.3435,0.4-0.18-0.42,1081,5*,SALTDBLEAN-TC [156],----,----,----,4.55,0.00152,827-942,5,Katyshev 2001 [166],,,,,,----,----,----,,,----,----,----,,,,,----,----,"{'K': 0.11049723756906078, 'Cl': 0.7237569060773481, 'U': 0.16574585635359115}"
KCl-UCl3-UCl4,508,218.8253,0.51-0.15-0.34,1001,5*,SALTDBLEAN-TC [156],----,----,----,4.04,0.00117,887-977,5,Katyshev 2001 [166],,,,,,----,----,----,,,----,----,----,,,,,----,----,"{'K': 0.1536144578313253, 'Cl': 0.6987951807228916, 'U': 0.1475903614457831}"
KCl-UCl3-UCl4,509,192.4128,0.6-0.12-0.28,808,5*,SALTDBLEAN-TC [156],----,----,----,3.68,0.00101,916-1028,5,Katyshev 2001 [166],,,,,,----,----,----,,,----,----,----,,,,,----,----,"{'K': 0.1948051948051948, 'Cl': 0.6753246753246753, 'U': 0.12987012987012989}"
KCl-UCl3-UCl4,510,144.5936,0.76-0.07-0.17,817,5*,SALTDBLEAN-TC [156],----,----,----,3.21,0.000847,834-951,5,Katyshev 2001 [166],,,,,,----,----,----,,,----,----,----,,,,,----,----,"{'K': 0.28679245283018867, 'Cl': 0.6226415094339622, 'U': 0.09056603773584906}"
KCl-UCl3-UCl4,511,115.1282,0.86-0.04-0.1,961,5*,SALTDBLEAN-TC [156],----,----,----,2.79,0.000687,1001-1137,5,Katyshev 2001 [166],,,,,,----,----,----,,,----,----,----,,,,,----,----,"{'K': 0.36134453781512604, 'Cl': 0.5798319327731092, 'U': 0.05882352941176471}"
KCl-UCl3-UCl4,512,314.5286,0.2-0.12-0.68,891,5*,SALTDBLEAN-TC [156],----,----,----,4.91,0.00171,869-948,5,Katyshev 2001 [166],,,,,,----,----,----,,,----,----,----,,,,,----,----,"{'K': 0.04672897196261682, 'Cl': 0.7663551401869159, 'U': 0.18691588785046728}"
KCl-UCl3-UCl4,513,257.5872,0.39-0.09-0.52,1056,5*,SALTDBLEAN-TC [156],----,----,----,4.1,0.00114,770-949,5,Katyshev 2001 [166],,,,,,----,----,----,,,----,----,----,,,,,----,----,"{'K': 0.10427807486631016, 'Cl': 0.732620320855615, 'U': 0.16310160427807485}"
KCl-UCl3-UCl4,514,224.7144,0.5-0.07-0.43,1017,5*,SALTDBLEAN-TC [156],----,----,----,4.06,0.00126,781-941,5,Katyshev 2001 [166],,,,,,----,----,----,,,----,----,----,,,,,----,----,"{'K': 0.1457725947521866, 'Cl': 0.7084548104956268, 'U': 0.1457725947521866}"
KCl-UCl3-UCl4,515,194.54,0.6-0.06-0.34,796,5*,SALTDBLEAN-TC [156],----,----,----,3.59,0.000953,884-985,5,Katyshev 2001 [166],,,,,,----,----,----,,,----,----,----,,,,,----,----,"{'K': 0.19108280254777069, 'Cl': 0.6815286624203821, 'U': 0.12738853503184713}"
KCl-UCl3-UCl4,516,164.7201,0.7-0.04-0.26,834,5*,SALTDBLEAN-TC [156],----,----,----,3.4068,0.000944,904-1024,5,Katyshev 2001 [166],,,,,,----,----,----,,,----,----,----,,,,,----,----,"{'K': 0.24475524475524474, 'Cl': 0.6503496503496503, 'U': 0.1048951048951049}"
KCl-UCl3-UCl4,517,134.5456,0.8-0.03-0.17,900,5*,SALTDBLEAN-TC [156],----,----,----,3.06,0.000809,928-1039,5,Katyshev 2001 [166],,,,,,----,----,----,,,----,----,----,,,,,----,----,"{'K': 0.311284046692607, 'Cl': 0.6108949416342412, 'U': 0.07782101167315175}"
KCl-UCl3-UCl4,518,104.7257,0.9-0.01-0.09,996,5*,SALTDBLEAN-TC [156],----,----,----,2.6,0.000644,1030-1153,5,Katyshev 2001 [166],,,,,,----,----,----,,,----,----,----,,,,,----,----,"{'K': 0.39301310043668125, 'Cl': 0.5633187772925764, 'U': 0.043668122270742356}"
LiCl-NaCl-AlCl3,519,91.077,0.30-0.20-0.50,382,----,SALTDBLEAN-TC [156],----,----,----,2.01,0.000795,397-534,1,Carpio 1981 [34],0.0448,16000.0,,,,384-534,1,Carpio 1981 [34],,,----,----,----,,,,,----,----,"{'Li': 0.09999999999999999, 'Cl': 0.6666666666666666, 'Na': 0.06666666666666667, 'Al': 0.16666666666666666}"
LiCl-NaCl-AlCl3,520,89.4721,0.40-0.10-0.50,402,----,SALTDBLEAN-TC [156],----,----,----,1.98,0.000764,418-535,1,Carpio 1981 [34],0.0495,15800.0,,,,424-574,1,Carpio 1981 [34],,,----,----,----,,,,,----,----,"{'Li': 0.13333333333333333, 'Cl': 0.6666666666666666, 'Na': 0.03333333333333333, 'Al': 0.16666666666666666}"
LiCl-NaCl-AlCl3,521,92.6819,0.20-0.30-0.50,394,----,SALTDBLEAN-TC [156],----,----,----,2.03,0.000794,419-545,1,Carpio 1981 [34],0.0441,15900.0,,,,372-534,1,Carpio 1981 [34],,,----,----,----,,,,,----,----,"{'Li': 0.06666666666666667, 'Cl': 0.6666666666666666, 'Na': 0.09999999999999999, 'Al': 0.16666666666666666}"
LiCl-NaCl-AlCl3,522,94.2868,0.10-0.40-0.50,414,----,SALTDBLEAN-TC [156],----,----,----,2.04,0.000791,432-606,1,Carpio 1981 [34],0.0538,15000.0,,,,383-556,1,Carpio 1981 [34],,,----,----,----,,,,,----,----,"{'Li': 0.03333333333333333, 'Cl': 0.6666666666666666, 'Na': 0.13333333333333333, 'Al': 0.16666666666666666}"
LiCl-NaCl-AlCl3,523,100.1717,0.20-0.20-0.60,387,----,SALTDBLEAN-TC [156],----,----,----,2.02,0.000869,426-482,1,Carpio 1981 [34],0.0332,17700.0,,,,384-532,1,Carpio 1981 [34],,,----,----,----,,,,,----,----,"{'Li': 0.06250000000000001, 'Cl': 0.6875, 'Na': 0.06250000000000001, 'Al': 0.1875}"
LiCl-NaCl-AlCl3,524,98.5668,0.30-0.10-0.60,395,----,SALTDBLEAN-TC [156],----,----,----,2.0,0.00086,426-500,1,Carpio 1981 [34],0.0319,18000.0,,,,383-552,1,Carpio 1981 [34],,,----,----,----,,,,,----,----,"{'Li': 0.09375, 'Cl': 0.6875, 'Na': 0.03125000000000001, 'Al': 0.1875}"
LiCl-NaCl-AlCl3,525,101.7766,0.10-0.30-0.60,380,----,SALTDBLEAN-TC [156],----,----,----,2.03,0.000849,426-520,1,Carpio 1981 [34],0.0599,15000.0,,,,387-572,1,Carpio 1981 [34],,,----,----,----,,,,,----,----,"{'Li': 0.03125000000000001, 'Cl': 0.6875, 'Na': 0.09375, 'Al': 0.1875}"
LiCl-NaCl-AlCl3,526,107.6615,0.20-0.10-0.70,447,----,SALTDBLEAN-TC [156],----,----,----,2.05,0.000989,468-492,1,Carpio 1981 [34],0.0323,17500.0,,,,439-533,1,Carpio 1981 [34],,,----,----,----,,,,,----,----,"{'Li': 0.05882352941176472, 'Cl': 0.7058823529411764, 'Na': 0.02941176470588236, 'Al': 0.2058823529411765}"
LiCl-NaCl-AlCl3,527,109.2663,0.10-0.20-0.70,443,----,SALTDBLEAN-TC [156],----,----,----,2.07,0.000989,464-545,1,Carpio 1981 [34],0.0366,17100.0,,,,439-553,1,Carpio 1981 [34],,,----,----,----,,,,,----,----,"{'Li': 0.02941176470588236, 'Cl': 0.7058823529411764, 'Na': 0.05882352941176472, 'Al': 0.2058823529411765}"
LiCl-NaCl-AlCl3,528,116.7561,0.10-0.10-0.80,454,----,SALTDBLEAN-TC [156],----,----,----,2.11,0.00127,473-492,1,Carpio 1981 [34],0.0284,16200.0,,,,475-533,1,Carpio 1981 [34],,,----,----,----,,,,,----,----,"{'Li': 0.027777777777777776, 'Cl': 0.7222222222222222, 'Na': 0.027777777777777776, 'Al': 0.2222222222222222}"
LiCl-UCl3-UCl4,529,306.679,0.2-0.16-0.64,821,5*,SALTDBLEAN-TC [156],----,----,----,5.5,0.00209,961-1061,5,Katyshev 2001 [166],,,,,,----,----,----,,,----,----,----,,,,,----,----,"{'Li': 0.04716981132075472, 'Cl': 0.7641509433962265, 'U': 0.18867924528301888}"
LiCl-UCl3-UCl4,530,257.1256,0.35-0.13-0.52,812,5*,SALTDBLEAN-TC [156],----,----,----,5.14,0.0019,887-995,5,Katyshev 2001 [166],,,,,,----,----,----,,,----,----,----,,,,,----,----,"{'Li': 0.09162303664921465, 'Cl': 0.7382198952879582, 'U': 0.1701570680628272}"
LiCl-UCl3-UCl4,531,204.1977,0.51-0.1-0.39,837,5*,SALTDBLEAN-TC [156],----,----,----,4.33,0.00129,840-993,5,Katyshev 2001 [166],,,,,,----,----,----,,,----,----,----,,,,,----,----,"{'Li': 0.1513353115727003, 'Cl': 0.7032640949554896, 'U': 0.14540059347181009}"
LiCl-UCl3-UCl4,532,158.0187,0.65-0.07-0.28,845,5*,SALTDBLEAN-TC [156],----,----,----,4.06,0.00129,864-992,5,Katyshev 2001 [166],,,,,,----,----,----,,,----,----,----,,,,,----,----,"{'Li': 0.21812080536912748, 'Cl': 0.6644295302013422, 'U': 0.1174496644295302}"
LiCl-UCl3-UCl4,533,108.4653,0.8-0.04-0.16,839,5*,SALTDBLEAN-TC [156],----,----,----,3.17,0.000733,848-990,5,Katyshev 2001 [166],,,,,,----,----,----,,,----,----,----,,,,,----,----,"{'Li': 0.3125, 'Cl': 0.609375, 'U': 0.078125}"
LiCl-UCl3-UCl4,534,294.6122,0.22-0.31-0.47,849,5*,SALTDBLEAN-TC [156],----,----,----,4.64,0.000933,966-1082,5,Katyshev 2001 [166],,,,,,----,----,----,,,----,----,----,,,,,----,----,"{'Li': 0.05459057071960297, 'Cl': 0.7518610421836227, 'U': 0.1935483870967742}"
LiCl-UCl3-UCl4,535,246.1223,0.37-0.25-0.38,800,5*,SALTDBLEAN-TC [156],----,----,----,4.68,0.0012,953-1048,5,Katyshev 2001 [166],,,,,,----,----,----,,,----,----,----,,,,,----,----,"{'Li': 0.10164835164835165, 'Cl': 0.7252747252747253, 'U': 0.17307692307692307}"
LiCl-UCl3-UCl4,536,204.0269,0.5-0.2-0.3,823,5*,SALTDBLEAN-TC [156],----,----,----,4.2,0.000929,964-1053,5,Katyshev 2001 [166],,,,,,----,----,----,,,----,----,----,,,,,----,----,"{'Li': 0.15151515151515152, 'Cl': 0.6969696969696969, 'U': 0.15151515151515152}"
LiCl-UCl3-UCl4,537,149.1426,0.67-0.13-0.2,836,5*,SALTDBLEAN-TC [156],----,----,----,3.58,0.000675,908-1006,5,Katyshev 2001 [166],,,,,,----,----,----,,,----,----,----,,,,,----,----,"{'Li': 0.23426573426573424, 'Cl': 0.6503496503496503, 'U': 0.11538461538461538}"
LiCl-UCl3-UCl4,538,90.8839,0.85-0.06-0.09,825,5*,SALTDBLEAN-TC [156],----,----,----,2.84,0.000548,900-1005,5,Katyshev 2001 [166],,,,,,----,----,----,,,----,----,----,,,,,----,----,"{'Li': 0.35564853556485354, 'Cl': 0.5815899581589958, 'U': 0.06276150627615062}"
LiCl-UCl3-UCl4,539,294.9796,0.2-0.49-0.31,962,5*,SALTDBLEAN-TC [156],----,----,----,5.56,0.00161,1003-1098,5,Katyshev 2001 [166],,,,,,----,----,----,,,----,----,----,,,,,----,----,"{'Li': 0.05115089514066496, 'Cl': 0.7442455242966752, 'U': 0.20460358056265984}"
LiCl-UCl3-UCl4,540,247.5533,0.35-0.4-0.25,898,5*,SALTDBLEAN-TC [156],----,----,----,5.24,0.00151,964-1063,5,Katyshev 2001 [166],,,,,,----,----,----,,,----,----,----,,,,,----,----,"{'Li': 0.09859154929577463, 'Cl': 0.7183098591549296, 'U': 0.18309859154929578}"
LiCl-UCl3-UCl4,541,197.1071,0.51-0.3-0.19,810,5*,SALTDBLEAN-TC [156],----,----,----,4.21,0.00084,915-1005,5,Katyshev 2001 [166],,,,,,----,----,----,,,----,----,----,,,,,----,----,"{'Li': 0.1608832807570978, 'Cl': 0.6845425867507886, 'U': 0.15457413249211358}"
LiCl-UCl3-UCl4,542,162.4696,0.62-0.23-0.15,815,5*,SALTDBLEAN-TC [156],----,----,----,4.35,0.00117,895-1007,5,Katyshev 2001 [166],,,,,,----,----,----,,,----,----,----,,,,,----,----,"{'Li': 0.21305841924398625, 'Cl': 0.6563573883161512, 'U': 0.13058419243986255}"
LiCl-UCl3-UCl4,543,108.649,0.79-0.13-0.08,812,5*,SALTDBLEAN-TC [156],----,----,----,3.82,0.00124,882-1003,5,Katyshev 2001 [166],,,,,,----,----,----,,,----,----,----,,,,,----,----,"{'Li': 0.31599999999999995, 'Cl': 0.6, 'U': 0.08399999999999999}"
LiCl-UCl3-UCl4,544,289.6616,0.2-0.64-0.16,1023,5*,SALTDBLEAN-TC [156],----,----,----,5.56,0.00134,1064-1210,5,Katyshev 2001 [166],,,,,,----,----,----,,,----,----,----,,,,,----,----,"{'Li': 0.05319148936170213, 'Cl': 0.7340425531914894, 'U': 0.2127659574468085}"
LiCl-UCl3-UCl4,545,243.2989,0.35-0.52-0.13,970,5*,SALTDBLEAN-TC [156],----,----,----,5.22,0.00127,970-1205,5,Katyshev 2001 [166],,,,,,----,----,----,,,----,----,----,,,,,----,----,"{'Li': 0.1020408163265306, 'Cl': 0.7084548104956269, 'U': 0.18950437317784255}"
LiCl-UCl3-UCl4,546,196.9363,0.5-0.4-0.1,890,5*,SALTDBLEAN-TC [156],----,----,----,4.44,0.000859,905-1198,5,Katyshev 2001 [166],,,,,,----,----,----,,,----,----,----,,,,,----,----,"{'Li': 0.16129032258064516, 'Cl': 0.6774193548387097, 'U': 0.16129032258064516}"
LiCl-UCl3-UCl4,547,166.0278,0.6-0.32-0.08,822,5*,SALTDBLEAN-TC [156],----,----,----,4.39,0.00106,823-1145,5,Katyshev 2001 [166],,,,,,----,----,----,,,----,----,----,,,,,----,----,"{'Li': 0.20833333333333334, 'Cl': 0.6527777777777778, 'U': 0.1388888888888889}"
LiCl-UCl3-UCl4,548,135.1194,0.7-0.24-0.06,784,5*,SALTDBLEAN-TC [156],----,----,----,4.05,0.00104,774-1132,5,Katyshev 2001 [166],,,,,,----,----,----,,,----,----,----,,,,,----,----,"{'Li': 0.26315789473684215, 'Cl': 0.6240601503759399, 'U': 0.11278195488721805}"
LiCl-UCl3-UCl4,549,88.7567,0.85-0.12-0.03,824,5*,SALTDBLEAN-TC [156],----,----,----,3.27,0.000889,840-1127,5,Katyshev 2001 [166],,,,,,----,----,----,,,----,----,----,,,,,----,----,"{'Li': 0.3648068669527897, 'Cl': 0.5708154506437768, 'U': 0.06437768240343347}"
LiF-BeF2-ThF4,550,47.9246,0.7011-0.2388-0.0601,781,----,SALTDBLEAN-TC [156],----,----,----,3.3,0.000671,828.3-980.6,1,Cantor 1973 [29],0.066,36400.0,,,,799-926,15,Cantor 1973 [29],,,----,----,----,,,,,----,----,"{'Li': 0.2898185275515688, 'F': 0.5866231243024266, 'Be': 0.09871439791658056, 'Th': 0.024843950229424167}"
LiF-BeF2-ThF4,551,63.5182,0.7006-0.1796-0.1198,821,----,SALTDBLEAN-TC [156],----,----,----,4.04,0.000806,806.4-1014.4,1,Cantor 1973 [29],,,,,,----,----,----,,,----,----,----,,,,,----,----,"{'Li': 0.27593540764080343, 'F': 0.6061441512406459, 'Be': 0.07073651043717999, 'Th': 0.04718393068137062}"
LiF-BeF2-ThF4,552,71.4962,0.6998-0.1499-0.1503,832,----,SALTDBLEAN-TC [156],----,----,----,4.44,0.000953,816.6-1022.7,1,Cantor 1973 [29],,,,,,----,----,----,,,----,----,----,,,,,----,----,"{'Li': 0.2690710550599815, 'F': 0.6155029221777915, 'Be': 0.05763611196554906, 'Th': 0.05778991079667794}"
LiF-BeF2-ThF4,553,61.97,0.727-0.157-0.116,815,----,SALTDBLEAN-TC [156],----,----,----,,,----,----,----,0.109,34000.0,,,,826-946,15,Cantor 1973 [29],,,----,----,----,,,,,----,----,"{'Li': 0.2902195608782435, 'F': 0.6007984031936128, 'Be': 0.0626746506986028, 'Th': 0.04630738522954092}"
LiF-BeF2-ZrF4,554,39.6278,0.647-0.301-0.052,----,----,----,----,----,----,2.7,0.000577,725.2-977.1,1,Cantor 1973 [29],,,,,,----,----,----,,,----,----,----,,,,,----,----,"{'Li': 0.2633292633292633, 'F': 0.5929995929995929, 'Be': 0.12250712250712249, 'Zr': 0.02116402116402116}"
LiF-NaF-BeF2,555,38.921,0.31-0.31-0.38,588,5*,Williams 2006 [148],----,----,----,2.38,0.000475,----,----,Shishido 2017 [127],3.38e-05,4740.0,,,,----,----,Cohen 1957 [42],,,----,----,----,,,,,----,----,"{'Li': 0.13025210084033614, 'F': 0.5798319327731092, 'Na': 0.13025210084033614, 'Be': 0.1596638655462185}"
LiF-NaF-KF,556,41.2911,0.465-0.115-0.42,735,2,Rogers 1982 [121],1843,----,Williams  2006 [149],2.68,0.000685,743-1073,1,Gallagher 2021 [157],,,0.213,-1200.0,1350000.0,770-970,2,Toerklep 1980 [141],1.24,-0.000538,768-1007,15,Merritt 2022 [94],40.3,0.0439,,,2,Rogers 1982 [121],"{'Li': 0.2325, 'F': 0.5, 'Na': 0.0575, 'K': 0.21}"
LiF-BeF2-UF4,557,35.4936,0.80-0.18-0.02,977,----,Capeilli 2014 [164],----,----,----,2.5,0.00043,973-1073,5,Blanke 1959 [18],,,,,,----,----,----,,,----,----,----,,,,,----,----,"{'Li': 0.35714285714285715, 'F': 0.5535714285714286, 'Be': 0.08035714285714285, 'U': 0.008928571428571428}"
LiF-BeF2-UF4,558,36.5471,0.75-0.23-0.02,902,----,Capeilli 2014 [164],----,----,----,2.52,0.00042,873-1073,5,Blanke 1959 [18],0.199,26700.0,,,,973-1073,15*,Blanke 1959 [18],,,----,----,----,,,,,----,----,"{'Li': 0.32751091703056767, 'F': 0.5633187772925764, 'Be': 0.10043668122270742, 'U': 0.008733624454148471}"
LiF-BeF2-UF4,559,37.6005,0.70-0.28-0.02,793,----,Capeilli 2014 [164],----,----,----,2.51,0.00044,873-1073,5,Blanke 1959 [18],0.123,29800.0,,,,873-1073,15*,Blanke 1959 [18],,,----,----,----,,,,,----,----,"{'Li': 0.29914529914529914, 'F': 0.5726495726495727, 'Be': 0.11965811965811968, 'U': 0.008547008547008548}"
LiF-BeF2-UF4,560,38.654,0.65-0.33-0.02,725,----,Capeilli 2014 [164],----,----,----,2.49,0.000415,873-1073,5,Blanke 1959 [18],0.219,29800.0,,,,973-1073,15*,Blanke 1959 [18],,,----,----,----,,,,,----,----,"{'Li': 0.2719665271966527, 'F': 0.5815899581589958, 'Be': 0.13807531380753138, 'U': 0.008368200836820083}"
LiF-BeF2-UF4,561,39.7075,0.60-0.38-0.02,708,----,Capeilli 2014 [164],----,----,----,2.47,0.00042,873-1073,5,Blanke 1959 [18],0.0485,39400.0,,,,873-1073,15*,Blanke 1959 [18],,,----,----,----,,,,,----,----,"{'Li': 0.2459016393442623, 'F': 0.5901639344262295, 'Be': 0.1557377049180328, 'U': 0.00819672131147541}"
LiF-BeF2-UF4,562,40.761,0.55-0.43-0.02,681,----,Capeilli 2014 [164],----,----,----,2.53,0.00048,873-1073,5,Blanke 1959 [18],0.0239,46900.0,,,,873-1073,15*,Blanke 1959 [18],,,----,----,----,,,,,----,----,"{'Li': 0.22088353413654618, 'F': 0.5983935742971888, 'Be': 0.17269076305220882, 'U': 0.008032128514056224}"
LiF-BeF2-UF4,563,41.8145,0.50-0.48-0.02,651,----,Capeilli 2014 [164],----,----,----,2.42,0.00039,873-1073,5,Blanke 1959 [18],0.0316,47800.0,,,,873-1073,15*,Blanke 1959 [18],,,----,----,----,,,,,----,----,"{'Li': 0.19685039370078738, 'F': 0.6062992125984252, 'Be': 0.1889763779527559, 'U': 0.007874015748031496}"
LiF-BeF2-UF4,564,40.8339,0.80-0.16-0.04,968,----,Capeilli 2014 [164],----,----,----,,,----,----,----,0.281,25800.0,,,,973-1073,15*,Blanke 1959 [18],,,----,----,----,,,,,----,----,"{'Li': 0.3508771929824561, 'F': 0.5614035087719298, 'Be': 0.07017543859649122, 'U': 0.017543859649122806}"
LiF-BeF2-UF4,565,41.8873,0.75-0.21-0.04,890,----,Capeilli 2014 [164],----,----,----,2.75,0.00047,873-1073,5,Blanke 1959 [18],0.165,29700.0,,,,873-1073,15*,Blanke 1959 [18],,,----,----,----,,,,,----,----,"{'Li': 0.32188841201716745, 'F': 0.5708154506437768, 'Be': 0.09012875536480688, 'U': 0.01716738197424893}"
LiF-BeF2-UF4,566,42.9408,0.70-0.26-0.04,777,----,Capeilli 2014 [164],----,----,----,2.76,0.000465,873-1073,5,Blanke 1959 [18],0.0814,34200.0,,,,873-1073,15*,Blanke 1959 [18],,,----,----,----,,,,,----,----,"{'Li': 0.29411764705882354, 'F': 0.5798319327731092, 'Be': 0.10924369747899161, 'U': 0.016806722689075633}"
LiF-BeF2-UF4,567,43.9943,0.65-0.31-0.04,719,----,Capeilli 2014 [164],----,----,----,2.71,0.000445,873-1073,5,Blanke 1959 [18],0.0319,41000.0,,,,873-1073,15*,Blanke 1959 [18],,,----,----,----,,,,,----,----,"{'Li': 0.2674897119341564, 'F': 0.588477366255144, 'Be': 0.12757201646090535, 'U': 0.016460905349794237}"
LiF-BeF2-UF4,568,45.0478,0.60-0.36-0.04,703,----,Capeilli 2014 [164],----,----,----,2.66,0.00041,873-1073,5,Blanke 1959 [18],0.107,34900.0,,,,873-1073,15*,Blanke 1959 [18],,,----,----,----,,,,,----,----,"{'Li': 0.24193548387096778, 'F': 0.5967741935483871, 'Be': 0.14516129032258066, 'U': 0.01612903225806452}"
LiF-BeF2-UF4,569,46.1013,0.55-0.41-0.04,688,----,Capeilli 2014 [164],----,----,----,2.72,0.00046,873-1073,5,Blanke 1959 [18],0.0504,41300.0,,,,873-1073,15*,Blanke 1959 [18],,,----,----,----,,,,,----,----,"{'Li': 0.21739130434782608, 'F': 0.6047430830039525, 'Be': 0.16205533596837943, 'U': 0.015810276679841896}"
LiF-BeF2-UF4,570,47.1547,0.50-0.46-0.04,674,----,Capeilli 2014 [164],----,----,----,2.66,0.0004,873-1073,5,Blanke 1959 [18],0.0196,52400.0,,,,873-1073,15*,Blanke 1959 [18],,,----,----,----,,,,,----,----,"{'Li': 0.19379844961240308, 'F': 0.6124031007751938, 'Be': 0.17829457364341086, 'U': 0.015503875968992248}"
LiF-BeF2-UF4,571,48.2082,0.45-0.51-0.04,698,----,Capeilli 2014 [164],----,----,----,2.65,0.000395,873-1073,5,Blanke 1959 [18],0.0298,51400.0,,,,873-1073,15*,Blanke 1959 [18],,,----,----,----,,,,,----,----,"{'Li': 0.1711026615969582, 'F': 0.6197718631178707, 'Be': 0.19391634980988595, 'U': 0.015209125475285173}"
LiF-BeF2-UF4,572,49.2617,0.40-0.56-0.04,710,----,Capeilli 2014 [164],----,----,----,2.58,0.000375,873-1073,5,Blanke 1959 [18],,,,,,873-1073,15*,Blanke 1959 [18],,,----,----,----,,,,,----,----,"{'Li': 0.14925373134328357, 'F': 0.626865671641791, 'Be': 0.20895522388059704, 'U': 0.014925373134328358}"
LiF-BeF2-UF4,573,50.3152,0.35-0.61-0.04,738,----,Capeilli 2014 [164],----,----,----,2.54,0.000335,873-1073,5,Blanke 1959 [18],,,,,,----,----,----,,,----,----,----,,,,,----,----,"{'Li': 0.12820512820512822, 'F': 0.6336996336996337, 'Be': 0.22344322344322348, 'U': 0.014652014652014655}"
LiF-BeF2-UF4,574,46.1741,0.80-0.14-0.06,959,----,Capeilli 2014 [164],----,----,----,2.97,0.00046,973-1073,5,Blanke 1959 [18],0.00431,60600.0,,,,873-1073,15*,Blanke 1959 [18],,,----,----,----,,,,,----,----,"{'Li': 0.3448275862068965, 'F': 0.5689655172413792, 'Be': 0.06034482758620689, 'U': 0.025862068965517238}"
LiF-BeF2-UF4,575,48.2811,0.70-0.24-0.06,761,----,Capeilli 2014 [164],----,----,----,3.0,0.00051,873-973,5,Blanke 1959 [18],0.0106,53000.0,,,,973-1073,15*,Blanke 1959 [18],,,----,----,----,,,,,----,----,"{'Li': 0.2892561983471074, 'F': 0.5867768595041322, 'Be': 0.09917355371900827, 'U': 0.024793388429752067}"
LiF-BeF2-UF4,576,50.388,0.60-0.34-0.06,718,----,Capeilli 2014 [164],----,----,----,,,----,----,----,0.0572,40400.0,,,,873-1073,15*,Blanke 1959 [18],,,----,----,----,,,,,----,----,"{'Li': 0.23809523809523808, 'F': 0.6031746031746031, 'Be': 0.13492063492063494, 'U': 0.023809523809523808}"
LiF-BeF2-UF4,577,52.495,0.50-0.44-0.06,737,----,Capeilli 2014 [164],----,----,----,3.0,0.000525,873-1073,5,Blanke 1959 [18],0.0299,48200.0,,,,873-1073,15*,Blanke 1959 [18],,,----,----,----,,,,,----,----,"{'Li': 0.19083969465648853, 'F': 0.6183206106870228, 'Be': 0.16793893129770993, 'U': 0.022900763358778622}"
LiF-BeF2-UF4,578,51.5144,0.80-0.12-0.08,950,----,Capeilli 2014 [164],----,----,----,3.3,0.0005,973-1073,5,Blanke 1959 [18],0.0032,62700.0,,,,973-1073,15*,Blanke 1959 [18],,,----,----,----,,,,,----,----,"{'Li': 0.3389830508474576, 'F': 0.576271186440678, 'Be': 0.050847457627118633, 'U': 0.033898305084745756}"
LiF-BeF2-UF4,579,53.6214,0.70-0.22-0.08,746,----,Capeilli 2014 [164],----,----,----,3.26,0.0005,873-1073,5,Blanke 1959 [18],0.135,32300.0,,,,873-1073,15*,Blanke 1959 [18],,,----,----,----,,,,,----,----,"{'Li': 0.2845528455284553, 'F': 0.5934959349593496, 'Be': 0.08943089430894309, 'U': 0.032520325203252036}"
LiF-BeF2-UF4,580,55.7283,0.60-0.32-0.08,746,----,Capeilli 2014 [164],----,----,----,3.14,0.000495,873-1073,5,Blanke 1959 [18],0.0579,39700.0,,,,873-1073,15*,Blanke 1959 [18],,,----,----,----,,,,,----,----,"{'Li': 0.234375, 'F': 0.609375, 'Be': 0.125, 'U': 0.03125}"
LiF-BeF2-UF4,581,57.8353,0.50-0.42-0.08,779,----,Capeilli 2014 [164],----,----,----,3.15,0.00049,873-1073,5,Blanke 1959 [18],0.0134,53500.0,,,,873-1073,15*,Blanke 1959 [18],,,----,----,----,,,,,----,----,"{'Li': 0.1879699248120301, 'F': 0.6240601503759399, 'Be': 0.15789473684210528, 'U': 0.030075187969924817}"
LiF-BeF2-UF4,582,58.6781,0.46-0.46-0.08,797,----,Capeilli 2014 [164],----,----,----,3.04,0.000405,873-1073,5,Blanke 1959 [18],0.00104,76600.0,,,,873-1073,15*,Blanke 1959 [18],,,----,----,----,,,,,----,----,"{'Li': 0.17037037037037037, 'F': 0.6296296296296297, 'Be': 0.17037037037037037, 'U': 0.029629629629629627}"
LiF-BeF2-UF4,583,59.9422,0.40-0.52-0.08,812,----,Capeilli 2014 [164],----,----,----,2.99,0.000385,873-1073,5,Blanke 1959 [18],,,,,,----,----,----,,,----,----,----,,,,,----,----,"{'Li': 0.14492753623188406, 'F': 0.6376811594202898, 'Be': 0.18840579710144928, 'U': 0.02898550724637681}"
LiF-BeF2-UF4,584,63.0377,0.76-0.12-0.12,860,----,Capeilli 2014 [164],----,----,----,3.71,0.0005,873-1073,5,Blanke 1959 [18],0.016,50000.0,,,,873-1073,15*,Blanke 1959 [18],,,----,----,----,,,,,----,----,"{'Li': 0.3064516129032258, 'F': 0.5967741935483871, 'Be': 0.04838709677419355, 'U': 0.04838709677419355}"
LiF-BeF2-UF4,585,64.3019,0.70-0.18-0.12,719,----,Capeilli 2014 [164],----,----,----,3.53,0.00037,873-1073,5,Blanke 1959 [18],0.0793,36600.0,,,,873-1073,15*,Blanke 1959 [18],,,----,----,----,,,,,----,----,"{'Li': 0.2755905511811023, 'F': 0.6062992125984252, 'Be': 0.07086614173228346, 'U': 0.047244094488188976}"
LiF-BeF2-UF4,586,66.4089,0.60-0.28-0.12,785,----,Capeilli 2014 [164],----,----,----,3.64,0.00052,873-1073,5,Blanke 1959 [18],0.0447,42700.0,,,,873-1073,15*,Blanke 1959 [18],,,----,----,----,,,,,----,----,"{'Li': 0.22727272727272727, 'F': 0.6212121212121212, 'Be': 0.10606060606060606, 'U': 0.04545454545454545}"
LiF-BeF2-UF4,587,68.5158,0.50-0.38-0.12,835,----,Capeilli 2014 [164],----,----,----,3.5,0.00046,873-1073,5,Blanke 1959 [18],0.00869,57700.0,,,,873-1073,15*,Blanke 1959 [18],,,----,----,----,,,,,----,----,"{'Li': 0.18248175182481752, 'F': 0.635036496350365, 'Be': 0.1386861313868613, 'U': 0.0437956204379562}"
LiF-BeF2-UF4,588,85.663,0.70-0.10-0.20,768,----,Capeilli 2014 [164],----,----,----,4.21,0.000415,873-1073,5,Blanke 1959 [18],0.0181,53600.0,,,,873-1073,15*,Blanke 1959 [18],,,----,----,----,,,,,----,----,"{'Li': 0.25925925925925924, 'F': 0.6296296296296297, 'Be': 0.03703703703703704, 'U': 0.07407407407407408}"
LiF-BeF2-UF4,589,87.7699,0.60-0.20-0.20,829,----,Capeilli 2014 [164],----,----,----,4.08,0.000415,873-1073,5,Blanke 1959 [18],0.0195,47500.0,,,,873-1073,15*,Blanke 1959 [18],,,----,----,----,,,,,----,----,"{'Li': 0.2142857142857143, 'F': 0.6428571428571429, 'Be': 0.07142857142857144, 'U': 0.07142857142857144}"
LiF-BeF2-UF4,590,89.8769,0.50-0.30-0.20,899,----,Capeilli 2014 [164],----,----,----,4.04,0.000405,873-1073,5,Blanke 1959 [18],0.00829,57200.0,,,,873-1073,15*,Blanke 1959 [18],,,----,----,----,,,,,----,----,"{'Li': 0.17241379310344826, 'F': 0.6551724137931034, 'Be': 0.10344827586206895, 'U': 0.06896551724137931}"
LiF-BeF2-UF4,591,91.9839,0.40-0.40-0.20,927,----,Capeilli 2014 [164],----,----,----,3.86,0.00028,973-1073,5,Blanke 1959 [18],0.012,59400.0,,,,973-1073,15*,Blanke 1959 [18],,,----,----,----,,,,,----,----,"{'Li': 0.13333333333333333, 'F': 0.6666666666666666, 'Be': 0.13333333333333333, 'U': 0.06666666666666667}"
LiF-BeF2-UF4,592,127.822,0.60-0.05-0.35,872,----,Capeilli 2014 [164],----,----,----,5.37,0.00058,973-1073,5,Blanke 1959 [18],0.0297,49400.0,,,,973-1073,15*,Blanke 1959 [18],,,----,----,----,,,,,----,----,"{'Li': 0.19354838709677422, 'F': 0.6774193548387096, 'Be': 0.01612903225806452, 'U': 0.11290322580645162}"
LiF-BeF2-UF4,593,129.9289,0.50-0.15-0.35,956,----,Capeilli 2014 [164],----,----,----,5.0,0.00051,973-1073,5,Blanke 1959 [18],0.0154,55900.0,,,,973-1073,15*,Blanke 1959 [18],,,----,----,----,,,,,----,----,"{'Li': 0.15625, 'F': 0.6875, 'Be': 0.04687499999999999, 'U': 0.10937499999999999}"
LiF-BeF2-UF4,594,132.0359,0.40-0.25-0.35,999,----,Capeilli 2014 [164],----,----,----,5.09,0.00056,973-1073,5,Blanke 1959 [18],0.00398,70000.0,,,,973-1073,15*,Blanke 1959 [18],,,----,----,----,,,,,----,----,"{'Li': 0.12121212121212123, 'F': 0.6969696969696969, 'Be': 0.07575757575757576, 'U': 0.10606060606060606}"
LiF-BeF2-UF4,595,161.9706,0.50-0.03-0.47,987,----,Capeilli 2014 [164],----,----,----,,,----,----,----,0.124,39600.0,,,,973-1073,15*,Blanke 1959 [18],,,----,----,----,,,,,----,----,"{'Li': 0.14534883720930233, 'F': 0.7093023255813954, 'Be': 0.00872093023255814, 'U': 0.13662790697674418}"
LiF-ThF4-UF4,596,89.5629,0.775-0.1995-0.0255,----,----,----,----,----,----,5.1651,0.000924,873-1023,5,Park 2023a [165],,,,,,----,----,----,,,----,----,----,,,,,----,----,"{'Li': 0.2897196261682243, 'F': 0.6261682242990654, 'Th': 0.07457943925233644, 'U': 0.00953271028037383}"
NaCl-LiCl-UCl3,597,238.0774,0.15-0.21-0.64,1008,5*,SALTDBLEAN-TC [156],----,----,----,4.5132,0.000721,1038-1220,5,Katyshev 2001 [166],,,,,,----,----,----,,,----,----,----,,,,,----,----,"{'Na': 0.04573170731707317, 'Cl': 0.6951219512195121, 'Li': 0.06402439024390244, 'U': 0.1951219512195122}"
NaCl-LiCl-UCl3,598,207.2654,0.3-0.17-0.53,941,5*,SALTDBLEAN-TC [156],----,----,----,4.1485,0.000719,991-1175,5,Katyshev 2001 [166],,,,,,----,----,----,,,----,----,----,,,,,----,----,"{'Na': 0.09803921568627451, 'Cl': 0.673202614379085, 'Li': 0.05555555555555556, 'U': 0.17320261437908496}"
NaCl-LiCl-UCl3,599,173.4334,0.45-0.14-0.41,837,5*,SALTDBLEAN-TC [156],----,----,----,3.7207,0.000678,915-1037,5,Katyshev 2001 [166],,,,,,----,----,----,,,----,----,----,,,,,----,----,"{'Na': 0.15957446808510636, 'Cl': 0.6453900709219857, 'Li': 0.04964539007092199, 'U': 0.1453900709219858}"
NaCl-LiCl-UCl3,600,142.6214,0.6-0.1-0.3,778,5*,SALTDBLEAN-TC [156],----,----,----,3.4612,0.000803,911-1064,5,Katyshev 2001 [166],,,,,,----,----,----,,,----,----,----,,,,,----,----,"{'Na': 0.23076923076923078, 'Cl': 0.6153846153846154, 'Li': 0.03846153846153847, 'U': 0.11538461538461539}"
NaCl-LiCl-UCl3,601,111.8094,0.75-0.06-0.19,943,5*,SALTDBLEAN-TC [156],----,----,----,3.0048,0.000704,1002-1252,5,Katyshev 2001 [166],,,,,,----,----,----,,,----,----,----,,,,,----,----,"{'Na': 0.31512605042016806, 'Cl': 0.5798319327731093, 'Li': 0.025210084033613446, 'U': 0.07983193277310925}"
NaCl-LiCl-UCl3,602,77.9775,0.9-0.03-0.07,1041,5*,SALTDBLEAN-TC [156],----,----,----,2.5705,0.000627,1083-1252,5,Katyshev 2001 [166],,,,,,----,----,----,,,----,----,----,,,,,----,----,"{'Na': 0.4205607476635514, 'Cl': 0.5327102803738318, 'Li': 0.014018691588785045, 'U': 0.03271028037383178}"
NaCl-LiCl-UCl3,603,171.2148,0.15-0.43-0.42,899,5*,SALTDBLEAN-TC [156],----,----,----,4.1172,0.000731,979-1166,5,Katyshev 2001 [166],,,,,,----,----,----,,,----,----,----,,,,,----,----,"{'Na': 0.0528169014084507, 'Cl': 0.647887323943662, 'Li': 0.15140845070422534, 'U': 0.14788732394366197}"
NaCl-LiCl-UCl3,604,152.9065,0.3-0.35-0.35,829,5*,SALTDBLEAN-TC [156],----,----,----,3.5206,0.00052,995-1153,5,Katyshev 2001 [166],,,,,,----,----,----,,,----,----,----,,,,,----,----,"{'Na': 0.11111111111111112, 'Cl': 0.6296296296296295, 'Li': 0.12962962962962962, 'U': 0.12962962962962962}"
NaCl-LiCl-UCl3,605,134.5982,0.44-0.28-0.28,728,5*,SALTDBLEAN-TC [156],----,----,----,3.2354,0.000526,808-944,5,Katyshev 2001 [166],,,,,,----,----,----,,,----,----,----,,,,,----,----,"{'Na': 0.171875, 'Cl': 0.609375, 'Li': 0.10937500000000001, 'U': 0.10937500000000001}"
NaCl-LiCl-UCl3,606,112.422,0.6-0.2-0.2,860,5*,SALTDBLEAN-TC [156],----,----,----,2.9017,0.000496,957-1076,5,Katyshev 2001 [166],,,,,,----,----,----,,,----,----,----,,,,,----,----,"{'Na': 0.24999999999999994, 'Cl': 0.5833333333333333, 'Li': 0.08333333333333333, 'U': 0.08333333333333333}"
NaCl-LiCl-UCl3,607,90.2459,0.75-0.13-0.12,981,5*,SALTDBLEAN-TC [156],----,----,----,2.5322,0.000448,1026-1211,5,Katyshev 2001 [166],,,,,,----,----,----,,,----,----,----,,,,,----,----,"{'Na': 0.33482142857142855, 'Cl': 0.5535714285714285, 'Li': 0.05803571428571428, 'U': 0.05357142857142856}"
NaCl-LiCl-UCl3,608,71.9376,0.9-0.05-0.05,1043,5*,SALTDBLEAN-TC [156],----,----,----,2.1709,0.000378,1057-1234,5,Katyshev 2001 [166],,,,,,----,----,----,,,----,----,----,,,,,----,----,"{'Na': 0.42857142857142855, 'Cl': 0.5238095238095238, 'Li': 0.023809523809523808, 'U': 0.023809523809523808}"
NaCl-LiCl-UCl3,609,108.22,0.15-0.64-0.21,747,5*,SALTDBLEAN-TC [156],----,----,----,3.0159,0.000384,1095-1217,5,Katyshev 2001 [166],,,,,,----,----,----,,,----,----,----,,,,,----,----,"{'Na': 0.06198347107438017, 'Cl': 0.5867768595041322, 'Li': 0.2644628099173554, 'U': 0.08677685950413223}"
NaCl-LiCl-UCl3,610,98.5476,0.3-0.53-0.17,746,5*,SALTDBLEAN-TC [156],----,----,----,2.8949,0.000475,927-1070,5,Katyshev 2001 [166],,,,,,----,----,----,,,----,----,----,,,,,----,----,"{'Na': 0.1282051282051282, 'Cl': 0.5726495726495726, 'Li': 0.22649572649572647, 'U': 0.07264957264957264}"
NaCl-LiCl-UCl3,611,91.8951,0.45-0.41-0.14,830,5*,SALTDBLEAN-TC [156],----,----,----,2.7987,0.000609,948-1154,5,Katyshev 2001 [166],,,,,,----,----,----,,,----,----,----,,,,,----,----,"{'Na': 0.19736842105263155, 'Cl': 0.5614035087719298, 'Li': 0.17982456140350875, 'U': 0.06140350877192982}"
NaCl-LiCl-UCl3,612,82.2227,0.6-0.3-0.1,921,5*,SALTDBLEAN-TC [156],----,----,----,2.4786,0.00043,935-1184,5,Katyshev 2001 [166],,,,,,----,----,----,,,----,----,----,,,,,----,----,"{'Na': 0.27272727272727276, 'Cl': 0.5454545454545455, 'Li': 0.13636363636363638, 'U': 0.04545454545454546}"
NaCl-LiCl-UCl3,613,72.5502,0.75-0.19-0.06,993,5*,SALTDBLEAN-TC [156],----,----,----,2.3136,0.000498,1103-1283,5,Katyshev 2001 [166],,,,,,----,----,----,,,----,----,----,,,,,----,----,"{'Na': 0.35377358490566035, 'Cl': 0.5283018867924527, 'Li': 0.08962264150943396, 'U': 0.028301886792452827}"
NaCl-LiCl-UCl3,614,62.4538,0.91-0.07-0.02,1049,5*,SALTDBLEAN-TC [156],----,----,----,2.0934,0.000459,1074-1195,5,Katyshev 2001 [166],,,,,,----,----,----,,,----,----,----,,,,,----,----,"{'Na': 0.44607843137254904, 'Cl': 0.5098039215686274, 'Li': 0.03431372549019608, 'U': 0.00980392156862745}"
NaCl-LiCl-UCl4,615,115.6652,0.15-0.64-0.21,818,5*,SALTDBLEAN-TC [156],----,----,----,3.2385,0.000786,879-1025,5,Katyshev 2001 [166],,,,,,----,----,----,,,----,----,----,,,,,----,----,"{'Na': 0.057034220532319393, 'Cl': 0.6197718631178707, 'Li': 0.24334600760456276, 'U': 0.07984790874524715}"
NaCl-LiCl-UCl4,616,104.5746,0.3-0.53-0.17,808,5*,SALTDBLEAN-TC [156],----,----,----,2.975,0.000613,865-1005,5,Katyshev 2001 [166],,,,,,----,----,----,,,----,----,----,,,,,----,----,"{'Na': 0.1195219123505976, 'Cl': 0.601593625498008, 'Li': 0.21115537848605576, 'U': 0.06772908366533864}"
