Repository: tanoret/MoltenSaltPropnet

# MoltenSaltPropnet
Physics-informed deep-learning toolkit for predicting **thermophysical properties of molten-salt mixtures** from chemical composition and temperature.

---

## Data Pipeline

1. **Source** – Raw NIST SALTDBLEAN CSVs (`density-csv.csv`, `viscosity-csv.csv`, …).  
2. **Pre-processing** – `data_processor.ipynb` cleans columns, harmonizes units, expands polynomial coefficients, and outputs `saltdblean_processed.csv`.  
3. **Loading** – `SALTDBLEANProcessor.from_csv(...)` handles:  
   * NaN imputation / type coercion  
   * Composition normalization  
   * Train/validation/test splits with reproducible seeds  
4.

File: data/saltdblean_janz_processed.csv (part 5 of 28)
MgF2,15,62.3018,Pure Salt,1534.2,2,Kojima 1968 [83],2512,----,Ruff 1928 [123],3.24,0.000524,1650-2100,3,Kirshenbaum 1960 [80],0.187,32100.0,,,,1514.7-1853.2,3,Takeda 2015 [135],0.867,-0.000141,1536-2400,20,Gheribi 2014 [58],,,,,----,----,"{'Mg': 0.3333333333333333, 'F': 0.6666666666666666}"
NaCl,16,58.4428,Pure Salt,1073.8,1,Dawson 1963 [44],1715,----,Ruff 1921 [124],2.14,0.000543,1076.2-1303.2,1,Van Artsdalen 1955 [144],0.0893,22000.0,,,,1083.2-1203.2,1,Torklep 1979 [142],0.712,-0.00018,1170-1441,8,Nagasaka 1992 [102],77.7638,-0.0075312,,,10,Barin 1977 [8],"{'Na': 0.5, 'Cl': 0.5}"
NaF,17,41.9882,Pure Salt,1268,2,Cantor 1961 [30],1978,----,Ruff 1922 [125],2.76,0.000636,1273-1373,1,Paucirova 1970 [111],0.12,26500.0,,,,1273-1373,1,Brockner 1979 [27],1.26,-0.00028,1268.15-1800,20,Gheribi 2014 [58],72.989,,,,5,Obrien 1957 [106],"{'Na': 0.5, 'F': 0.5}"
NdCl3,18,250.599,Pure Salt,1031,2,Druding 1961 [49],1897,10,Glushko 1972 [61],4.26,0.00093,1082-1272,3,Cho 1972 [38],0.0851,36900.0,,,,1030-1237,3,Hayashi 1997 [63],,,----,----,----,,,,,----,----,"{'Nd': 0.25, 'Cl': 0.75}"
NaCl-LiCl-UCl4,617,96.8585,0.45-0.41-0.14,792,5*,SALTDBLEAN-TC [156],----,----,----,2.8503,0.00062,884-1051,5,Katyshev 2001 [166],,,,,,----,----,----,,,----,----,----,,,,,----,----,"{'Na': 0.18595041322314051, 'Cl': 0.5867768595041322, 'Li': 0.16942148760330578, 'U': 0.057851239669421496}"
NaCl-LiCl-UCl4,618,85.768,0.6-0.3-0.1,893,5*,SALTDBLEAN-TC [156],----,----,----,2.6562,0.000565,912-1066,5,Katyshev 2001 [166],,,,,,----,----,----,,,----,----,----,,,,,----,----,"{'Na': 0.2608695652173913, 'Cl': 0.5652173913043478, 'Li': 0.13043478260869565, 'U': 0.04347826086956522}"
NaCl-LiCl-UCl4,619,74.6774,0.75-0.19-0.06,981,5*,SALTDBLEAN-TC [156],----,----,----,2.3359,0.000437,985-1135,5,Katyshev 2001 [166],,,,,,----,----,----,,,----,----,----,,,,,----,----,"{'Na': 0.34403669724770647, 'Cl': 0.5412844036697249, 'Li': 0.08715596330275231, 'U': 0.027522935779816515}"
NaCl-LiCl-UCl4,620,67.2248,0.88-0.09-0.03,1037,5*,SALTDBLEAN-TC [156],----,----,----,2.2985,0.000569,1091-1208,5,Katyshev 2001 [166],,,,,,----,----,----,,,----,----,----,,,,,----,----,"{'Na': 0.4210526315789474, 'Cl': 0.5215311004784688, 'Li': 0.0430622009569378, 'U': 0.014354066985645933}"
NaCl-LiCl-UCl4,621,186.1051,0.15-0.43-0.42,827,5*,SALTDBLEAN-TC [156],----,----,----,3.8061,0.000963,888-1031,5,Katyshev 2001 [166],,,,,,----,----,----,,,----,----,----,,,,,----,----,"{'Na': 0.046012269938650305, 'Cl': 0.6932515337423313, 'Li': 0.13190184049079756, 'U': 0.12883435582822086}"
NaCl-LiCl-UCl4,622,165.315,0.3-0.35-0.35,788,5*,SALTDBLEAN-TC [156],----,----,----,3.4705,0.00077,862-1017,5,Katyshev 2001 [166],,,,,,----,----,----,,,----,----,----,,,,,----,----,"{'Na': 0.09836065573770492, 'Cl': 0.6721311475409836, 'Li': 0.11475409836065574, 'U': 0.11475409836065574}"
NaCl-LiCl-UCl4,623,144.525,0.45-0.28-0.27,759,5*,SALTDBLEAN-TC [156],----,----,----,3.1172,0.000569,865-1023,5,Katyshev 2001 [166],,,,,,----,----,----,,,----,----,----,,,,,----,----,"{'Na': 0.1601423487544484, 'Cl': 0.6441281138790036, 'Li': 0.09964412811387902, 'U': 0.09608540925266905}"
NaCl-LiCl-UCl4,624,119.5126,0.6-0.2-0.2,822,5*,SALTDBLEAN-TC [156],----,----,----,3.1849,0.000782,933-1083,5,Katyshev 2001 [166],,,,,,----,----,----,,,----,----,----,,,,,----,----,"{'Na': 0.23076923076923075, 'Cl': 0.6153846153846154, 'Li': 0.07692307692307693, 'U': 0.07692307692307693}"
NaCl-LiCl-UCl4,625,94.5003,0.75-0.12-0.13,959,5*,SALTDBLEAN-TC [156],----,----,----,2.9366,0.000769,994-1083,5,Katyshev 2001 [166],,,,,,----,----,----,,,----,----,----,,,,,----,----,"{'Na': 0.3138075313807531, 'Cl': 0.5815899581589958, 'Li': 0.050209205020920494, 'U': 0.05439330543933054}"
NaCl-LiCl-UCl4,626,73.7102,0.9-0.05-0.05,1038,5*,SALTDBLEAN-TC [156],----,----,----,2.5383,0.000703,1051-1175,5,Katyshev 2001 [166],,,,,,----,----,----,,,----,----,----,,,,,----,----,"{'Na': 0.41860465116279066, 'Cl': 0.5348837209302325, 'Li': 0.02325581395348837, 'U': 0.02325581395348837}"
NaCl-LiCl-UCl4,627,260.7673,0.15-0.21-0.64,795,5*,SALTDBLEAN-TC [156],----,----,----,3.8859,0.000875,875-1030,5,Katyshev 2001 [166],,,,,,----,----,----,,,----,----,----,,,,,----,----,"{'Na': 0.03826530612244898, 'Cl': 0.7448979591836735, 'Li': 0.05357142857142857, 'U': 0.163265306122449}"
NaCl-LiCl-UCl4,628,226.0555,0.3-0.17-0.53,767,5*,SALTDBLEAN-TC [156],----,----,----,3.6231,0.000695,845-1020,5,Katyshev 2001 [166],,,,,,----,----,----,,,----,----,----,,,,,----,----,"{'Na': 0.08356545961002786, 'Cl': 0.7214484679665738, 'Li': 0.04735376044568246, 'U': 0.1476323119777159}"
NaCl-LiCl-UCl4,629,187.9692,0.45-0.14-0.41,728,5*,SALTDBLEAN-TC [156],----,----,----,3.5502,0.000768,817-1020,5,Katyshev 2001 [166],,,,,,----,----,----,,,----,----,----,,,,,----,----,"{'Na': 0.1393188854489164, 'Cl': 0.6904024767801857, 'Li': 0.043343653250774, 'U': 0.12693498452012383}"
NaCl-LiCl-UCl4,630,153.2573,0.6-0.1-0.3,707,5*,SALTDBLEAN-TC [156],----,----,----,3.213,0.000614,848-1024,5,Katyshev 2001 [166],,,,,,----,----,----,,,----,----,----,,,,,----,----,"{'Na': 0.20689655172413793, 'Cl': 0.6551724137931034, 'Li': 0.034482758620689655, 'U': 0.10344827586206896}"
NaCl-LiCl-UCl4,631,118.5455,0.75-0.06-0.19,918,5*,SALTDBLEAN-TC [156],----,----,----,3.0177,0.000691,869-1111,5,Katyshev 2001 [166],,,,,,----,----,----,,,----,----,----,,,,,----,----,"{'Na': 0.29182879377431903, 'Cl': 0.6108949416342412, 'Li': 0.023346303501945522, 'U': 0.07392996108949415}"
NaCl-LiCl-UCl4,632,80.4592,0.9-0.03-0.07,1034,5*,SALTDBLEAN-TC [156],----,----,----,2.5956,0.000645,1051-1155,5,Katyshev 2001 [166],,,,,,----,----,----,,,----,----,----,,,,,----,----,"{'Na': 0.4072398190045249, 'Cl': 0.5475113122171945, 'Li': 0.013574660633484163, 'U': 0.031674208144796386}"
NaCl-UCl3-UCl4,633,308.9413,0.15-0.64-0.21,1036,5*,SALTDBLEAN-TC [156],----,----,----,6.3104,0.001985,1055-1136,5,Katyshev 2001 [166],,,,,,----,----,----,,,----,----,----,,,,,----,----,"{'Na': 0.03836317135549872, 'Cl': 0.7442455242966751, 'U': 0.2173913043478261}"
NaCl-UCl3-UCl4,634,264.6314,0.3-0.53-0.17,998,5*,SALTDBLEAN-TC [156],----,----,----,5.3876,0.001384,1034-1125,5,Katyshev 2001 [166],,,,,,----,----,----,,,----,----,----,,,,,----,----,"{'Na': 0.08403361344537814, 'Cl': 0.7198879551820728, 'U': 0.19607843137254902}"
NaCl-UCl3-UCl4,635,220.676,0.45-0.41-0.14,946,5*,SALTDBLEAN-TC [156],----,----,----,4.6172,0.000996,957-1077,5,Katyshev 2001 [166],,,,,,----,----,----,,,----,----,----,,,,,----,----,"{'Na': 0.1388888888888889, 'Cl': 0.6913580246913581, 'U': 0.1697530864197531}"
NaCl-UCl3-UCl4,636,176.3661,0.6-0.3-0.1,885,5*,SALTDBLEAN-TC [156],----,----,----,4.0392,0.000867,860-1008,5,Katyshev 2001 [166],,,,,,----,----,----,,,----,----,----,,,,,----,----,"{'Na': 0.20689655172413793, 'Cl': 0.6551724137931034, 'U': 0.13793103448275862}"
NaCl-UCl3-UCl4,637,132.0562,0.75-0.19-0.06,853,5*,SALTDBLEAN-TC [156],----,----,----,3.3352,0.000642,937-1042,5,Katyshev 2001 [166],,,,,,----,----,----,,,----,----,----,,,,,----,----,"{'Na': 0.29296875, 'Cl': 0.609375, 'U': 0.09765625}"
NaCl-UCl3-UCl4,638,88.1009,0.9-0.07-0.03,1030,5*,SALTDBLEAN-TC [156],----,----,----,2.677,0.000568,1062-1165,5,Katyshev 2001 [166],,,,,,----,----,----,,,----,----,----,,,,,----,----,"{'Na': 0.40358744394618834, 'Cl': 0.5515695067264574, 'U': 0.044843049327354265}"
NaCl-UCl3-UCl4,639,301.3801,0.2-0.4-0.4,991,5*,SALTDBLEAN-TC [156],----,----,----,5.8288,0.002019,975-1073,5,Katyshev 2001 [166],,,-1.2811,1907.0,0.0,1018-1133,15,Katyshev 2001 [166],,,----,----,----,,,,,----,----,"{'Na': 0.05, 'Cl': 0.75, 'U': 0.2}"
NaCl-UCl3-UCl4,640,259.4505,0.35-0.33-0.32,992,5*,SALTDBLEAN-TC [156],----,----,----,4.8451,0.001283,938-1029,5,Katyshev 2001 [166],,,-1.0468,1537.0,0.0,951-1132,15,Katyshev 2001 [166],,,----,----,----,,,,,----,----,"{'Na': 0.09668508287292817, 'Cl': 0.7237569060773481, 'U': 0.17955801104972377}"
NaCl-UCl3-UCl4,641,210.2786,0.5-0.25-0.25,977,5*,SALTDBLEAN-TC [156],----,----,----,4.2536,0.000997,885-1019,5,Katyshev 2001 [166],,,-1.082,1539.0,0.0,904-1139,15,Katyshev 2001 [166],,,----,----,----,,,,,----,----,"{'Na': 0.15384615384615385, 'Cl': 0.6923076923076923, 'U': 0.15384615384615385}"
NaCl-UCl3-UCl4,642,161.1067,0.65-0.17-0.18,872,5*,SALTDBLEAN-TC [156],----,----,----,3.7195,0.000832,911-1031,5,Katyshev 2001 [166],,,-1.1611,1535.0,0.0,898-1147,15,Katyshev 2001 [166],,,----,----,----,,,,,----,----,"{'Na': 0.22569444444444445, 'Cl': 0.6527777777777778, 'U': 0.12152777777777778}"
NaCl-UCl3-UCl4,643,119.1771,0.8-0.1-0.1,933,5*,SALTDBLEAN-TC [156],----,----,----,3.3402,0.000869,963-1080,5,Katyshev 2001 [166],,,-1.138,1452.0,0.0,1002-1188,15,Katyshev 2001 [166],,,----,----,----,,,,,----,----,"{'Na': 0.32, 'Cl': 0.6, 'U': 0.08}"
NaCl-UCl3-UCl4,644,307.0526,0.2-0.24-0.56,944,5*,SALTDBLEAN-TC [156],----,----,----,5.3995,0.001865,934-1018,5,Katyshev 2001 [166],,,-1.5062,2057.0,0.0,990-1132,15,Katyshev 2001 [166],,,----,----,----,,,,,----,----,"{'Na': 0.04807692307692308, 'Cl': 0.7596153846153846, 'U': 0.19230769230769232}"
NaCl-UCl3-UCl4,645,275.9763,0.3-0.21-0.49,978,5*,SALTDBLEAN-TC [156],----,----,----,4.936,0.001528,934-1020,5,Katyshev 2001 [166],,,-1.297,1730.0,0.0,983-1131,15,Katyshev 2001 [166],,,----,----,----,,,,,----,----,"{'Na': 0.07712082262210797, 'Cl': 0.7429305912596401, 'U': 0.17994858611825193}"
NaCl-UCl3-UCl4,646,232.9831,0.44-0.17-0.39,1005,5*,SALTDBLEAN-TC [156],----,----,----,4.2368,0.001026,939-1029,5,Katyshev 2001 [166],,,-1.1637,1528.0,0.0,966-1132,15,Katyshev 2001 [166],,,----,----,----,,,,,----,----,"{'Na': 0.12535612535612536, 'Cl': 0.715099715099715, 'U': 0.15954415954415957}"
NaCl-UCl3-UCl4,647,182.7477,0.6-0.12-0.28,951,5*,SALTDBLEAN-TC [156],----,----,----,3.8237,0.000877,872-1037,5,Katyshev 2001 [166],,,-1.042,1406.0,0.0,912-1141,15,Katyshev 2001 [166],,,----,----,----,,,,,----,----,"{'Na': 0.1948051948051948, 'Cl': 0.6753246753246753, 'U': 0.12987012987012989}"
NaCl-UCl3-UCl4,648,120.5952,0.8-0.06-0.14,934,5*,SALTDBLEAN-TC [156],----,----,----,3.2382,0.000801,985-1119,5,Katyshev 2001 [166],,,-0.9907,1292.0,0.0,1041-1192,15,Katyshev 2001 [166],,,----,----,----,,,,,----,----,"{'Na': 0.31496062992125984, 'Cl': 0.6062992125984252, 'U': 0.07874015748031496}"
NaCl-UCl3-UCl4,649,311.3069,0.2-0.12-0.68,840,5*,SALTDBLEAN-TC [156],----,----,----,4.9478,0.001662,859-950,5,Katyshev 2001 [166],,,-1.125,1589.0,0.0,907-1078,15,Katyshev 2001 [166],,,----,----,----,,,,,----,----,"{'Na': 0.04672897196261682, 'Cl': 0.7663551401869159, 'U': 0.18691588785046728}"
NaCl-UCl3-UCl4,650,248.0909,0.4-0.09-0.51,955,5*,SALTDBLEAN-TC [156],----,----,----,4.5514,0.001455,838-955,5,Katyshev 2001 [166],,,-0.9319,1276.0,0.0,932-1109,15,Katyshev 2001 [166],,,----,----,----,,,,,----,----,"{'Na': 0.1078167115902965, 'Cl': 0.7304582210242587, 'U': 0.16172506738544473}"
NaCl-UCl3-UCl4,651,200.5902,0.55-0.07-0.38,974,5*,SALTDBLEAN-TC [156],----,----,----,3.9243,0.001038,797-944,5,Katyshev 2001 [166],,,-0.9531,1347.0,0.0,821-1131,15,Katyshev 2001 [166],,,----,----,----,,,,,----,----,"{'Na': 0.1676829268292683, 'Cl': 0.6951219512195123, 'U': 0.1371951219512195}"
NaCl-UCl3-UCl4,652,153.4441,0.7-0.04-0.26,746,5*,SALTDBLEAN-TC [156],----,----,----,3.3817,0.000763,866-1048,5,Katyshev 2001 [166],,,-0.9471,1407.0,0.0,887-1169,15,Katyshev 2001 [166],,,----,----,----,,,,,----,----,"{'Na': 0.24475524475524474, 'Cl': 0.6503496503496503, 'U': 0.1048951048951049}"
NaCl-UCl3-UCl4,653,90.2281,0.9-0.01-0.09,1027,5*,SALTDBLEAN-TC [156],----,----,----,2.6198,0.000561,1050-1168,5,Katyshev 2001 [166],,,-1.15,1418.0,0.0,1073-1189,15,Katyshev 2001 [166],,,----,----,----,,,,,----,----,"{'Na': 0.39301310043668125, 'Cl': 0.5633187772925764, 'U': 0.043668122270742356}"
NaCl-UCl3-UCl4,654,303.2224,0.17-0.62-0.21,1030,5*,SALTDBLEAN-TC [156],----,----,----,,,----,----,----,,,-1.045,1799.0,0.0,1069-1140,15,Katyshev 2001 [166],,,----,----,----,,,,,----,----,"{'Na': 0.043927648578811374, 'Cl': 0.7416020671834626, 'U': 0.2144702842377261}"
NaCl-UCl3-UCl4,655,253.1936,0.34-0.49-0.17,984,5*,SALTDBLEAN-TC [156],----,----,----,,,----,----,----,,,-1.2429,1924.0,0.0,1004-1134,15,Katyshev 2001 [166],,,----,----,----,,,,,----,----,"{'Na': 0.09742120343839542, 'Cl': 0.7134670487106017, 'U': 0.18911174785100288}"
NaCl-UCl3-UCl4,656,197.0913,0.53-0.35-0.12,914,5*,SALTDBLEAN-TC [156],----,----,----,,,----,----,----,,,-1.2202,1729.0,0.0,909-1133,15,Katyshev 2001 [166],,,----,----,----,,,,,----,----,"{'Na': 0.173202614379085, 'Cl': 0.6732026143790849, 'U': 0.15359477124183007}"
NaCl-UCl3-UCl4,657,146.708,0.7-0.23-0.07,779,5*,SALTDBLEAN-TC [156],----,----,----,,,----,----,----,,,-1.073,1496.0,0.0,899-1134,15,Katyshev 2001 [166],,,----,----,----,,,,,----,----,"{'Na': 0.26217228464419473, 'Cl': 0.6254681647940076, 'U': 0.11235955056179778}"
NaCl-UCl3-UCl4,658,99.8932,0.86-0.1-0.04,1002,5*,SALTDBLEAN-TC [156],----,----,----,,,----,----,----,,,-1.1649,1497.0,0.0,996-1169,15,Katyshev 2001 [166],,,----,----,----,,,,,----,----,"{'Na': 0.37068965517241376, 'Cl': 0.5689655172413792, 'U': 0.06034482758620689}"
NaCl-UCl3-UCl4,659,292.8714,0.2-0.64-0.16,1031,5*,SALTDBLEAN-TC [156],----,----,----,,,----,----,----,,,-1.5961,2326.0,0.0,1073-1179,15,Katyshev 2001 [166],,,----,----,----,,,,,----,----,"{'Na': 0.05319148936170213, 'Cl': 0.7340425531914894, 'U': 0.2127659574468085}"
NaCl-UCl3-UCl4,660,234.2642,0.4-0.48-0.12,963,5*,SALTDBLEAN-TC [156],----,----,----,,,----,----,----,,,-1.348,1740.0,0.0,990-1173,15,Katyshev 2001 [166],,,----,----,----,,,,,----,----,"{'Na': 0.12048192771084339, 'Cl': 0.6987951807228916, 'U': 0.18072289156626506}"
NaCl-UCl3-UCl4,661,190.3089,0.55-0.36-0.09,893,5*,SALTDBLEAN-TC [156],----,----,----,,,----,----,----,,,-1.1239,1458.0,0.0,874-1166,15,Katyshev 2001 [166],,,----,----,----,,,,,----,----,"{'Na': 0.18394648829431437, 'Cl': 0.6655518394648829, 'U': 0.15050167224080266}"
NaCl-UCl3-UCl4,662,146.3535,0.7-0.24-0.06,781,5*,SALTDBLEAN-TC [156],----,----,----,,,----,----,----,,,-1.2618,1512.0,0.0,968-1150,15,Katyshev 2001 [166],,,----,----,----,,,,,----,----,"{'Na': 0.26315789473684215, 'Cl': 0.6240601503759399, 'U': 0.11278195488721805}"
NaCl-UCl3-UCl4,663,102.3981,0.85-0.12-0.03,994,5*,SALTDBLEAN-TC [156],----,----,----,,,----,----,----,,,-1.1993,1363.0,0.0,1000-1150,15,Katyshev 2001 [166],,,----,----,----,,,,,----,----,"{'Na': 0.3648068669527897, 'Cl': 0.5708154506437768, 'U': 0.06437768240343347}"
NaCl-UCl3-UCl4,664,298.5438,0.2-0.48-0.32,1004,5*,SALTDBLEAN-TC [156],----,----,----,,,----,----,----,,,-1.33,2089.0,0.0,1022-1156,15,Katyshev 2001 [166],,,----,----,----,,,,,----,----,"{'Na': 0.05102040816326531, 'Cl': 0.7448979591836735, 'U': 0.20408163265306123}"
NaCl-UCl3-UCl4,665,268.5312,0.3-0.42-0.28,992,5*,SALTDBLEAN-TC [156],----,----,----,,,----,----,----,,,-1.0858,1790.0,0.0,1025-1198,15,Katyshev 2001 [166],,,----,----,----,,,,,----,----,"{'Na': 0.08152173913043477, 'Cl': 0.7282608695652174, 'U': 0.1902173913043478}"
NaCl-UCl3-UCl4,666,208.5059,0.5-0.3-0.2,957,5*,SALTDBLEAN-TC [156],----,----,----,,,----,----,----,,,-1.2381,1747.0,0.0,875-1103,15,Katyshev 2001 [166],,,----,----,----,,,,,----,----,"{'Na': 0.15625, 'Cl': 0.6875, 'U': 0.15625}"
NaCl-UCl3-UCl4,667,178.4933,0.6-0.24-0.16,912,5*,SALTDBLEAN-TC [156],----,----,----,,,----,----,----,,,-1.4281,1838.0,0.0,864-1187,15,Katyshev 2001 [166],,,----,----,----,,,,,----,----,"{'Na': 0.2027027027027027, 'Cl': 0.6621621621621622, 'U': 0.13513513513513514}"
NaCl-UCl3-UCl4,668,101.436,0.86-0.04-0.1,997,5*,SALTDBLEAN-TC [156],----,----,----,,,----,----,----,,,-1.437,1716.0,0.0,1018-1138,15,Katyshev 2001 [166],,,----,----,----,,,,,----,----,"{'Na': 0.36134453781512604, 'Cl': 0.5798319327731092, 'U': 0.05882352941176471}"
NaCl-UCl3-UCl4,669,302.7982,0.2-0.36-0.44,984,5*,SALTDBLEAN-TC [156],----,----,----,,,----,----,----,,,-1.3357,1967.0,0.0,1002-1086,15,Katyshev 2001 [166],,,----,----,----,,,,,----,----,"{'Na': 0.04950495049504951, 'Cl': 0.7524752475247525, 'U': 0.19801980198019803}"
NaCl-UCl3-UCl4,670,257.0702,0.35-0.29-0.36,995,5*,SALTDBLEAN-TC [156],----,----,----,,,----,----,----,,,-1.2204,1783.0,0.0,957-1157,15,Katyshev 2001 [166],,,----,----,----,,,,,----,----,"{'Na': 0.09562841530054644, 'Cl': 0.726775956284153, 'U': 0.17759562841530055}"
NaCl-UCl3-UCl4,671,214.7861,0.5-0.23-0.27,986,5*,SALTDBLEAN-TC [156],----,----,----,,,----,----,----,,,-1.3677,1818.0,0.0,912-1147,15,Katyshev 2001 [166],,,----,----,----,,,,,----,----,"{'Na': 0.1529051987767584, 'Cl': 0.6941896024464832, 'U': 0.1529051987767584}"
NaCl-UCl3-UCl4,672,180.6205,0.6-0.18-0.22,939,5*,SALTDBLEAN-TC [156],----,----,----,,,----,----,----,,,-1.4828,1870.0,0.0,873-1127,15,Katyshev 2001 [166],,,----,----,----,,,,,----,----,"{'Na': 0.1986754966887417, 'Cl': 0.6688741721854304, 'U': 0.13245033112582782}"
NaCl-UCl3-UCl4,673,153.6972,0.7-0.14-0.16,771,5*,SALTDBLEAN-TC [156],----,----,----,,,----,----,----,,,-1.3963,1789.0,0.0,950-1146,15,Katyshev 2001 [166],,,----,----,----,,,,,----,----,"{'Na': 0.25362318840579706, 'Cl': 0.6376811594202899, 'U': 0.10869565217391305}"
NaCl-UCl3-UCl4,674,119.5316,0.8-0.09-0.11,933,5*,SALTDBLEAN-TC [156],----,----,----,,,----,----,----,,,-1.3106,1691.0,0.0,978-1186,15,Katyshev 2001 [166],,,----,----,----,,,,,----,----,"{'Na': 0.3187250996015936, 'Cl': 0.6015936254980079, 'U': 0.0796812749003984}"
NaCl-UCl3-UCl4,675,307.0526,0.2-0.24-0.56,944,5*,SALTDBLEAN-TC [156],----,----,----,,,----,----,----,,,-1.513,2005.0,0.0,968-1131,15,Katyshev 2001 [166],,,----,----,----,,,,,----,----,"{'Na': 0.04807692307692308, 'Cl': 0.7596153846153846, 'U': 0.19230769230769232}"
NaCl-UCl3-UCl4,676,244.9001,0.4-0.18-0.42,1001,5*,SALTDBLEAN-TC [156],----,----,----,,,----,----,----,,,-1.5581,1947.0,0.0,941-1131,15,Katyshev 2001 [166],,,----,----,----,,,,,----,----,"{'Na': 0.11049723756906078, 'Cl': 0.7237569060773481, 'U': 0.16574585635359115}"
NaCl-UCl3-UCl4,677,182.7477,0.6-0.12-0.28,951,5*,SALTDBLEAN-TC [156],----,----,----,,,----,----,----,,,-1.5178,1978.0,0.0,954-1134,15,Katyshev 2001 [166],,,----,----,----,,,,,----,----,"{'Na': 0.1948051948051948, 'Cl': 0.6753246753246753, 'U': 0.12987012987012989}"
NaCl-UCl3-UCl4,678,132.5122,0.76-0.07-0.17,867,5*,SALTDBLEAN-TC [156],----,----,----,,,----,----,----,,,-1.319,1781.0,0.0,954-1141,15,Katyshev 2001 [166],,,----,----,----,,,,,----,----,"{'Na': 0.28679245283018867, 'Cl': 0.6226415094339622, 'U': 0.09056603773584906}"
NaCl-UCl3-UCl4,679,101.436,0.86-0.04-0.1,997,5*,SALTDBLEAN-TC [156],----,----,----,,,----,----,----,,,-1.1691,1564.0,0.0,1030-1174,15,Katyshev 2001 [166],,,----,----,----,,,,,----,----,"{'Na': 0.36134453781512604, 'Cl': 0.5798319327731092, 'U': 0.05882352941176471}"
NaCl-UCl3-UCl4,680,311.3069,0.2-0.12-0.68,840,5*,SALTDBLEAN-TC [156],----,----,----,,,----,----,----,,,-1.331,1788.0,0.0,937-1083,15,Katyshev 2001 [166],,,----,----,----,,,,,----,----,"{'Na': 0.04672897196261682, 'Cl': 0.7663551401869159, 'U': 0.18691588785046728}"
NaCl-UCl3-UCl4,681,251.3049,0.39-0.09-0.52,949,5*,SALTDBLEAN-TC [156],----,----,----,,,----,----,----,,,-1.3167,1728.0,0.0,888-1111,15,Katyshev 2001 [166],,,----,----,----,,,,,----,----,"{'Na': 0.10427807486631016, 'Cl': 0.732620320855615, 'U': 0.16310160427807485}"
NaCl-UCl3-UCl4,682,216.6601,0.5-0.07-0.43,979,5*,SALTDBLEAN-TC [156],----,----,----,,,----,----,----,,,-1.5042,1960.0,0.0,817-1130,15,Katyshev 2001 [166],,,----,----,----,,,,,----,----,"{'Na': 0.1457725947521866, 'Cl': 0.7084548104956268, 'U': 0.1457725947521866}"
NaCl-UCl3-UCl4,683,153.4441,0.7-0.04-0.26,746,5*,SALTDBLEAN-TC [156],----,----,----,,,----,----,----,,,-1.5051,2059.0,0.0,974-1157,15,Katyshev 2001 [166],,,----,----,----,,,,,----,----,"{'Na': 0.24475524475524474, 'Cl': 0.6503496503496503, 'U': 0.1048951048951049}"
NaCl-UCl3-UCl4,684,90.2281,0.9-0.01-0.09,1027,5*,SALTDBLEAN-TC [156],----,----,----,,,----,----,----,,,-1.09,1443.0,0.0,1085-1191,15,Katyshev 2001 [166],,,----,----,----,,,,,----,----,"{'Na': 0.39301310043668125, 'Cl': 0.5633187772925764, 'U': 0.043668122270742356}"
NaF-BeF2-UF4,685,48.5334,0.76-0.22-0.02,----,----,----,----,----,----,2.64,0.00045,973-1073,5,Blanke 1958 [16],,,,,,----,----,----,,,----,----,----,,,,,----,----,"{'Na': 0.3333333333333333, 'F': 0.5614035087719298, 'Be': 0.09649122807017543, 'U': 0.008771929824561403}"
NaF-BeF2-UF4,686,53.8737,0.76-0.2-0.04,----,----,----,----,----,----,2.9,0.00053,973-1073,5,Blanke 1958 [16],0.0633,36100.0,,,,973-1073,15*,Blanke 1958 [17],,,----,----,----,,,,,----,----,"{'Na': 0.3275862068965517, 'F': 0.5689655172413792, 'Be': 0.08620689655172413, 'U': 0.017241379310344827}"
NaF-BeF2-UF4,687,59.214,0.76-0.18-0.06,----,----,----,----,----,----,3.21,0.00062,973-1073,5,Blanke 1958 [16],0.0159,47600.0,,,,973-1073,15*,Blanke 1958 [17],,,----,----,----,,,,,----,----,"{'Na': 0.3220338983050847, 'F': 0.576271186440678, 'Be': 0.07627118644067796, 'U': 0.025423728813559317}"
NaF-BeF2-UF4,688,64.5543,0.76-0.16-0.08,----,----,----,----,----,----,3.37,0.00064,973-1073,5,Blanke 1958 [16],0.0215,46300.0,,,,973-1073,15*,Blanke 1958 [17],,,----,----,----,,,,,----,----,"{'Na': 0.3166666666666666, 'F': 0.5833333333333333, 'Be': 0.06666666666666665, 'U': 0.033333333333333326}"
NaF-BeF2-UF4,689,69.8945,0.76-0.14-0.1,----,----,----,----,----,----,3.7,0.00076,873-1073,5,Blanke 1958 [16],,,,,,----,----,----,,,----,----,----,,,,,----,----,"{'Na': 0.3114754098360656, 'F': 0.5901639344262295, 'Be': 0.05737704918032788, 'U': 0.04098360655737705}"
NaF-BeF2-UF4,690,83.2452,0.76-0.09-0.15,----,----,----,----,----,----,3.96,0.000625,873-1073,5,Blanke 1958 [16],0.0614,40700.0,,,,873-1073,15*,Blanke 1958 [17],,,----,----,----,,,,,----,----,"{'Na': 0.2992125984251969, 'F': 0.6062992125984252, 'Be': 0.03543307086614173, 'U': 0.05905511811023622}"
NaF-BeF2-UF4,691,91.2556,0.76-0.06-0.18,----,----,----,----,----,----,4.07,0.00054,973-1073,5,Blanke 1958 [16],0.0769,38800.0,,,,973-1073,15*,Blanke 1958 [17],,,----,----,----,,,,,----,----,"{'Na': 0.2923076923076923, 'F': 0.6153846153846154, 'Be': 0.023076923076923075, 'U': 0.06923076923076922}"
NaF-BeF2-UF4,692,83.5464,0.7-0.15-0.15,----,----,----,----,----,----,4.1,0.00082,873-1073,5,Blanke 1958 [16],0.0387,42800.0,,,,873-1073,15*,Blanke 1958 [17],,,----,----,----,,,,,----,----,"{'Na': 0.2692307692307692, 'F': 0.6153846153846154, 'Be': 0.05769230769230769, 'U': 0.05769230769230769}"
NaF-BeF2-UF4,693,75.536,0.7-0.18-0.12,----,----,----,----,----,----,3.81,0.000745,873-1073,5,Blanke 1958 [16],0.0511,37800.0,,,,873-1073,15*,Blanke 1958 [17],,,----,----,----,,,,,----,----,"{'Na': 0.2755905511811023, 'F': 0.6062992125984252, 'Be': 0.07086614173228346, 'U': 0.047244094488188976}"
NaF-BeF2-UF4,694,70.1958,0.7-0.2-0.1,----,----,----,----,----,----,3.68,0.00075,873-1073,5,Blanke 1958 [16],0.0746,37200.0,,,,873-1073,15*,Blanke 1958 [17],,,----,----,----,,,,,----,----,"{'Na': 0.27999999999999997, 'F': 0.6, 'Be': 0.08, 'U': 0.04}"
NaF-BeF2-UF4,695,64.8555,0.7-0.22-0.08,----,----,----,----,----,----,3.44,0.000695,873-1073,5,Blanke 1958 [16],0.0132,47700.0,,,,873-1073,15*,Blanke 1958 [17],,,----,----,----,,,,,----,----,"{'Na': 0.2845528455284553, 'F': 0.5934959349593496, 'Be': 0.08943089430894309, 'U': 0.032520325203252036}"
NaF-BeF2-UF4,696,59.5152,0.7-0.24-0.06,----,----,----,----,----,----,3.19,0.00064,873-1073,5,Blanke 1958 [16],0.0649,37100.0,,,,873-1073,15*,Blanke 1958 [17],,,----,----,----,,,,,----,----,"{'Na': 0.2892561983471074, 'F': 0.5867768595041322, 'Be': 0.09917355371900827, 'U': 0.024793388429752067}"
NaF-BeF2-UF4,697,54.175,0.7-0.26-0.04,----,----,----,----,----,----,3.03,0.00063,873-1073,5,Blanke 1958 [16],0.0456,39200.0,,,,873-1073,15*,Blanke 1958 [17],,,----,----,----,,,,,----,----,"{'Na': 0.29411764705882354, 'F': 0.5798319327731092, 'Be': 0.10924369747899161, 'U': 0.016806722689075633}"
NaF-BeF2-UF4,698,48.8347,0.7-0.28-0.02,----,----,----,----,----,----,2.7,0.000525,873-1073,5,Blanke 1958 [16],0.0262,39600.0,,,,873-1073,15*,Blanke 1958 [17],,,----,----,----,,,,,----,----,"{'Na': 0.29914529914529914, 'F': 0.5726495726495727, 'Be': 0.11965811965811968, 'U': 0.008547008547008548}"
NaF-BeF2-UF4,699,79.0142,0.6667-0.2009-0.1324,----,----,----,----,----,----,3.78,0.00075,873-1073,5,Blanke 1958 [16],0.054,39500.0,,,,873-1073,15*,Blanke 1958 [17],,,----,----,----,,,,,----,----,"{'Na': 0.25661060005388553, 'F': 0.6151033447519341, 'Be': 0.07732573803933643, 'U': 0.05096031715484392}"
NaF-BeF2-UF4,700,73.0865,0.6667-0.2231-0.1102,----,----,----,----,----,----,3.68,0.00075,873-1073,5,Blanke 1958 [16],0.0433,40400.0,,,,873-1073,15*,Blanke 1958 [17],,,----,----,----,,,,,----,----,"{'Na': 0.2610721697928496, 'F': 0.6084113247444884, 'Be': 0.08736343344950463, 'U': 0.04315307201315738}"
NaF-BeF2-UF4,701,65.7169,0.6667-0.2507-0.0826,----,----,----,----,----,----,3.46,0.00075,873-1073,5,Blanke 1958 [16],0.0142,49200.0,,,,873-1073,15*,Blanke 1958 [17],,,----,----,----,,,,,----,----,"{'Na': 0.26684010406243747, 'F': 0.5997598559135481, 'Be': 0.10034020412247348, 'U': 0.03305983590154093}"
NaF-BeF2-UF4,702,56.2646,0.6667-0.2861-0.0472,----,----,----,----,----,----,2.96,0.00055,873-1073,5,Blanke 1958 [16],0.0433,41200.0,,,,873-1073,15*,Blanke 1958 [17],,,----,----,----,,,,,----,----,"{'Na': 0.27462207027227414, 'F': 0.588087490217078, 'Be': 0.11784816904889402, 'U': 0.01944227046175392}"
NaF-BeF2-UF4,703,50.4438,0.6667-0.3079-0.0254,----,----,----,----,----,----,2.7,0.00045,873-1073,5,Blanke 1958 [16],0.0393,40300.0,,,,873-1073,15*,Blanke 1958 [17],,,----,----,----,,,,,----,----,"{'Na': 0.2796443102218867, 'F': 0.580554506941823, 'Be': 0.12914726731261275, 'U': 0.010653915523677698}"
NaF-BeF2-UF4,704,75.8373,0.64-0.24-0.12,----,----,----,----,----,----,3.73,0.000695,873-1073,5,Blanke 1958 [16],0.021,44500.0,,,,873-1073,15*,Blanke 1958 [17],,,----,----,----,,,,,----,----,"{'Na': 0.24615384615384614, 'F': 0.6153846153846154, 'Be': 0.0923076923076923, 'U': 0.04615384615384615}"
NaF-BeF2-UF4,705,70.497,0.64-0.26-0.1,----,----,----,----,----,----,3.66,0.00075,873-1073,5,Blanke 1958 [16],0.0254,43100.0,,,,873-1073,15*,Blanke 1958 [17],,,----,----,----,,,,,----,----,"{'Na': 0.25, 'F': 0.609375, 'Be': 0.1015625, 'U': 0.0390625}"
NaF-BeF2-UF4,706,65.1567,0.64-0.28-0.08,----,----,----,----,----,----,3.41,0.00068,873-1073,5,Blanke 1958 [16],0.0319,40400.0,,,,873-1073,15*,Blanke 1958 [17],,,----,----,----,,,,,----,----,"{'Na': 0.25396825396825395, 'F': 0.6031746031746031, 'Be': 0.1111111111111111, 'U': 0.031746031746031744}"
NaF-BeF2-UF4,707,59.8165,0.64-0.3-0.06,----,----,----,----,----,----,3.14,0.000615,873-1073,5,Blanke 1958 [16],0.0525,36800.0,,,,873-1073,15*,Blanke 1958 [17],,,----,----,----,,,,,----,----,"{'Na': 0.25806451612903225, 'F': 0.5967741935483871, 'Be': 0.12096774193548386, 'U': 0.024193548387096774}"
NaF-BeF2-UF4,708,54.4762,0.64-0.32-0.04,----,----,----,----,----,----,3.0,0.00061,873-1073,5,Blanke 1958 [16],0.0643,36000.0,,,,873-1073,15*,Blanke 1958 [17],,,----,----,----,,,,,----,----,"{'Na': 0.26229508196721313, 'F': 0.5901639344262295, 'Be': 0.13114754098360656, 'U': 0.01639344262295082}"
NaF-BeF2-UF4,709,49.1359,0.64-0.34-0.02,----,----,----,----,----,----,2.73,0.00055,873-1073,5,Blanke 1958 [16],0.0708,33700.0,,,,873-1073,15*,Blanke 1958 [17],,,----,----,----,,,,,----,----,"{'Na': 0.2666666666666666, 'F': 0.5833333333333333, 'Be': 0.14166666666666666, 'U': 0.008333333333333331}"
NaF-BeF2-UF4,710,137.5517,0.58-0.07-0.35,----,----,----,----,----,----,5.72,0.00121,973-1073,5,Blanke 1958 [16],0.125,36200.0,,,,973-1073,15*,Blanke 1958 [17],,,----,----,----,,,,,----,----,"{'Na': 0.18589743589743588, 'F': 0.6794871794871795, 'Be': 0.022435897435897436, 'U': 0.11217948717948717}"
NaF-BeF2-UF4,711,76.1385,0.58-0.3-0.12,----,----,----,----,----,----,3.69,0.000655,873-1073,5,Blanke 1958 [16],0.0145,49000.0,,,,873-1073,15*,Blanke 1958 [17],,,----,----,----,,,,,----,----,"{'Na': 0.2180451127819549, 'F': 0.6240601503759399, 'Be': 0.11278195488721805, 'U': 0.04511278195488722}"
NaF-BeF2-UF4,712,70.7983,0.58-0.32-0.1,----,----,----,----,----,----,3.61,0.00075,873-1073,5,Blanke 1958 [16],0.0158,46200.0,,,,873-1073,15*,Blanke 1958 [17],,,----,----,----,,,,,----,----,"{'Na': 0.2213740458015267, 'F': 0.6183206106870229, 'Be': 0.12213740458015267, 'U': 0.03816793893129771}"
NaF-BeF2-UF4,713,65.458,0.58-0.34-0.08,----,----,----,----,----,----,3.34,0.000645,873-1073,5,Blanke 1958 [16],0.0187,45200.0,,,,873-1073,15*,Blanke 1958 [17],,,----,----,----,,,,,----,----,"{'Na': 0.22480620155038758, 'F': 0.6124031007751938, 'Be': 0.13178294573643412, 'U': 0.031007751937984496}"
NaF-BeF2-UF4,714,60.1177,0.58-0.36-0.06,----,----,----,----,----,----,3.13,0.00062,873-1073,5,Blanke 1958 [16],0.0236,43500.0,,,,873-1073,15*,Blanke 1958 [17],,,----,----,----,,,,,----,----,"{'Na': 0.2283464566929134, 'F': 0.6062992125984252, 'Be': 0.14173228346456695, 'U': 0.02362204724409449}"
NaF-BeF2-UF4,715,54.7775,0.58-0.38-0.04,----,----,----,----,----,----,3.01,0.00065,873-1073,5,Blanke 1958 [16],0.0289,41600.0,,,,873-1073,15*,Blanke 1958 [17],,,----,----,----,,,,,----,----,"{'Na': 0.232, 'F': 0.6, 'Be': 0.15200000000000002, 'U': 0.016000000000000004}"
NaF-BeF2-UF4,716,52.1073,0.58-0.39-0.03,----,----,----,----,----,----,2.93,0.00061,873-1073,5,Blanke 1958 [16],0.0775,35600.0,,,,873-1073,15*,Blanke 1958 [17],,,----,----,----,,,,,----,----,"{'Na': 0.23387096774193547, 'F': 0.5967741935483871, 'Be': 0.15725806451612903, 'U': 0.012096774193548387}"
NaF-BeF2-UF4,717,49.4372,0.58-0.4-0.02,----,----,----,----,----,----,2.7,0.000545,873-1073,5,Blanke 1958 [16],0.0411,39800.0,,,,873-1073,15*,Blanke 1958 [17],,,----,----,----,,,,,----,----,"{'Na': 0.23577235772357721, 'F': 0.5934959349593496, 'Be': 0.1626016260162602, 'U': 0.008130081300813009}"
NaF-BeF2-UF4,718,46.7671,0.58-0.41-0.01,----,----,----,----,----,----,2.54,0.00048,873-1073,5,Blanke 1958 [16],0.0474,38400.0,,,,873-1073,15*,Blanke 1958 [17],,,----,----,----,,,,,----,----,"{'Na': 0.23770491803278687, 'F': 0.5901639344262295, 'Be': 0.1680327868852459, 'U': 0.004098360655737705}"
NaF-BeF2-UF4,719,76.4398,0.52-0.36-0.12,----,----,----,----,----,----,4.78,0.00187,873-1073,5,Blanke 1958 [16],0.00678,54000.0,,,,873-1073,15*,Blanke 1958 [17],,,----,----,----,,,,,----,----,"{'Na': 0.1911764705882353, 'F': 0.6323529411764707, 'Be': 0.1323529411764706, 'U': 0.04411764705882353}"
NaF-BeF2-UF4,720,71.0995,0.52-0.38-0.1,----,----,----,----,----,----,3.5,0.00066,873-1073,5,Blanke 1958 [16],0.0111,49100.0,,,,873-1073,15*,Blanke 1958 [17],,,----,----,----,,,,,----,----,"{'Na': 0.19402985074626866, 'F': 0.6268656716417911, 'Be': 0.1417910447761194, 'U': 0.03731343283582089}"
NaF-BeF2-UF4,721,65.7592,0.52-0.4-0.08,----,----,----,----,----,----,3.33,0.00064,873-1073,5,Blanke 1958 [16],0.0153,48000.0,,,,873-1073,15*,Blanke 1958 [17],,,----,----,----,,,,,----,----,"{'Na': 0.19696969696969696, 'F': 0.6212121212121212, 'Be': 0.15151515151515152, 'U': 0.030303030303030304}"
NaF-BeF2-UF4,722,60.419,0.52-0.42-0.06,----,----,----,----,----,----,3.13,0.00064,873-1073,5,Blanke 1958 [16],0.0143,48900.0,,,,873-1073,15*,Blanke 1958 [17],,,----,----,----,,,,,----,----,"{'Na': 0.20000000000000004, 'F': 0.6153846153846154, 'Be': 0.16153846153846155, 'U': 0.023076923076923078}"
NaF-BeF2-UF4,723,55.0787,0.52-0.44-0.04,----,----,----,----,----,----,2.91,0.00059,873-1073,5,Blanke 1958 [16],0.0187,46700.0,,,,873-1073,15*,Blanke 1958 [17],,,----,----,----,,,,,----,----,"{'Na': 0.203125, 'F': 0.6093749999999999, 'Be': 0.171875, 'U': 0.015625}"
NaF-BeF2-UF4,724,52.4086,0.52-0.45-0.03,----,----,----,----,----,----,2.79,0.000565,873-1073,5,Blanke 1958 [16],0.0188,45700.0,,,,873-1073,15*,Blanke 1958 [17],,,----,----,----,,,,,----,----,"{'Na': 0.2047244094488189, 'F': 0.6062992125984252, 'Be': 0.17716535433070865, 'U': 0.011811023622047244}"
NaF-BeF2-UF4,725,49.7384,0.52-0.46-0.02,----,----,----,----,----,----,2.68,0.000535,873-1073,5,Blanke 1958 [16],0.0387,42200.0,,,,873-1073,15*,Blanke 1958 [17],,,----,----,----,,,,,----,----,"{'Na': 0.20634920634920637, 'F': 0.6031746031746031, 'Be': 0.18253968253968256, 'U': 0.007936507936507936}"
NaF-BeF2-UF4,726,47.0683,0.52-0.47-0.01,----,----,----,----,----,----,2.6,0.000525,873-1073,5,Blanke 1958 [16],0.0913,34400.0,,,,873-1073,15*,Blanke 1958 [17],,,----,----,----,,,,,----,----,"{'Na': 0.20800000000000002, 'F': 0.6, 'Be': 0.188, 'U': 0.004}"
NaF-BeF2-UF4,727,170.1958,0.46-0.07-0.47,----,----,----,----,----,----,6.46,0.00142,973-1073,5,Blanke 1958 [16],0.0396,45700.0,,,,973-1073,15*,Blanke 1958 [17],,,----,----,----,,,,,----,----,"{'Na': 0.13218390804597702, 'F': 0.7126436781609196, 'Be': 0.020114942528735635, 'U': 0.13505747126436782}"
NaF-BeF2-UF4,728,138.1542,0.46-0.19-0.35,----,----,----,----,----,----,5.57,0.00111,973-1073,5,Blanke 1958 [16],0.0107,57300.0,,,,973-1073,15*,Blanke 1958 [17],,,----,----,----,,,,,----,----,"{'Na': 0.1419753086419753, 'F': 0.6913580246913581, 'Be': 0.05864197530864197, 'U': 0.10802469135802467}"
NaF-BeF2-UF4,729,76.741,0.46-0.42-0.12,----,----,----,----,----,----,4.05,0.00108,873-1073,5,Blanke 1958 [16],0.00525,58500.0,,,,873-1073,15*,Blanke 1958 [17],,,----,----,----,,,,,----,----,"{'Na': 0.16546762589928057, 'F': 0.6402877697841726, 'Be': 0.15107913669064746, 'U': 0.043165467625899276}"
NaF-BeF2-UF4,730,71.4008,0.46-0.44-0.1,----,----,----,----,----,----,3.49,0.00065,873-1073,5,Blanke 1958 [16],0.013,55500.0,,,,873-1073,15*,Blanke 1958 [17],,,----,----,----,,,,,----,----,"{'Na': 0.1678832116788321, 'F': 0.635036496350365, 'Be': 0.16058394160583941, 'U': 0.0364963503649635}"
NaF-BeF2-UF4,731,60.7202,0.46-0.48-0.06,----,----,----,----,----,----,3.17,0.00069,873-1073,5,Blanke 1958 [16],0.00977,54800.0,,,,873-1073,15*,Blanke 1958 [17],,,----,----,----,,,,,----,----,"{'Na': 0.17293233082706766, 'F': 0.6240601503759398, 'Be': 0.18045112781954886, 'U': 0.022556390977443608}"
NaF-BeF2-UF4,732,55.38,0.46-0.5-0.04,----,----,----,----,----,----,2.84,0.00053,873-1073,5,Blanke 1958 [16],0.0138,52200.0,,,,873-1073,15*,Blanke 1958 [17],,,----,----,----,,,,,----,----,"{'Na': 0.17557251908396945, 'F': 0.6183206106870228, 'Be': 0.19083969465648853, 'U': 0.015267175572519083}"
NaF-BeF2-UF4,733,52.7098,0.46-0.51-0.03,----,----,----,----,----,----,2.73,0.00055,873-1073,5,Blanke 1958 [16],0.0377,47400.0,,,,873-1073,15*,Blanke 1958 [17],,,----,----,----,,,,,----,----,"{'Na': 0.17692307692307693, 'F': 0.6153846153846154, 'Be': 0.19615384615384615, 'U': 0.011538461538461537}"
NaF-BeF2-UF4,734,50.0397,0.46-0.52-0.02,----,----,----,----,----,----,2.61,0.000495,873-1073,5,Blanke 1958 [16],0.0189,49000.0,,,,873-1073,15*,Blanke 1958 [17],,,----,----,----,,,,,----,----,"{'Na': 0.17829457364341086, 'F': 0.6124031007751938, 'Be': 0.20155038759689922, 'U': 0.007751937984496124}"
NaF-BeF2-UF4,735,47.3695,0.46-0.53-0.01,----,----,----,----,----,----,2.53,0.000475,873-1073,5,Blanke 1958 [16],0.0249,47900.0,,,,873-1073,15*,Blanke 1958 [17],,,----,----,----,,,,,----,----,"{'Na': 0.1796875, 'F': 0.609375, 'Be': 0.20703125, 'U': 0.00390625}"
NaF-BeF2-UF4,736,80.5751,0.76-0.1-0.14,----,----,----,----,----,----,3.86,0.00061,973-1073,5,Blanke 1958 [16],,,,,,----,----,----,,,----,----,----,,,,,----,----,"{'Na': 0.30158730158730157, 'F': 0.6031746031746031, 'Be': 0.03968253968253969, 'U': 0.05555555555555556}"
NaF-BeF2-UF4,737,96.8971,0.7-0.1-0.2,----,----,----,----,----,----,4.32,0.0007,973-1073,5,Blanke 1958 [16],,,,,,----,----,----,,,----,----,----,,,,,----,----,"{'Na': 0.25925925925925924, 'F': 0.6296296296296297, 'Be': 0.03703703703703704, 'U': 0.07407407407407408}"
NaF-BeF2-UF4,738,107.7785,0.66-0.1-0.24,----,----,----,----,----,----,4.4,0.00052,973-1073,5,Blanke 1958 [16],,,,,,----,----,----,,,----,----,----,,,,,----,----,"{'Na': 0.23404255319148934, 'F': 0.6453900709219857, 'Be': 0.035460992907801414, 'U': 0.08510638297872339}"
NaF-BeF2-UF4,739,129.5412,0.58-0.1-0.32,----,----,----,----,----,----,5.43,0.0011,973-1073,5,Blanke 1958 [16],,,,,,----,----,----,,,----,----,----,,,,,----,----,"{'Na': 0.1895424836601307, 'F': 0.673202614379085, 'Be': 0.032679738562091505, 'U': 0.10457516339869281}"
NaF-BeF2-UF4,740,137.7023,0.55-0.1-0.35,----,----,----,----,----,----,5.65,0.00118,973-1073,5,Blanke 1958 [16],0.0747,40600.0,,,,973-1073,15*,Blanke 1958 [17],,,----,----,----,,,,,----,----,"{'Na': 0.17460317460317462, 'F': 0.6825396825396826, 'Be': 0.03174603174603175, 'U': 0.1111111111111111}"
NaF-BeF2-UF4,741,162.1854,0.46-0.1-0.44,----,----,----,----,----,----,6.01,0.00112,973-1073,5,Blanke 1958 [16],0.028,48800.0,,,,973-1073,15*,Blanke 1958 [17],,,----,----,----,,,,,----,----,"{'Na': 0.1345029239766082, 'F': 0.7076023391812866, 'Be': 0.029239766081871347, 'U': 0.1286549707602339}"
NaF-BeF2-UF4,742,170.3464,0.43-0.1-0.47,----,----,----,----,----,----,6.44,0.0014,973-1073,5,Blanke 1958 [16],,,,,,----,----,----,,,----,----,----,,,,,----,----,"{'Na': 0.1225071225071225, 'F': 0.715099715099715, 'Be': 0.028490028490028494, 'U': 0.1339031339031339}"
NaF-BeF2-UF4,743,64.7551,0.72-0.2-0.08,----,----,----,----,----,----,,,----,----,----,0.0386,39500.0,,,,873-1073,15*,Blanke 1958 [17],,,----,----,----,,,,,----,----,"{'Na': 0.29508196721311475, 'F': 0.5901639344262296, 'Be': 0.0819672131147541, 'U': 0.03278688524590164}"
NaF-BeF2-UF4,744,75.6365,0.68-0.2-0.12,----,----,----,----,----,----,3.79,0.000735,873-1073,5,Blanke 1958 [16],0.0389,39900.0,,,,873-1073,15*,Blanke 1958 [17],,,----,----,----,,,,,----,----,"{'Na': 0.265625, 'F': 0.609375, 'Be': 0.078125, 'U': 0.046875}"
NaF-BeF2-UF4,745,102.8399,0.58-0.2-0.22,----,----,----,----,----,----,4.39,0.000795,873-1073,5,Blanke 1958 [16],0.0508,40500.0,,,,873-1073,15*,Blanke 1958 [17],,,----,----,----,,,,,----,----,"{'Na': 0.20279720279720279, 'F': 0.6503496503496503, 'Be': 0.06993006993006994, 'U': 0.07692307692307693}"
NaF-BeF2-UF4,746,48.9351,0.68-0.3-0.02,----,----,----,----,----,----,2.71,0.000525,873-1073,5,Blanke 1958 [16],0.0478,35400.0,,,,873-1073,15*,Blanke 1958 [17],,,----,----,----,,,,,----,----,"{'Na': 0.288135593220339, 'F': 0.576271186440678, 'Be': 0.12711864406779658, 'U': 0.008474576271186439}"
NaF-BeF2-UF4,747,54.3758,0.66-0.3-0.04,----,----,----,----,----,----,3.01,0.000615,873-1073,5,Blanke 1958 [16],0.0669,35400.0,,,,873-1073,15*,Blanke 1958 [17],,,----,----,----,,,,,----,----,"{'Na': 0.27272727272727276, 'F': 0.5867768595041322, 'Be': 0.12396694214876033, 'U': 0.01652892561983471}"
NaF-BeF2-UF4,748,65.2572,0.62-0.3-0.08,----,----,----,----,----,----,3.38,0.000665,873-1073,5,Blanke 1958 [16],0.0296,41200.0,,,,873-1073,15*,Blanke 1958 [17],,,----,----,----,,,,,----,----,"{'Na': 0.24409448818897636, 'F': 0.6062992125984252, 'Be': 0.11811023622047244, 'U': 0.031496062992125984}"
NaF-BeF2-UF4,749,70.6979,0.6-0.3-0.1,----,----,----,----,----,----,3.62,0.00074,873-1073,5,Blanke 1958 [16],0.0173,45700.0,,,,873-1073,15*,Blanke 1958 [17],,,----,----,----,,,,,----,----,"{'Na': 0.23076923076923075, 'F': 0.6153846153846154, 'Be': 0.11538461538461538, 'U': 0.038461538461538464}"
NaF-BeF2-UF4,750,54.8779,0.56-0.4-0.04,----,----,----,----,----,----,3.01,0.000665,873-1073,5,Blanke 1958 [16],0.0379,39600.0,,,,873-1073,15*,Blanke 1958 [17],,,----,----,----,,,,,----,----,"{'Na': 0.22222222222222224, 'F': 0.6031746031746031, 'Be': 0.15873015873015875, 'U': 0.015873015873015872}"
NaF-BeF2-UF4,751,60.3186,0.54-0.4-0.06,----,----,----,----,----,----,3.14,0.000635,873-1073,5,Blanke 1958 [16],0.0493,37000.0,,,,873-1073,15*,Blanke 1958 [17],,,----,----,----,,,,,----,----,"{'Na': 0.20930232558139536, 'F': 0.6124031007751938, 'Be': 0.15503875968992248, 'U': 0.023255813953488372}"
NaF-BeF2-UF4,752,71.1999,0.5-0.4-0.1,----,----,----,----,----,----,3.49,0.00065,873-1073,5,Blanke 1958 [16],0.0105,52000.0,,,,873-1073,15*,Blanke 1958 [17],,,----,----,----,,,,,----,----,"{'Na': 0.18518518518518517, 'F': 0.6296296296296297, 'Be': 0.14814814814814814, 'U': 0.037037037037037035}"
NaF-BeF2-UF4,753,76.6406,0.48-0.4-0.12,----,----,----,----,----,----,3.53,0.000495,873-1073,5,Blanke 1958 [16],0.00542,57400.0,,,,873-1073,15*,Blanke 1958 [17],,,----,----,----,,,,,----,----,"{'Na': 0.17391304347826086, 'F': 0.6376811594202899, 'Be': 0.1449275362318841, 'U': 0.043478260869565216}"
NaF-BeF2-UF4,754,82.0813,0.46-0.4-0.14,----,----,----,----,----,----,3.68,0.000545,873-1073,5,Blanke 1958 [16],0.00626,57200.0,,,,873-1073,15*,Blanke 1958 [17],,,----,----,----,,,,,----,----,"{'Na': 0.1631205673758865, 'F': 0.6453900709219857, 'Be': 0.14184397163120566, 'U': 0.04964539007092199}"
NaF-BeF2-UF4,755,84.8017,0.45-0.4-0.15,----,----,----,----,----,----,,,----,----,----,0.00832,57600.0,,,,873-1073,15*,Blanke 1958 [17],,,----,----,----,,,,,----,----,"{'Na': 0.15789473684210525, 'F': 0.6491228070175439, 'Be': 0.14035087719298245, 'U': 0.05263157894736842}"
NaF-BeF2-UF4,756,170.6476,0.37-0.16-0.47,----,----,----,----,----,----,6.34,0.00128,973-1073,5,Blanke 1958 [16],,,,,,----,----,----,,,----,----,----,,,,,----,----,"{'Na': 0.10364145658263306, 'F': 0.7198879551820728, 'Be': 0.04481792717086835, 'U': 0.13165266106442577}"
NaF-BeF2-UF4,757,171.1748,0.265-0.265-0.47,----,----,----,----,----,----,6.33,0.00128,973-1073,5,Blanke 1958 [16],,,,,,----,----,----,,,----,----,----,,,,,----,----,"{'Na': 0.07210884353741498, 'F': 0.7278911564625851, 'Be': 0.07210884353741498, 'U': 0.12789115646258503}"
