Repository: tanoret/MoltenSaltPropnet

# MoltenSaltPropnet
Physics-informed deep-learning toolkit for predicting **thermophysical properties of molten-salt mixtures** from chemical composition and temperature.

---

## Data Pipeline

1. **Source** – Raw NIST SALTDBLEAN CSVs (`density-csv.csv`, `viscosity-csv.csv`, …).  
2. **Pre-processing** – `data_processor.ipynb` cleans columns, harmonizes units, expands polynomial coefficients, and outputs `saltdblean_processed.csv`.  
3. **Loading** – `SALTDBLEANProcessor.from_csv(...)` handles:  
   * NaN imputation / type coercion  
   * Composition normalization  
   * Train/validation/test splits with reproducible seeds  
4.

File: data/saltdblean_janz_processed.csv (part 6 of 28)
MgF2,15,62.3018,Pure Salt,1534.2,2,Kojima 1968 [83],2512,----,Ruff 1928 [123],3.24,0.000524,1650-2100,3,Kirshenbaum 1960 [80],0.187,32100.0,,,,1514.7-1853.2,3,Takeda 2015 [135],0.867,-0.000141,1536-2400,20,Gheribi 2014 [58],,,,,----,----,"{'Mg': 0.3333333333333333, 'F': 0.6666666666666666}"
NaCl,16,58.4428,Pure Salt,1073.8,1,Dawson 1963 [44],1715,----,Ruff 1921 [124],2.14,0.000543,1076.2-1303.2,1,Van Artsdalen 1955 [144],0.0893,22000.0,,,,1083.2-1203.2,1,Torklep 1979 [142],0.712,-0.00018,1170-1441,8,Nagasaka 1992 [102],77.7638,-0.0075312,,,10,Barin 1977 [8],"{'Na': 0.5, 'Cl': 0.5}"
NaF,17,41.9882,Pure Salt,1268,2,Cantor 1961 [30],1978,----,Ruff 1922 [125],2.76,0.000636,1273-1373,1,Paucirova 1970 [111],0.12,26500.0,,,,1273-1373,1,Brockner 1979 [27],1.26,-0.00028,1268.15-1800,20,Gheribi 2014 [58],72.989,,,,5,Obrien 1957 [106],"{'Na': 0.5, 'F': 0.5}"
NdCl3,18,250.599,Pure Salt,1031,2,Druding 1961 [49],1897,10,Glushko 1972 [61],4.26,0.00093,1082-1272,3,Cho 1972 [38],0.0851,36900.0,,,,1030-1237,3,Hayashi 1997 [63],,,----,----,----,,,,,----,----,"{'Nd': 0.25, 'Cl': 0.75}"
NaF-BeF2-UF4,758,138.832,0.325-0.325-0.35,----,----,----,----,----,----,5.65,0.00118,973-1073,5,Blanke 1958 [16],0.000372,87900.0,,,,973-1073,15*,Blanke 1958 [17],,,----,----,----,,,,,----,----,"{'Na': 0.0962962962962963, 'F': 0.7037037037037037, 'Be': 0.0962962962962963, 'U': 0.1037037037037037}"
NaF-BeF2-UF4,759,139.4596,0.2-0.45-0.35,----,----,----,----,----,----,5.21,0.00074,973-1073,5,Blanke 1958 [16],,,,,,----,----,----,,,----,----,----,,,,,----,----,"{'Na': 0.05714285714285715, 'F': 0.7142857142857143, 'Be': 0.1285714285714286, 'U': 0.09999999999999999}"
NaF-BeF2-UF4,760,84.9272,0.425-0.425-0.15,----,----,----,----,----,----,4.0,0.000785,873-1073,5,Blanke 1958 [16],0.00737,58800.0,,,,873-1073,15*,Blanke 1958 [17],,,----,----,----,,,,,----,----,"{'Na': 0.14782608695652175, 'F': 0.6521739130434783, 'Be': 0.14782608695652175, 'U': 0.05217391304347826}"
NaF-BeF2-UF4,761,75.4356,0.72-0.16-0.12,----,----,----,----,----,----,3.84,0.00077,873-1073,5,Blanke 1958 [16],0.0707,37100.0,,,,873-1073,15*,Blanke 1958 [17],,,----,----,----,,,,,----,----,"{'Na': 0.2857142857142857, 'F': 0.6031746031746031, 'Be': 0.06349206349206349, 'U': 0.047619047619047616}"
NaF-BeF2-UF4,762,75.8373,0.64-0.24-0.12,----,----,----,----,----,----,3.73,0.000695,873-1073,5,Blanke 1958 [16],0.021,44500.0,,,,873-1073,15*,Blanke 1958 [17],,,----,----,----,,,,,----,----,"{'Na': 0.24615384615384614, 'F': 0.6153846153846154, 'Be': 0.0923076923076923, 'U': 0.04615384615384615}"
NaF-BeF2-UF4,763,54.0745,0.72-0.24-0.04,----,----,----,----,----,----,3.02,0.000625,873-1073,5,Blanke 1958 [16],0.0531,37900.0,,,,873-1073,15*,Blanke 1958 [17],,,----,----,----,,,,,----,----,"{'Na': 0.3050847457627119, 'F': 0.576271186440678, 'Be': 0.1016949152542373, 'U': 0.01694915254237288}"
NaF-BeF2-UF4,764,54.2754,0.68-0.28-0.04,----,----,----,----,----,----,3.02,0.000625,873-1073,5,Blanke 1958 [16],0.0489,37800.0,,,,873-1073,15*,Blanke 1958 [17],,,----,----,----,,,,,----,----,"{'Na': 0.2833333333333333, 'F': 0.5833333333333333, 'Be': 0.11666666666666665, 'U': 0.016666666666666663}"
NaF-BeF2-UF4,765,46.8675,0.56-0.43-0.01,----,----,----,----,----,----,2.6,0.00054,873-1073,5,Blanke 1958 [16],0.0509,37900.0,,,,873-1073,15*,Blanke 1958 [17],,,----,----,----,,,,,----,----,"{'Na': 0.22764227642276424, 'F': 0.5934959349593496, 'Be': 0.17479674796747968, 'U': 0.0040650406504065045}"
NaF-KF-BeF2,766,46.2119,0.49-0.15-0.36,828,5*,Cohen 1957 [42],----,----,----,2.3,0.00038,828-1273,5,Powers 1963 [114],0.0811,33300.0,,,,873-1073,10,Cohen 1957 [42],,,----,----,----,,,,,----,----,"{'Na': 0.2076271186440678, 'F': 0.576271186440678, 'K': 0.0635593220338983, 'Be': 0.15254237288135594}"
NaF-KF-MgCl2,767,54.9517,0.345-0.59-0.065,958,----,Bergman 1945 [12],----,----,----,2.73,0.000658,973-1273,1,Solano 2021 [134],,,,,,----,----,----,,,----,----,----,,,,,----,----,"{'Na': 0.16707021791767554, 'F': 0.45278450363196127, 'K': 0.2857142857142857, 'Mg': 0.031476997578692496, 'Cl': 0.06295399515738499}"
NaF-KF-UF4,768,120.9858,0.465-0.26-0.275,803,5*,Cohen 1954 [41],----,----,----,4.7,0.00115,973-1273,3,Cohen 1954 [41],0.0767,39300.0,,,,973-1173,10,Cohen 1957 [42],,,----,----,----,116.0,,,,16,Powers 1956 [113],"{'Na': 0.16460176991150444, 'F': 0.6460176991150443, 'K': 0.0920353982300885, 'U': 0.09734513274336283}"
NaF-KF-UF4,769,117.7764,0.5705-0.1604-0.2691,----,----,----,----,----,----,5.311,0.001122,813-1173,5,Park 2023a [165],,,,,,----,----,----,,,----,----,----,,,,,----,----,"{'Na': 0.20322017596979303, 'F': 0.6437858440494425, 'K': 0.05713675061446941, 'U': 0.09585722936629501}"
NaF-KF-ZrF4,770,104.2133,0.05-0.52-0.43,698,5*,Cohen 1957 [42],----,----,----,3.38,0.00084,----,----,Cohen 1954 [41],0.161,26400.0,,,,773-1073,10,Cohen 1957 [42],,,----,----,----,,,,,----,----,"{'Na': 0.015197568389057751, 'F': 0.6960486322188449, 'K': 0.1580547112462006, 'Zr': 0.13069908814589665}"
NaF-LiF-BeF2,771,40.8262,0.56-0.16-0.28,751,5*,Cohen 1957 [42],----,----,----,2.22,0.00041,751-1273,5,Powers 1963 [114],0.111,29000.0,,,,873-1073,10,Cohen 1957 [42],,,----,----,----,,,,,----,----,"{'Na': 0.24561403508771928, 'F': 0.5614035087719299, 'Li': 0.07017543859649122, 'Be': 0.12280701754385964}"
NaF-LiF-BeF2,772,42.7422,0.64-0.05-0.31,828,5*,Cohen 1957 [42],----,----,----,2.39,0.0005,828-1273,5,Powers 1963 [114],0.138,28600.0,,,,873-1073,10,Cohen 1957 [42],,,----,----,----,,,,,----,----,"{'Na': 0.27705627705627706, 'F': 0.5670995670995671, 'Li': 0.021645021645021644, 'Be': 0.1341991341991342}"
NaF-LiF-BeF2,773,39.2913,0.53-0.24-0.23,808,5*,Cohen 1957 [42],----,----,----,2.34,0.00039,808-1273,5,Powers 1963 [114],0.157,26300.0,,,,873-1073,10,Cohen 1957 [42],,,----,----,----,,,,,----,----,"{'Na': 0.2376681614349776, 'F': 0.5515695067264574, 'Li': 0.10762331838565022, 'Be': 0.1031390134529148}"
NaF-LiF-BeF2,774,36.9637,0.49-0.36-0.15,870,5*,Cohen 1957 [42],----,----,----,2.37,0.00039,870-1273,5,Powers 1963 [114],0.173,25300.0,,,,873-1073,10,Cohen 1957 [42],,,----,----,----,,,,,----,----,"{'Na': 0.22790697674418606, 'F': 0.5348837209302325, 'Li': 0.16744186046511628, 'Be': 0.06976744186046512}"
NaF-LiF-ZrF4,775,39.1018,0.38-0.57-0.05,----,----,----,----,----,----,2.93,0.000694,1023-1123,2,Mellors 1964 [93],,,,,,----,----,----,,,----,----,----,,,,,----,----,"{'Na': 0.17674418604651163, 'F': 0.5348837209302325, 'Li': 0.2651162790697674, 'Zr': 0.023255813953488375}"
NaF-LiF-ZrF4,776,42.7398,0.369-0.554-0.077,----,----,----,----,----,----,2.91,0.000545,1023-1123,2,Mellors 1964 [93],,,,,,----,----,----,,,----,----,----,,,,,----,----,"{'Na': 0.16539668310174807, 'F': 0.5517705064993276, 'Li': 0.24831913939937247, 'Zr': 0.034513670999551764}"
NaF-LiF-ZrF4,777,46.5191,0.358-0.537-0.105,----,----,----,----,----,----,3.18,0.000743,1023-1123,2,Mellors 1964 [93],,,,,,----,----,----,,,----,----,----,,,,,----,----,"{'Na': 0.15464362850971922, 'F': 0.5680345572354212, 'Li': 0.23196544276457887, 'Zr': 0.045356371490280774}"
NaF-LiF-ZrF4,778,49.4828,0.349-0.524-0.127,----,----,----,----,----,----,3.08,0.000595,1023-1123,2,Mellors 1964 [93],,,,,,----,----,----,,,----,----,----,,,,,----,----,"{'Na': 0.1465770684586308, 'F': 0.5800083998320033, 'Li': 0.22007559848803024, 'Zr': 0.053338933221335566}"
NaF-LiF-ZrF4,779,56.6335,0.328-0.492-0.180,----,----,----,----,----,----,3.44,0.000793,1023-1123,2,Mellors 1964 [93],,,,,,----,----,----,,,----,----,----,,,,,----,----,"{'Na': 0.12913385826771653, 'F': 0.6062992125984252, 'Li': 0.1937007874015748, 'Zr': 0.07086614173228346}"
NaF-LiF-ZrF4,780,72.8165,0.280-0.420-0.300,----,----,----,----,----,----,3.5,0.000595,1023-1123,2,Mellors 1964 [93],,,,,,----,----,----,,,----,----,----,,,,,----,----,"{'Na': 0.09655172413793105, 'F': 0.6551724137931034, 'Li': 0.14482758620689656, 'Zr': 0.10344827586206896}"
NaF-LiF-ZrF4,781,86.3024,0.240-0.360-0.400,----,----,----,----,----,----,4.02,0.000892,1023-1123,2,Mellors 1964 [93],,,,,,----,----,----,,,----,----,----,,,,,----,----,"{'Na': 0.075, 'F': 0.6875, 'Li': 0.11249999999999999, 'Zr': 0.125}"
NaF-LiF-ZrF4,782,112.8663,0.161-0.242-0.597,----,----,----,----,----,----,4.29,0.000892,1023-1123,2,Mellors 1964 [93],,,,,,----,----,----,,,----,----,----,,,,,----,----,"{'Na': 0.04246900553943551, 'F': 0.7362173568979161, 'Li': 0.0638353996307043, 'Zr': 0.15747823793194407}"
NaF-LiF-ZrF4,783,126.3522,0.121-0.182-0.697,----,----,----,----,----,----,4.41,0.000892,1023-1123,2,Mellors 1964 [93],,,,,,----,----,----,,,----,----,----,,,,,----,----,"{'Na': 0.02957712050843315, 'F': 0.7555609875336105, 'Li': 0.04448790026888292, 'Zr': 0.1703739916890736}"
NaF-ZrF4-UF4,784,115.4843,0.46-0.50-0.04,----,----,----,----,----,----,3.97,0.00093,783-1273,5,Powers 1963 [114],,,,,,----,----,----,,,----,----,----,,,,,----,----,"{'Na': 0.1270718232044199, 'F': 0.7237569060773481, 'Zr': 0.13812154696132597, 'U': 0.011049723756906077}"
NaF-ZrF4-UF4,785,110.4751,0.50-0.46-0.04,793,5*,Cohen 1954 [41],----,----,----,3.93,0.00093,----,----,Cohen 1954 [41],0.0981,32400.0,,,,873-1073,10,Cohen 1957 [42],,,----,----,----,147.0,-0.0396,,,15,Powers 1956 [113],"{'Na': 0.14285714285714285, 'F': 0.7142857142857143, 'Zr': 0.13142857142857142, 'U': 0.011428571428571429}"
NaF-ZrF4-UF4,786,109.7622,0.535-0.40-0.065,813,5*,Cohen 1957 [42],----,----,----,4.04,0.0011,873-1073,3,Cohen 1954 [41],0.194,27500.0,,,,873-1123,10,Powers 1963 [114],,,----,----,----,108.0,,,,15,Powers 1956 [113],"{'Na': 0.15758468335787923, 'F': 0.7054491899852725, 'Zr': 0.117820324005891, 'U': 0.019145802650957288}"
NaF-ZrF4-UF4,787,104.4294,0.56-0.39-0.05,803,5*,Cohen 1957 [42],----,----,----,3.9,0.00092,803-1273,5,Powers 1963 [114],0.104,31600.0,,,,873-1073,10,Cohen 1957 [42],,,----,----,----,133.0,-0.0283,,,15,Powers 1956 [113],"{'Na': 0.1686746987951807, 'F': 0.6987951807228916, 'Zr': 0.11746987951807228, 'U': 0.015060240963855422}"
NaF-ZrF4-UF4,788,115.1795,0.65-0.15-0.20,----,----,----,----,----,----,4.55,0.00102,883-1273,5,Powers 1963 [114],,,,,,----,----,----,,,----,----,----,,,,,----,----,"{'Na': 0.21311475409836067, 'F': 0.6721311475409836, 'Zr': 0.04918032786885246, 'U': 0.06557377049180328}"
RbF-ZrF4-UF4,789,142.9691,0.48-0.48-0.04,698,5*,Cohen 1957 [42],----,----,----,4.0,0.00093,698-1273,5,Powers 1963 [114],0.116,29900.0,,,,873-1073,10,Cohen 1957 [42],,,----,----,----,170.0,-0.0646,,,10,Powers 1963 [114],"{'Rb': 0.1348314606741573, 'F': 0.7191011235955056, 'Zr': 0.1348314606741573, 'U': 0.011235955056179775}"
RbF-ZrF4-UF4,790,141.7141,0.50-0.46-0.04,773,5*,Cohen 1957 [42],----,----,----,4.0,0.00093,773-1273,5,Powers 1963 [114],0.0657,33900.0,,,,873-1073,10,Cohen 1957 [42],,,----,----,----,,,,,----,----,"{'Rb': 0.14285714285714285, 'F': 0.7142857142857143, 'Zr': 0.13142857142857142, 'U': 0.011428571428571429}"
LiF-BeF2-UF4-ThF4,791,65.4448,0.675-0.20-0.005-0.12,753,5*,Rosenthal 1969 [122],----,----,----,,,----,----,----,,,,,,----,----,----,1.16,,811-1142,25,Rosenthal 1969 [122],,,,,----,----,"{'Li': 0.2621359223300971, 'F': 0.6116504854368933, 'Be': 0.07766990291262135, 'U': 0.001941747572815534, 'Th': 0.04660194174757281}"
LiF-BeF2-UF4-ThF4,792,66.0424,0.71-0.16-0.01-0.12,----,----,----,----,----,----,3.82,0.00082,----,5,Powers 1963 [114],0.062,38800.0,,,,873-1073,10,Cohen 1957 [42],,,----,----,----,,,,,----,----,"{'Li': 0.2784313725490196, 'F': 0.607843137254902, 'Be': 0.06274509803921569, 'U': 0.00392156862745098, 'Th': 0.047058823529411764}"
LiF-BeF2-ZrF4-UF4,793,40.0506,0.6479-0.2996-0.0499-0.0026,----,----,----,----,----,----,2.71,0.000562,797.5-1034.3,1,Cantor 1973 [29],,,,,,----,----,----,,,----,----,----,,,,,----,----,"{'Li': 0.26368483171218104, 'F': 0.5930161572585568, 'Be': 0.12193235928533636, 'Zr': 0.020308493752798012, 'U': 0.0010581579911277522}"
LiF-BeF2-ZrF4-UF4,794,40.154,0.712-0.23-0.05-0.008,710,5*,Rosenthal 1969 [122],----,----,----,,,----,----,----,,,,,,----,----,----,1.24,,784-1124,25,Rosenthal 1969 [122],,,,,----,----,"{'Li': 0.2961730449251248, 'F': 0.5840266222961731, 'Be': 0.09567387687188021, 'Zr': 0.02079866888519135, 'U': 0.0033277870216306157}"
NaF-BeF2-UF4-ZrF4,795,72.2921,0.7194-0.1698-0.1061-0.0047,751,5*,Park 2023b [166],----,----,----,3.719,0.0005988,838-1073,5,Park 2023a [165],,,,,,----,----,----,,,----,----,----,,,,,----,----,"{'Na': 0.287506993845416, 'F': 0.600351690512349, 'Be': 0.06786028295100312, 'U': 0.04240268563663975, 'Zr': 0.001878347054591959}"
NaF-LiF-BeF2-UF4,796,47.7831,0.56-0.21-0.2-0.03,778,5*,Cohen 1957 [42],----,----,----,2.72,0.00048,778-1273,5,Powers 1963 [114],0.0737,33400.0,,,,873-1073,10,Cohen 1957 [42],,,----,----,----,,,,,----,----,"{'Na': 0.24454148471615722, 'F': 0.5633187772925764, 'Li': 0.09170305676855894, 'Be': 0.08733624454148473, 'U': 0.013100436681222707}"
NaF-LiF-KF-UF4,797,44.8461,0.109-0.445-0.435-0.011,725,5*,Cohen 1957 [42],----,----,----,2.65,0.0009,793-1123,3,Cohen 1954 [41],0.0348,35500.0,,,,773-1073,10,Cohen 1957 [42],,,----,----,----,82.0,,,,16,Powers 1956 [113],"{'Na': 0.05361534677816034, 'F': 0.5081160846040335, 'Li': 0.21888834235120508, 'K': 0.21396950319724542, 'U': 0.005410723069355631}"
NaF-LiF-KF-UF4,798,48.1234,0.112-0.453-0.41-0.025,763,5*,Cohen 1957 [42],----,----,----,2.67,0.00072,763-1273,5,Powers 1963 [114],0.0292,37500.0,,,,873-973,10,Cohen 1957 [42],,,----,----,----,,,,,----,----,"{'Na': 0.05397590361445783, 'F': 0.5180722891566265, 'Li': 0.21831325301204818, 'K': 0.1975903614457831, 'U': 0.012048192771084336}"
NaF-LiF-ZrF4-UF4,799,70.3409,0.20-0.55-0.21-0.04,818,5*,Cohen 1957 [42],----,----,----,3.49,0.00085,818-1273,5,Powers 1963 [114],0.0585,38600.0,,,,873-1073,10,Cohen 1957 [42],,,----,----,----,127.0,-0.0437,,,15,Powers 1956 [113],"{'Na': 0.07272727272727274, 'F': 0.6363636363636362, 'Li': 0.2, 'Zr': 0.07636363636363636, 'U': 0.014545454545454545}"
Ag2S,800,----,Pure Salt,----,----,----,----,----,----,7.5329,0.0009132,----,----,----,,,,,,----,----,----,,,----,----,----,,,,,----,----,"{'Ag': 0.6666666666666666, 'S': 0.3333333333333333}"
Ag2SO4,801,----,Pure Salt,----,----,----,----,----,----,5.843,0.001089,----,----,----,,,,,,----,----,----,,,----,----,----,,,,,----,----,"{'Ag': 0.2857142857142857, 'S': 0.14285714285714285, 'O': 0.5714285714285714}"
Ag2SO4-Li2SO4,802,----,0.0-1.0,----,----,----,----,----,----,2.3824,0.000335,----,----,----,,,,,,----,----,----,,,----,----,----,,,,,----,----,"{'Ag': 0.0, 'S': 0.14285714285714285, 'O': 0.5714285714285714, 'Li': 0.2857142857142857}"
Ag2SO4-Li2SO4,803,----,0.5-0.5,----,----,----,----,----,----,4.4768,0.0009643,----,----,----,,,,,,----,----,----,,,----,----,----,,,,,----,----,"{'Ag': 0.14285714285714285, 'S': 0.14285714285714285, 'O': 0.5714285714285714, 'Li': 0.14285714285714285}"
Ag2SO4-Li2SO4,804,----,1.0-0.0,----,----,----,----,----,----,5.8436,0.0010895,----,----,----,,,,,,----,----,----,,,----,----,----,,,,,----,----,"{'Ag': 0.2857142857142857, 'S': 0.14285714285714285, 'O': 0.5714285714285714, 'Li': 0.0}"
Ag2Se,805,----,Pure Salt,----,----,----,----,----,----,8.4199,0.0009746,----,----,----,,,,,,----,----,----,,,----,----,----,,,,,----,----,"{'Ag': 0.6666666666666666, 'Se': 0.3333333333333333}"
Ag2Te,806,----,Pure Salt,----,----,----,----,----,----,8.4178,0.0008125,----,----,----,,,,,,----,----,----,,,----,----,----,,,,,----,----,"{'Ag': 0.6666666666666666, 'Te': 0.3333333333333333}"
AgBr,807,----,Pure Salt,----,----,----,----,----,----,6.307,0.001035,----,----,----,0.3806,12920.41,,,,----,----,----,,,----,----,----,,,,,----,----,"{'Ag': 0.5, 'Br': 0.5}"
AgBr-Ag2Te,808,----,0.0-1.0,----,----,----,----,----,----,8.4178,0.0008125,----,----,----,,,,,,----,----,----,,,----,----,----,,,,,----,----,"{'Ag': 0.6666666666666666, 'Br': 0.0, 'Te': 0.3333333333333333}"
AgBr-Ag2Te,809,----,0.2-0.8,----,----,----,----,----,----,7.9529,0.0007757,----,----,----,,,,,,----,----,----,,,----,----,----,,,,,----,----,"{'Ag': 0.6428571428571428, 'Br': 0.07142857142857142, 'Te': 0.2857142857142857}"
AgBr-Ag2Te,810,----,0.32-0.68,----,----,----,----,----,----,7.7926,0.000884,----,----,----,,,,,,----,----,----,,,----,----,----,,,,,----,----,"{'Ag': 0.6268656716417911, 'Br': 0.11940298507462686, 'Te': 0.2537313432835821}"
AgBr-Ag2Te,811,----,0.5-0.5,----,----,----,----,----,----,7.3999,0.0008582,----,----,----,,,,,,----,----,----,,,----,----,----,,,,,----,----,"{'Ag': 0.6, 'Br': 0.2, 'Te': 0.2}"
AgBr-Ag2Te,812,----,0.7-0.3,----,----,----,----,----,----,6.9582,0.0009374,----,----,----,,,,,,----,----,----,,,----,----,----,,,,,----,----,"{'Ag': 0.5652173913043478, 'Br': 0.30434782608695654, 'Te': 0.13043478260869565}"
AgBr-Ag2Te,813,----,0.9-0.1,----,----,----,----,----,----,6.2609,0.0008119,----,----,----,,,,,,----,----,----,,,----,----,----,,,,,----,----,"{'Ag': 0.5238095238095238, 'Br': 0.42857142857142855, 'Te': 0.047619047619047616}"
AgBr-Ag2Te,814,----,1.0-0.0,----,----,----,----,----,----,6.3212,0.0010875,----,----,----,,,,,,----,----,----,,,----,----,----,,,,,----,----,"{'Ag': 0.5, 'Br': 0.5, 'Te': 0.0}"
AgBr-AgCl,815,----,0.0-1.0,----,----,----,----,----,----,5.519,0.00094,----,----,----,0.31776,12027.11,,,,----,----,----,,,----,----,----,,,,,----,----,"{'Ag': 0.5, 'Br': 0.0, 'Cl': 0.5}"
AgBr-AgCl,816,----,0.227-0.773,----,----,----,----,----,----,5.818,0.00108,----,----,----,,,,,,----,----,----,,,----,----,----,,,,,----,----,"{'Ag': 0.5, 'Br': 0.1135, 'Cl': 0.3865}"
AgBr-AgCl,817,----,0.268-0.732,----,----,----,----,----,----,,,----,----,----,0.30267,12742.17,,,,----,----,----,,,----,----,----,,,,,----,----,"{'Ag': 0.5, 'Br': 0.134, 'Cl': 0.366}"
AgBr-AgCl,818,----,0.4-0.6,----,----,----,----,----,----,,,----,----,----,0.22062,15031.69,,,,----,----,----,,,----,----,----,,,,,----,----,"{'Ag': 0.5, 'Br': 0.2, 'Cl': 0.3}"
AgBr-AgCl,819,----,0.403-0.597,----,----,----,----,----,----,5.984,0.00112,----,----,----,,,,,,----,----,----,,,----,----,----,,,,,----,----,"{'Ag': 0.5, 'Br': 0.2015, 'Cl': 0.2985}"
AgBr-AgCl,820,----,0.6-0.4,----,----,----,----,----,----,,,----,----,----,0.31178,13358.06,,,,----,----,----,,,----,----,----,,,,,----,----,"{'Ag': 0.5, 'Br': 0.3, 'Cl': 0.2}"
AgBr-AgCl,821,----,0.658-0.342,----,----,----,----,----,----,6.124,0.00107,----,----,----,,,,,,----,----,----,,,----,----,----,,,,,----,----,"{'Ag': 0.5, 'Br': 0.329, 'Cl': 0.171}"
AgBr-AgCl,822,----,0.8-0.2,----,----,----,----,----,----,,,----,----,----,0.34041,13109.53,,,,----,----,----,,,----,----,----,,,,,----,----,"{'Ag': 0.5, 'Br': 0.4, 'Cl': 0.1}"
AgBr-AgCl,823,----,1.0-0.0,----,----,----,----,----,----,6.31,0.00104,----,----,----,0.39199,12737.15,,,,----,----,----,,,----,----,----,,,,,----,----,"{'Ag': 0.5, 'Br': 0.5, 'Cl': 0.0}"
AgBr-CsBr,824,----,0.5-0.5,----,----,----,----,----,----,4.993,0.001272,----,----,----,,,,,,----,----,----,,,----,----,----,,,,,----,----,"{'Ag': 0.25, 'Br': 0.5, 'Cs': 0.25}"
AgBr-CsCl,825,----,0.5-0.5,----,----,----,----,----,----,4.7056,0.0011809,----,----,----,,,,,,----,----,----,,,----,----,----,,,,,----,----,"{'Ag': 0.25, 'Br': 0.25, 'Cs': 0.25, 'Cl': 0.25}"
AgBr-CsCl,826,----,1.0-0.0,----,----,----,----,----,----,6.321,0.00105,----,----,----,,,,,,----,----,----,,,----,----,----,,,,,----,----,"{'Ag': 0.5, 'Br': 0.5, 'Cs': 0.0, 'Cl': 0.0}"
AgBr-HgBr2,827,----,0.0-1.0,----,----,----,----,----,----,,,----,----,----,0.01801,21087.71,,,,----,----,----,,,----,----,----,,,,,----,----,"{'Ag': 0.0, 'Br': 0.6666666666666666, 'Hg': 0.3333333333333333}"
AgBr-HgBr2,828,----,0.0014-0.9986,----,----,----,----,----,----,,,----,----,----,0.1264,12409.11,,,,----,----,----,,,----,----,----,,,,,----,----,"{'Ag': 0.00046688454612152337, 'Br': 0.6665110384846262, 'Hg': 0.3330220769692523}"
AgBr-HgBr2,829,----,0.0103-0.9897,----,----,----,----,----,----,,,----,----,----,0.1421,11354.31,,,,----,----,----,,,----,----,----,,,,,----,----,"{'Ag': 0.0034451617219118974, 'Br': 0.6655182794260294, 'Hg': 0.33103655885205874}"
AgBr-HgBr2,830,----,0.0232-0.9768,----,----,----,----,----,----,,,----,----,----,0.01167,23057.15,,,,----,----,----,,,----,----,----,,,,,----,----,"{'Ag': 0.007793603869927439, 'Br': 0.6640687987100242, 'Hg': 0.3281375974200484}"
AgBr-HgBr2,831,----,0.0704-0.9296,----,----,----,----,----,----,,,----,----,----,0.02728,19561.36,,,,----,----,----,,,----,----,----,,,,,----,----,"{'Ag': 0.024030584380120155, 'Br': 0.6586564718732933, 'Hg': 0.3173129437465866}"
AgBr-KBr,832,----,0.395-0.605,----,----,----,----,----,----,3.954,0.00098,----,----,----,,,,,,----,----,----,,,----,----,----,,,,,----,----,"{'Ag': 0.1975, 'Br': 0.5, 'K': 0.3025}"
AgBr-KBr,833,----,0.457-0.543,----,----,----,----,----,----,,,----,----,----,0.1208,19324.55,,,,----,----,----,,,----,----,----,,,,,----,----,"{'Ag': 0.2285, 'Br': 0.5, 'K': 0.2715}"
AgBr-KBr,834,----,0.552-0.448,----,----,----,----,----,----,,,----,----,----,0.1498,17719.12,,,,----,----,----,,,----,----,----,,,,,----,----,"{'Ag': 0.276, 'Br': 0.5, 'K': 0.224}"
AgBr-KBr,835,----,0.601-0.399,----,----,----,----,----,----,4.657,0.00103,----,----,----,,,,,,----,----,----,,,----,----,----,,,,,----,----,"{'Ag': 0.3005, 'Br': 0.5, 'K': 0.1995}"
AgBr-KBr,836,----,0.692-0.308,----,----,----,----,----,----,,,----,----,----,0.1681,17098.2,,,,----,----,----,,,----,----,----,,,,,----,----,"{'Ag': 0.346, 'Br': 0.5, 'K': 0.154}"
AgBr-KBr,837,----,0.792-0.208,----,----,----,----,----,----,5.462,0.00112,----,----,----,,,,,,----,----,----,,,----,----,----,,,,,----,----,"{'Ag': 0.396, 'Br': 0.5, 'K': 0.104}"
AgBr-KBr,838,----,0.797-0.203,----,----,----,----,----,----,,,----,----,----,0.2102,15811.6,,,,----,----,----,,,----,----,----,,,,,----,----,"{'Ag': 0.3985, 'Br': 0.5, 'K': 0.1015}"
AgBr-KBr,839,----,1.0-0.0,----,----,----,----,----,----,6.316,0.00105,----,----,----,0.3806,12920.41,,,,----,----,----,,,----,----,----,,,,,----,----,"{'Ag': 0.5, 'Br': 0.5, 'K': 0.0}"
AgBr-KCl,840,----,0.5-0.5,----,----,----,----,----,----,3.9663,0.0009317,----,----,----,,,,,,----,----,----,,,----,----,----,,,,,----,----,"{'Ag': 0.25, 'Br': 0.25, 'K': 0.25, 'Cl': 0.25}"
AgBr-LiBr,841,----,0.5-0.5,----,----,----,----,----,----,4.743,0.000892,----,----,----,,,,,,----,----,----,,,----,----,----,,,,,----,----,"{'Ag': 0.25, 'Br': 0.5, 'Li': 0.25}"
AgBr-LiCl,842,----,0.5-0.5,----,----,----,----,----,----,4.3431,0.0008592,----,----,----,,,,,,----,----,----,,,----,----,----,,,,,----,----,"{'Ag': 0.25, 'Br': 0.25, 'Li': 0.25, 'Cl': 0.25}"
AgBr-LiCl,843,----,1.0-0.0,----,----,----,----,----,----,6.321,0.00105,----,----,----,,,,,,----,----,----,,,----,----,----,,,,,----,----,"{'Ag': 0.5, 'Br': 0.5, 'Li': 0.0, 'Cl': 0.0}"
AgBr-NaBr,844,----,0.5-0.5,----,----,----,----,----,----,4.626,0.001004,----,----,----,,,,,,----,----,----,,,----,----,----,,,,,----,----,"{'Ag': 0.25, 'Br': 0.5, 'Na': 0.25}"
AgBr-NaCl,845,----,0.5-0.5,----,----,----,----,----,----,4.2101,0.0008933,----,----,----,,,,,,----,----,----,,,----,----,----,,,,,----,----,"{'Ag': 0.25, 'Br': 0.25, 'Na': 0.25, 'Cl': 0.25}"
AgBr-RbBr,846,----,0.5-0.5,----,----,----,----,----,----,4.727,0.001156,----,----,----,,,,,,----,----,----,,,----,----,----,,,,,----,----,"{'Ag': 0.25, 'Br': 0.5, 'Rb': 0.25}"
AgBr-RbCl,847,----,0.5-0.5,----,----,----,----,----,----,4.4345,0.0011046,----,----,----,,,,,,----,----,----,,,----,----,----,,,,,----,----,"{'Ag': 0.25, 'Br': 0.25, 'Rb': 0.25, 'Cl': 0.25}"
AgBr-RbCl,848,----,1.0-0.0,----,----,----,----,----,----,6.321,0.00105,----,----,----,,,,,,----,----,----,,,----,----,----,,,,,----,----,"{'Ag': 0.5, 'Br': 0.5, 'Rb': 0.0, 'Cl': 0.0}"
AgCl,849,----,Pure Salt,----,----,----,----,----,----,5.505,0.00087,----,----,----,0.3098,12196.56,,,,----,----,----,,,----,----,----,,,,,----,----,"{'Ag': 0.5, 'Cl': 0.5}"
AgCl-Ag2S,850,----,0.0-1.0,----,----,----,----,----,----,7.5329,0.0009132,----,----,----,,,,,,----,----,----,,,----,----,----,,,,,----,----,"{'Ag': 0.6666666666666666, 'Cl': 0.0, 'S': 0.3333333333333333}"
AgCl-Ag2S,851,----,0.0202-0.9798,----,----,----,----,----,----,9.4488,0.0025997,----,----,----,,,,,,----,----,----,,,----,----,----,,,,,----,----,"{'Ag': 0.6644070071816901, 'Cl': 0.006778978454929861, 'S': 0.3288140143633801}"
AgCl-Ag2S,852,----,0.145-0.855,----,----,----,----,----,----,6.9369,0.0005199,----,----,----,,,,,,----,----,----,,,----,----,----,,,,,----,----,"{'Ag': 0.649737302977233, 'Cl': 0.05078809106830122, 'S': 0.29947460595446584}"
AgCl-Ag2S,853,----,0.2169-0.7831,----,----,----,----,----,----,6.8323,0.00055,----,----,----,,,,,,----,----,----,,,----,----,----,,,,,----,----,"{'Ag': 0.6406884409471453, 'Cl': 0.0779346771585642, 'S': 0.28137688189429055}"
AgCl-Ag2S,854,----,0.3441-0.6559,----,----,----,----,----,----,6.5069,0.00045,----,----,----,,,,,,----,----,----,,,----,----,----,,,,,----,----,"{'Ag': 0.6234797996912534, 'Cl': 0.1295606009262397, 'S': 0.24695959938250686}"
AgCl-Ag2S,855,----,0.4656-0.5344,----,----,----,----,----,----,6.5301,0.0006701,----,----,----,,,,,,----,----,----,,,----,----,----,,,,,----,----,"{'Ag': 0.6054292929292929, 'Cl': 0.18371212121212124, 'S': 0.21085858585858588}"
AgCl-Ag2S,856,----,0.6086-0.3914,----,----,----,----,----,----,6.2184,0.00073,----,----,----,,,,,,----,----,----,,,----,----,----,,,,,----,----,"{'Ag': 0.5818349084218449, 'Cl': 0.2544952747344652, 'S': 0.1636698168436899}"
AgCl-Ag2S,857,----,0.677-0.323,----,----,----,----,----,----,6.1122,0.0007399,----,----,----,,,,,,----,----,----,,,----,----,----,,,,,----,----,"{'Ag': 0.5695221696082652, 'Cl': 0.2914334911752045, 'S': 0.13904433921653037}"
AgCl-Ag2S,858,----,0.6999-0.3001,----,----,----,----,----,----,6.0549,0.0007501,----,----,----,,,,,,----,----,----,,,----,----,----,,,,,----,----,"{'Ag': 0.5652362940741706, 'Cl': 0.3042911177774879, 'S': 0.13047258814834137}"
AgCl-Ag2S,859,----,0.7963-0.2037,----,----,----,----,----,----,6.0687,0.00087,----,----,----,,,,,,----,----,----,,,----,----,----,,,,,----,----,"{'Ag': 0.5462177247356719, 'Cl': 0.36134682579298455, 'S': 0.09243544947134365}"
AgCl-Ag2S,860,----,0.943-0.057,----,----,----,----,----,----,5.6412,0.00085,----,----,----,,,,,,----,----,----,,,----,----,----,,,,,----,----,"{'Ag': 0.5138551288283908, 'Cl': 0.4584346135148274, 'S': 0.02771025765678172}"
AgCl-Ag2S,861,----,1.0-0.0,----,----,----,----,----,----,5.5045,0.0008698,----,----,----,,,,,,----,----,----,,,----,----,----,,,,,----,----,"{'Ag': 0.5, 'Cl': 0.5, 'S': 0.0}"
AgCl-Ag2Se,862,----,0.0-1.0,----,----,----,----,----,----,8.4199,0.0009746,----,----,----,,,,,,----,----,----,,,----,----,----,,,,,----,----,"{'Ag': 0.6666666666666666, 'Cl': 0.0, 'Se': 0.3333333333333333}"
AgCl-Ag2Se,863,----,0.3-0.7,----,----,----,----,----,----,7.1012,0.0005093,----,----,----,,,,,,----,----,----,,,----,----,----,,,,,----,----,"{'Ag': 0.6296296296296297, 'Cl': 0.11111111111111112, 'Se': 0.25925925925925924}"
AgCl-Ag2Se,864,----,0.4-0.6,----,----,----,----,----,----,7.0975,0.0006825,----,----,----,,,,,,----,----,----,,,----,----,----,,,,,----,----,"{'Ag': 0.6153846153846154, 'Cl': 0.15384615384615385, 'Se': 0.23076923076923075}"
AgCl-Ag2Se,865,----,0.5-0.5,----,----,----,----,----,----,6.8537,0.0007022,----,----,----,,,,,,----,----,----,,,----,----,----,,,,,----,----,"{'Ag': 0.6, 'Cl': 0.2, 'Se': 0.2}"
AgCl-Ag2Se,866,----,0.6-0.4,----,----,----,----,----,----,6.6984,0.0008273,----,----,----,,,,,,----,----,----,,,----,----,----,,,,,----,----,"{'Ag': 0.5833333333333334, 'Cl': 0.25, 'Se': 0.16666666666666669}"
AgCl-Ag2Se,867,----,0.7-0.3,----,----,----,----,----,----,6.4121,0.0008427,----,----,----,,,,,,----,----,----,,,----,----,----,,,,,----,----,"{'Ag': 0.5652173913043478, 'Cl': 0.30434782608695654, 'Se': 0.13043478260869565}"
AgCl-Ag2Se,868,----,0.9-0.1,----,----,----,----,----,----,6.0941,0.0011108,----,----,----,,,,,,----,----,----,,,----,----,----,,,,,----,----,"{'Ag': 0.5238095238095238, 'Cl': 0.42857142857142855, 'Se': 0.047619047619047616}"
AgCl-Ag2Se,869,----,1.0-0.0,----,----,----,----,----,----,5.4719,0.0008854,----,----,----,,,,,,----,----,----,,,----,----,----,,,,,----,----,"{'Ag': 0.5, 'Cl': 0.5, 'Se': 0.0}"
AgCl-Ag2Te,870,----,0.0-1.0,----,----,----,----,----,----,8.4178,0.0008125,----,----,----,,,,,,----,----,----,,,----,----,----,,,,,----,----,"{'Ag': 0.6666666666666666, 'Cl': 0.0, 'Te': 0.3333333333333333}"
AgCl-Ag2Te,871,----,0.15-0.85,----,----,----,----,----,----,8.0119,0.0007577,----,----,----,,,,,,----,----,----,,,----,----,----,,,,,----,----,"{'Ag': 0.6491228070175439, 'Cl': 0.052631578947368425, 'Te': 0.29824561403508776}"
AgCl-Ag2Te,872,----,0.225-0.775,----,----,----,----,----,----,7.9781,0.0008807,----,----,----,,,,,,----,----,----,,,----,----,----,,,,,----,----,"{'Ag': 0.6396396396396397, 'Cl': 0.08108108108108107, 'Te': 0.27927927927927926}"
AgCl-Ag2Te,873,----,0.33-0.67,----,----,----,----,----,----,7.6632,0.0008465,----,----,----,,,,,,----,----,----,,,----,----,----,,,,,----,----,"{'Ag': 0.6254681647940075, 'Cl': 0.12359550561797751, 'Te': 0.250936329588015}"
AgCl-Ag2Te,874,----,0.45-0.55,----,----,----,----,----,----,7.4291,0.0008967,----,----,----,,,,,,----,----,----,,,----,----,----,,,,,----,----,"{'Ag': 0.6078431372549019, 'Cl': 0.1764705882352941, 'Te': 0.2156862745098039}"
AgCl-Ag2Te,875,----,0.6-0.4,----,----,----,----,----,----,6.9222,0.0008465,----,----,----,,,,,,----,----,----,,,----,----,----,,,,,----,----,"{'Ag': 0.5833333333333334, 'Cl': 0.25, 'Te': 0.16666666666666669}"
AgCl-Ag2Te,876,----,0.675-0.325,----,----,----,----,----,----,6.6613,0.0008281,----,----,----,,,,,,----,----,----,,,----,----,----,,,,,----,----,"{'Ag': 0.5698924731182796, 'Cl': 0.2903225806451613, 'Te': 0.13978494623655913}"
AgCl-Ag2Te,877,----,0.75-0.25,----,----,----,----,----,----,6.4556,0.0008868,----,----,----,,,,,,----,----,----,,,----,----,----,,,,,----,----,"{'Ag': 0.5555555555555556, 'Cl': 0.3333333333333333, 'Te': 0.1111111111111111}"
AgCl-Ag2Te,878,----,0.825-0.175,----,----,----,----,----,----,6.2636,0.0009538,----,----,----,,,,,,----,----,----,,,----,----,----,,,,,----,----,"{'Ag': 0.5402298850574713, 'Cl': 0.37931034482758624, 'Te': 0.08045977011494253}"
AgCl-Ag2Te,879,----,0.9-0.1,----,----,----,----,----,----,5.8137,0.0007993,----,----,----,,,,,,----,----,----,,,----,----,----,,,,,----,----,"{'Ag': 0.5238095238095238, 'Cl': 0.42857142857142855, 'Te': 0.047619047619047616}"
AgCl-Ag2Te,880,----,0.9264-0.0736,----,----,----,----,----,----,5.835,0.00094,----,----,----,,,,,,----,----,----,,,----,----,----,,,,,----,----,"{'Ag': 0.5177469135802469, 'Cl': 0.4467592592592593, 'Te': 0.035493827160493825}"
AgCl-Ag2Te,881,----,1.0-0.0,----,----,----,----,----,----,5.4719,0.0008854,----,----,----,,,,,,----,----,----,,,----,----,----,,,,,----,----,"{'Ag': 0.5, 'Cl': 0.5, 'Te': 0.0}"
AgCl-Ag2Te,882,----,96.06-3.04,----,----,----,----,----,----,5.5677,0.0008638,----,----,----,,,,,,----,----,----,,,----,----,----,,,,,----,----,"{'Ag': 0.507553170343868, 'Cl': 0.4773404889683959, 'Te': 0.015106340687736036}"
AgCl-AgNO3,883,----,0.0-1.0,----,----,----,----,----,----,4.5218,0.0011434,----,----,----,,,,,,----,----,----,,,----,----,----,,,,,----,----,"{'Ag': 0.2, 'Cl': 0.0, 'N': 0.2, 'O': 0.6}"
AgCl-AgNO3,884,----,0.057-0.943,----,----,----,----,----,----,4.5514,0.001136,----,----,----,,,,,,----,----,----,,,----,----,----,,,,,----,----,"{'Ag': 0.2070822116380203, 'Cl': 0.011803686063367158, 'N': 0.19527852557465314, 'O': 0.5858355767239594}"
AgCl-AgNO3,885,----,0.161-0.839,----,----,----,----,----,----,4.6599,0.0011631,----,----,----,,,,,,----,----,----,,,----,----,----,,,,,----,----,"{'Ag': 0.22138587558113795, 'Cl': 0.03564312596856321, 'N': 0.18574274961257473, 'O': 0.5572282488377241}"
AgCl-AgNO3,886,----,0.232-0.768,----,----,----,----,----,----,4.7017,0.0011365,----,----,----,,,,,,----,----,----,,,----,----,----,,,,,----,----,"{'Ag': 0.23234200743494424, 'Cl': 0.05390334572490706, 'N': 0.17843866171003717, 'O': 0.5353159851301116}"
AgCl-AgNO3,887,----,0.345-0.655,----,----,----,----,----,----,4.7896,0.0011007,----,----,----,,,,,,----,----,----,,,----,----,----,,,,,----,----,"{'Ag': 0.25220680958385877, 'Cl': 0.08701134930643127, 'N': 0.1651954602774275, 'O': 0.4955863808322825}"
AgCl-AgNO3,888,----,0.428-0.572,----,----,----,----,----,----,4.8674,0.001107,----,----,----,,,,,,----,----,----,,,----,----,----,,,,,----,----,"{'Ag': 0.2691065662002153, 'Cl': 0.11517761033369214, 'N': 0.15392895586652314, 'O': 0.4617868675995694}"
AgCl-KCl,889,----,0.381-0.619,----,----,----,----,----,----,,,----,----,----,0.1377,18002.8,,,,----,----,----,,,----,----,----,,,,,----,----,"{'Ag': 0.1905, 'Cl': 0.5, 'K': 0.3095}"
AgCl-KCl,890,----,0.449-0.551,----,----,----,----,----,----,,,----,----,----,0.1327,18111.58,,,,----,----,----,,,----,----,----,,,,,----,----,"{'Ag': 0.2245, 'Cl': 0.5, 'K': 0.2755}"
AgCl-KCl,891,----,0.478-0.522,----,----,----,----,----,----,3.526,0.00088,----,----,----,,,,,,----,----,----,,,----,----,----,,,,,----,----,"{'Ag': 0.239, 'Cl': 0.5, 'K': 0.261}"
AgCl-KCl,892,----,0.679-0.321,----,----,----,----,----,----,,,----,----,----,0.1556,16748.83,,,,----,----,----,,,----,----,----,,,,,----,----,"{'Ag': 0.3395, 'Cl': 0.5, 'K': 0.1605}"
AgCl-KCl,893,----,0.68-0.32,----,----,----,----,----,----,4.263,0.00096,----,----,----,,,,,,----,----,----,,,----,----,----,,,,,----,----,"{'Ag': 0.34, 'Cl': 0.5, 'K': 0.16}"
AgCl-KCl,894,----,0.806-0.194,----,----,----,----,----,----,4.723,0.00095,----,----,----,0.1907,15490.26,,,,----,----,----,,,----,----,----,,,,,----,----,"{'Ag': 0.403, 'Cl': 0.5, 'K': 0.097}"
AgCl-KCl,895,----,1.0-0.0,----,----,----,----,----,----,5.519,0.00094,----,----,----,0.3098,12196.56,,,,----,----,----,,,----,----,----,,,,,----,----,"{'Ag': 0.5, 'Cl': 0.5, 'K': 0.0}"
AgCl-PbCl2,896,----,0.0-1.0,----,----,----,----,----,----,6.112,0.0015,----,----,----,0.05619,28292.68,,,,----,----,----,,,----,----,----,,,,,----,----,"{'Ag': 0.0, 'Cl': 0.6666666666666666, 'Pb': 0.3333333333333333}"
AgCl-PbCl2,897,----,0.174-0.826,----,----,----,----,----,----,,,----,----,----,0.09628,24015.31,,,,----,----,----,,,----,----,----,,,,,----,----,"{'Ag': 0.06157112526539279, 'Cl': 0.6461429582448691, 'Pb': 0.2922859164897382}"
AgCl-PbCl2,898,----,0.194-0.806,----,----,----,----,----,----,6.056,0.00145,----,----,----,,,,,,----,----,----,,,----,----,----,,,,,----,----,"{'Ag': 0.0691375623663578, 'Cl': 0.6436208125445474, 'Pb': 0.2872416250890948}"
AgCl-PbCl2,899,----,0.291-0.709,----,----,----,----,----,----,6.022,0.00142,----,----,----,,,,,,----,----,----,,,----,----,----,,,,,----,----,"{'Ag': 0.10741971207087488, 'Cl': 0.630860095976375, 'Pb': 0.2617201919527501}"
AgCl-PbCl2,900,----,0.38-0.62,----,----,----,----,----,----,,,----,----,----,0.1271,21228.72,,,,----,----,----,,,----,----,----,,,,,----,----,"{'Ag': 0.1450381679389313, 'Cl': 0.6183206106870229, 'Pb': 0.23664122137404578}"
AgCl-PbCl2,901,----,0.389-0.611,----,----,----,----,----,----,5.948,0.00134,----,----,----,,,,,,----,----,----,,,----,----,----,,,,,----,----,"{'Ag': 0.1489850631941785, 'Cl': 0.6170049789352738, 'Pb': 0.2340099578705477}"
AgCl-PbCl2,902,----,0.466-0.534,----,----,----,----,----,----,5.893,0.00128,----,----,----,,,,,,----,----,----,,,----,----,----,,,,,----,----,"{'Ag': 0.18389897395422256, 'Cl': 0.6053670086819257, 'Pb': 0.2107340173638516}"
AgCl-PbCl2,903,----,0.574-0.426,----,----,----,----,----,----,5.864,0.00126,----,----,----,,,,,,----,----,----,,,----,----,----,,,,,----,----,"{'Ag': 0.236603462489695, 'Cl': 0.5877988458367683, 'Pb': 0.1755976916735367}"
AgCl-PbCl2,904,----,0.608-0.392,----,----,----,----,----,----,,,----,----,----,0.1625,18775.6,,,,----,----,----,,,----,----,----,,,,,----,----,"{'Ag': 0.25418060200668896, 'Cl': 0.5819397993311036, 'Pb': 0.16387959866220736}"
AgCl-PbCl2,905,----,0.797-0.203,----,----,----,----,----,----,5.682,0.00108,----,----,----,,,,,,----,----,----,,,----,----,----,,,,,----,----,"{'Ag': 0.36177939173853835, 'Cl': 0.5460735360871538, 'Pb': 0.09214707217430776}"
AgCl-PbCl2,906,----,0.802-0.198,----,----,----,----,----,----,,,----,----,----,0.2411,14976.46,,,,----,----,----,,,----,----,----,,,,,----,----,"{'Ag': 0.36487716105550505, 'Cl': 0.5450409463148317, 'Pb': 0.09008189262966333}"
AgCl-PbCl2,907,----,1.0-0.0,----,----,----,----,----,----,5.519,0.00094,----,----,----,0.3098,12196.56,,,,----,----,----,,,----,----,----,,,,,----,----,"{'Ag': 0.5, 'Cl': 0.5, 'Pb': 0.0}"
AgClO3,908,----,Pure Salt,----,----,----,----,----,----,8.9502,0.01056,----,----,----,,,,,,----,----,----,,,----,----,----,,,,,----,----,"{'Ag': 0.2, 'Cl': 0.2, 'O': 0.6}"
AgClO3-LiNO3,909,----,0.5-0.5,----,----,----,----,----,----,3.4849,0.0010703,----,----,----,,,,,,----,----,----,,,----,----,----,,,,,----,----,"{'Ag': 0.1, 'Cl': 0.1, 'O': 0.6, 'Li': 0.1, 'N': 0.1}"
AgI,910,----,Pure Salt,----,----,----,----,----,----,6.415,0.00101,----,----,----,0.1481,22004.02,,,,----,----,----,,,----,----,----,,,,,----,----,"{'Ag': 0.5, 'I': 0.5}"
AgI-Ag2S,911,----,0.0-1.0,----,----,----,----,----,----,7.5329,0.0009132,----,----,----,,,,,,----,----,----,,,----,----,----,,,,,----,----,"{'Ag': 0.6666666666666666, 'I': 0.0, 'S': 0.3333333333333333}"
AgI-Ag2S,912,----,0.2-0.8,----,----,----,----,----,----,7.4651,0.0009646,----,----,----,,,,,,----,----,----,,,----,----,----,,,,,----,----,"{'Ag': 0.6428571428571428, 'I': 0.07142857142857142, 'S': 0.2857142857142857}"
AgI-Ag2S,913,----,0.35-0.65,----,----,----,----,----,----,7.5082,0.001169,----,----,----,,,,,,----,----,----,,,----,----,----,,,,,----,----,"{'Ag': 0.6226415094339622, 'I': 0.1320754716981132, 'S': 0.24528301886792456}"
AgI-Ag2S,914,----,0.5-0.5,----,----,----,----,----,----,6.7416,0.0006987,----,----,----,,,,,,----,----,----,,,----,----,----,,,,,----,----,"{'Ag': 0.6, 'I': 0.2, 'S': 0.2}"
AgI-Ag2S,915,----,0.6-0.4,----,----,----,----,----,----,6.7956,0.0008549,----,----,----,,,,,,----,----,----,,,----,----,----,,,,,----,----,"{'Ag': 0.5833333333333334, 'I': 0.25, 'S': 0.16666666666666669}"
AgI-Ag2S,916,----,0.7-0.3,----,----,----,----,----,----,6.7032,0.0009274,----,----,----,,,,,,----,----,----,,,----,----,----,,,,,----,----,"{'Ag': 0.5652173913043478, 'I': 0.30434782608695654, 'S': 0.13043478260869565}"
AgI-Ag2S,917,----,0.85-0.15,----,----,----,----,----,----,6.4086,0.0008018,----,----,----,,,,,,----,----,----,,,----,----,----,,,,,----,----,"{'Ag': 0.5348837209302325, 'I': 0.3953488372093023, 'S': 0.06976744186046512}"
AgI-Ag2S,918,----,1.0-0.0,----,----,----,----,----,----,6.4109,0.0010175,----,----,----,,,,,,----,----,----,,,----,----,----,,,,,----,----,"{'Ag': 0.5, 'I': 0.5, 'S': 0.0}"
AgI-Ag2Te,919,----,0.0-1.0,----,----,----,----,----,----,8.4178,0.0008125,----,----,----,,,,,,----,----,----,,,----,----,----,,,,,----,----,"{'Ag': 0.6666666666666666, 'I': 0.0, 'Te': 0.3333333333333333}"
AgI-Ag2Te,920,----,0.2-0.8,----,----,----,----,----,----,7.8607,0.000693,----,----,----,,,,,,----,----,----,,,----,----,----,,,,,----,----,"{'Ag': 0.6428571428571428, 'I': 0.07142857142857142, 'Te': 0.2857142857142857}"
AgI-Ag2Te,921,----,0.4-0.6,----,----,----,----,----,----,7.4642,0.0007231,----,----,----,,,,,,----,----,----,,,----,----,----,,,,,----,----,"{'Ag': 0.6153846153846154, 'I': 0.15384615384615385, 'Te': 0.23076923076923075}"
AgI-Ag2Te,922,----,0.5-0.5,----,----,----,----,----,----,7.4962,0.0009192,----,----,----,,,,,,----,----,----,,,----,----,----,,,,,----,----,"{'Ag': 0.6, 'I': 0.2, 'Te': 0.2}"
AgI-Ag2Te,923,----,0.7-0.3,----,----,----,----,----,----,7.0626,0.0008905,----,----,----,,,,,,----,----,----,,,----,----,----,,,,,----,----,"{'Ag': 0.5652173913043478, 'I': 0.30434782608695654, 'Te': 0.13043478260869565}"
AgI-Ag2Te,924,----,0.8-0.2,----,----,----,----,----,----,6.6858,0.0008173,----,----,----,,,,,,----,----,----,,,----,----,----,,,,,----,----,"{'Ag': 0.5454545454545455, 'I': 0.36363636363636365, 'Te': 0.09090909090909091}"
AgI-Ag2Te,925,----,0.9-0.1,----,----,----,----,----,----,6.6967,0.0010289,----,----,----,,,,,,----,----,----,,,----,----,----,,,,,----,----,"{'Ag': 0.5238095238095238, 'I': 0.42857142857142855, 'Te': 0.047619047619047616}"
AgI-Ag2Te,926,----,1.0-0.0,----,----,----,----,----,----,6.4109,0.0010175,----,----,----,,,,,,----,----,----,,,----,----,----,,,,,----,----,"{'Ag': 0.5, 'I': 0.5, 'Te': 0.0}"
AgI-AgNO3,927,----,0.0-1.0,----,----,----,----,----,----,3.954,,----,----,----,4.56,,,,,----,----,----,,,----,----,----,,,,,----,----,"{'Ag': 0.2, 'I': 0.0, 'N': 0.2, 'O': 0.6}"
AgI-AgNO3,928,----,0.074-0.926,----,----,----,----,----,----,5.2239,0.0022402,----,----,----,0.600033,8848.05,,,,----,----,----,,,----,----,----,,,,,----,----,"{'Ag': 0.20929259104227707, 'I': 0.015487651737128504, 'N': 0.19380493930514858, 'O': 0.5814148179154457}"
AgI-AgNO3,929,----,0.153-0.847,----,----,----,----,----,----,5.1927,0.0018038,----,----,----,0.295083,12130.04,,,,----,----,----,,,----,----,----,,,,,----,----,"{'Ag': 0.2202158114952654, 'I': 0.0336930191587756, 'N': 0.18652279233648977, 'O': 0.5595683770094694}"
AgI-AgNO3,930,----,0.194-0.806,----,----,----,----,----,----,5.5315,0.0023206,----,----,----,0.172414,14626.25,,,,----,----,----,,,----,----,----,,,,,----,----,"{'Ag': 0.22634676324128564, 'I': 0.04391127206880942, 'N': 0.18243549117247623, 'O': 0.5473064735174287}"
