Repository: tanoret/MoltenSaltPropnet

# MoltenSaltPropnet
Physics-informed deep-learning toolkit for predicting **thermophysical properties of molten-salt mixtures** from chemical composition and temperature.

---

## Data Pipeline

1. **Source** – Raw NIST SALTDBLEAN CSVs (`density-csv.csv`, `viscosity-csv.csv`, …).  
2. **Pre-processing** – `data_processor.ipynb` cleans columns, harmonizes units, expands polynomial coefficients, and outputs `saltdblean_processed.csv`.  
3. **Loading** – `SALTDBLEANProcessor.from_csv(...)` handles:  
   * NaN imputation / type coercion  
   * Composition normalization  
   * Train/validation/test splits with reproducible seeds  
4.

File: data/saltdblean_janz_processed.csv (part 7 of 28)
MgF2,15,62.3018,Pure Salt,1534.2,2,Kojima 1968 [83],2512,----,Ruff 1928 [123],3.24,0.000524,1650-2100,3,Kirshenbaum 1960 [80],0.187,32100.0,,,,1514.7-1853.2,3,Takeda 2015 [135],0.867,-0.000141,1536-2400,20,Gheribi 2014 [58],,,,,----,----,"{'Mg': 0.3333333333333333, 'F': 0.6666666666666666}"
NaCl,16,58.4428,Pure Salt,1073.8,1,Dawson 1963 [44],1715,----,Ruff 1921 [124],2.14,0.000543,1076.2-1303.2,1,Van Artsdalen 1955 [144],0.0893,22000.0,,,,1083.2-1203.2,1,Torklep 1979 [142],0.712,-0.00018,1170-1441,8,Nagasaka 1992 [102],77.7638,-0.0075312,,,10,Barin 1977 [8],"{'Na': 0.5, 'Cl': 0.5}"
NaF,17,41.9882,Pure Salt,1268,2,Cantor 1961 [30],1978,----,Ruff 1922 [125],2.76,0.000636,1273-1373,1,Paucirova 1970 [111],0.12,26500.0,,,,1273-1373,1,Brockner 1979 [27],1.26,-0.00028,1268.15-1800,20,Gheribi 2014 [58],72.989,,,,5,Obrien 1957 [106],"{'Na': 0.5, 'F': 0.5}"
NdCl3,18,250.599,Pure Salt,1031,2,Druding 1961 [49],1897,10,Glushko 1972 [61],4.26,0.00093,1082-1272,3,Cho 1972 [38],0.0851,36900.0,,,,1030-1237,3,Hayashi 1997 [63],,,----,----,----,,,,,----,----,"{'Nd': 0.25, 'Cl': 0.75}"
AgI-AgNO3,931,----,0.207-0.793,----,----,----,----,----,----,,,----,----,----,0.139233,15530.85,,,,----,----,----,,,----,----,----,,,,,----,----,"{'Ag': 0.22836263987211688, 'I': 0.047271066453528195, 'N': 0.1810915734185887, 'O': 0.5432747202557661}"
AgI-AgNO3,932,----,0.237-0.763,----,----,----,----,----,----,5.6361,0.0023322,----,----,----,0.080893,17558.87,,,,----,----,----,,,----,----,----,,,,,----,----,"{'Ag': 0.23315458148752624, 'I': 0.05525763581254372, 'N': 0.17789694567498252, 'O': 0.5336908370249476}"
AgI-AgNO3,933,----,0.258-0.742,----,----,----,----,----,----,,,----,----,----,0.105335,16709.08,,,,----,----,----,,,----,----,----,,,,,----,----,"{'Ag': 0.23663038334122102, 'I': 0.06105063890203502, 'N': 0.175579744439186, 'O': 0.526739233317558}"
AgI-AgNO3,934,----,0.28-0.72,----,----,----,----,----,----,5.688,0.0022441,----,----,----,0.167855,15068.09,,,,----,----,----,,,----,----,----,,,,,----,----,"{'Ag': 0.24038461538461536, 'I': 0.06730769230769232, 'N': 0.17307692307692307, 'O': 0.5192307692307693}"
AgI-AgNO3,935,----,0.325-0.675,----,----,----,----,----,----,5.8212,0.0023362,----,----,----,0.126516,16590.26,,,,----,----,----,,,----,----,----,,,,,----,----,"{'Ag': 0.24844720496894407, 'I': 0.08074534161490683, 'N': 0.16770186335403725, 'O': 0.5031055900621119}"
AgI-AgNO3,936,----,0.372-0.628,----,----,----,----,----,----,5.9339,0.0023797,----,----,----,0.157457,16184.4,,,,----,----,----,,,----,----,----,,,,,----,----,"{'Ag': 0.25746652935118436, 'I': 0.09577754891864058, 'N': 0.16168898043254376, 'O': 0.4850669412976313}"
AgI-AgNO3,937,----,0.4-0.6,----,----,----,----,----,----,,,----,----,----,0.115231,17386.07,,,,----,----,----,,,----,----,----,,,,,----,----,"{'Ag': 0.2631578947368421, 'I': 0.10526315789473685, 'N': 0.15789473684210525, 'O': 0.47368421052631576}"
AgI-AgNO3,938,----,0.42-0.58,----,----,----,----,----,----,6.0287,0.0023878,----,----,----,0.100842,17895.27,,,,----,----,----,,,----,----,----,,,,,----,----,"{'Ag': 0.26737967914438504, 'I': 0.11229946524064172, 'N': 0.15508021390374332, 'O': 0.4652406417112299}"
AgI-AgNO3,939,----,0.439-0.561,----,----,----,----,----,----,,,----,----,----,,,,,,----,----,----,,,----,----,----,,,,,----,----,"{'Ag': 0.27151778441487917, 'I': 0.11919630735813196, 'N': 0.15232147705674723, 'O': 0.4569644311702417}"
AgI-AgNO3,940,----,0.469-0.531,----,----,----,----,----,----,,,----,----,----,0.254856,14712.86,,,,----,----,----,,,----,----,----,,,,,----,----,"{'Ag': 0.27831895352073477, 'I': 0.1305315892012246, 'N': 0.14778736431951017, 'O': 0.44336209295853046}"
AgI-AgNO3,941,----,0.47-0.53,----,----,----,----,----,----,6.0884,0.0023203,----,----,----,,,,,,----,----,----,,,----,----,----,,,,,----,----,"{'Ag': 0.2785515320334262, 'I': 0.1309192200557103, 'N': 0.1476323119777159, 'O': 0.44289693593314766}"
AgI-AgNO3,942,----,0.52-0.48,----,----,----,----,----,----,6.2888,0.0026041,----,----,----,0.0862559,19223.71,,,,----,----,----,,,----,----,----,,,,,----,----,"{'Ag': 0.29069767441860467, 'I': 0.15116279069767444, 'N': 0.13953488372093023, 'O': 0.41860465116279066}"
AgI-HgI2,943,----,0.0-1.0,----,----,----,----,----,----,,,----,----,----,0.311216,9393.24,,,,----,----,----,,,----,----,----,,,,,----,----,"{'Ag': 0.0, 'I': 0.6666666666666666, 'Hg': 0.3333333333333333}"
AgI-HgI2,944,----,0.005-0.995,----,----,----,----,----,----,,,----,----,----,0.168166,12409.11,,,,----,----,----,,,----,----,----,,,,,----,----,"{'Ag': 0.0016694490818030053, 'I': 0.666110183639399, 'Hg': 0.33222036727879806}"
AgI-HgI2,945,----,0.018-0.982,----,----,----,----,----,----,,,----,----,----,0.166318,13001.58,,,,----,----,----,,,----,----,----,,,,,----,----,"{'Ag': 0.006036217303822937, 'I': 0.6646545942320591, 'Hg': 0.32930918846411805}"
AgI-HgI2,946,----,0.035-0.965,----,----,----,----,----,----,,,----,----,----,0.173107,13234.63,,,,----,----,----,,,----,----,----,,,,,----,----,"{'Ag': 0.011804384485666106, 'I': 0.6627318718381113, 'Hg': 0.3254637436762226}"
AgI-HgI2,947,----,0.059-0.941,----,----,----,----,----,----,,,----,----,----,0.117241,16004.49,,,,----,----,----,,,----,----,----,,,,,----,----,"{'Ag': 0.020061203672220335, 'I': 0.6599795987759265, 'Hg': 0.3199591975518531}"
AgNO3,948,----,Pure Salt,----,----,----,----,----,----,4.503,0.001098,----,----,----,0.1159,15146.33,,,,----,----,----,,,----,----,----,,,,,----,----,"{'Ag': 0.2, 'N': 0.2, 'O': 0.6}"
AgNO3-Ba(NO3)2,949,----,0.9744-0.0256,----,----,----,----,----,----,4.48596,0.0011427,----,----,----,,,,,,----,----,----,,,----,----,----,,,,,----,----,"{'Ag': 0.19488, 'N': 0.2, 'O': 0.6, 'Ba': 0.00512}"
AgNO3-Ba(NO3)2,950,----,0.9848-0.0152,----,----,----,----,----,----,4.49724,0.0011378,----,----,----,,,,,,----,----,----,,,----,----,----,,,,,----,----,"{'Ag': 0.19696, 'N': 0.2, 'O': 0.6, 'Ba': 0.00304}"
AgNO3-Ba(NO3)2,951,----,1.0-0.0,----,----,----,----,----,----,4.51914,0.0011415,----,----,----,,,,,,----,----,----,,,----,----,----,,,,,----,----,"{'Ag': 0.2, 'N': 0.2, 'O': 0.6, 'Ba': 0.0}"
AgNO3-Ca(NO3)2,952,----,0.893-0.107,----,----,----,----,----,----,4.17118,0.00105217,----,----,----,,,,,,----,----,----,,,----,----,----,,,,,----,----,"{'Ag': 0.17859999999999998, 'N': 0.19999999999999996, 'O': 0.6, 'Ca': 0.021399999999999995}"
AgNO3-Ca(NO3)2,953,----,0.9-0.1,----,----,----,----,----,----,4.19018,0.00105217,----,----,----,,,,,,----,----,----,,,----,----,----,,,,,----,----,"{'Ag': 0.18, 'N': 0.2, 'O': 0.6, 'Ca': 0.02}"
AgNO3-Ca(NO3)2,954,----,0.91-0.09,----,----,----,----,----,----,4.22265,0.00106117,----,----,----,,,,,,----,----,----,,,----,----,----,,,,,----,----,"{'Ag': 0.182, 'N': 0.2, 'O': 0.6, 'Ca': 0.018}"
AgNO3-Ca(NO3)2,955,----,0.92-0.08,----,----,----,----,----,----,4.25588,0.0010714,----,----,----,,,,,,----,----,----,,,----,----,----,,,,,----,----,"{'Ag': 0.184, 'N': 0.2, 'O': 0.6, 'Ca': 0.016}"
AgNO3-Ca(NO3)2,956,----,0.93-0.07,----,----,----,----,----,----,4.28659,0.00107687,----,----,----,,,,,,----,----,----,,,----,----,----,,,,,----,----,"{'Ag': 0.186, 'N': 0.2, 'O': 0.6, 'Ca': 0.014000000000000002}"
AgNO3-Ca(NO3)2,957,----,0.94-0.06,----,----,----,----,----,----,4.32044,0.00108834,----,----,----,,,,,,----,----,----,,,----,----,----,,,,,----,----,"{'Ag': 0.188, 'N': 0.2, 'O': 0.6, 'Ca': 0.012}"
AgNO3-Ca(NO3)2,958,----,0.95-0.05,----,----,----,----,----,----,4.3522,0.00109593,----,----,----,,,,,,----,----,----,,,----,----,----,,,,,----,----,"{'Ag': 0.19000000000000003, 'N': 0.20000000000000004, 'O': 0.6, 'Ca': 0.010000000000000002}"
AgNO3-Ca(NO3)2,959,----,0.96-0.04,----,----,----,----,----,----,4.38472,0.00110475,----,----,----,,,,,,----,----,----,,,----,----,----,,,,,----,----,"{'Ag': 0.192, 'N': 0.2, 'O': 0.6, 'Ca': 0.008}"
AgNO3-Ca(NO3)2,960,----,0.97-0.03,----,----,----,----,----,----,4.41756,0.00111428,----,----,----,,,,,,----,----,----,,,----,----,----,,,,,----,----,"{'Ag': 0.194, 'N': 0.2, 'O': 0.6, 'Ca': 0.006}"
AgNO3-Ca(NO3)2,961,----,0.98-0.02,----,----,----,----,----,----,4.44985,0.00112293,----,----,----,,,,,,----,----,----,,,----,----,----,,,,,----,----,"{'Ag': 0.196, 'N': 0.2, 'O': 0.6, 'Ca': 0.004}"
AgNO3-Ca(NO3)2,962,----,0.99-0.01,----,----,----,----,----,----,4.48142,0.00113016,----,----,----,,,,,,----,----,----,,,----,----,----,,,,,----,----,"{'Ag': 0.19800000000000004, 'N': 0.20000000000000004, 'O': 0.6, 'Ca': 0.0020000000000000005}"
AgNO3-Ca(NO3)2,963,----,1.0-0.0,----,----,----,----,----,----,4.51403,0.00113916,----,----,----,,,,,,----,----,----,,,----,----,----,,,,,----,----,"{'Ag': 0.2, 'N': 0.2, 'O': 0.6, 'Ca': 0.0}"
AgNO3-Cd(NO3)2,964,----,0.4-0.6,----,----,----,----,----,----,4.04352,0.00110794,----,----,----,,,,,,----,----,----,,,----,----,----,,,,,----,----,"{'Ag': 0.08, 'N': 0.2, 'O': 0.6, 'Cd': 0.12}"
AgNO3-Cd(NO3)2,965,----,0.5-0.5,----,----,----,----,----,----,4.11302,0.00110794,----,----,----,,,,,,----,----,----,,,----,----,----,,,,,----,----,"{'Ag': 0.1, 'N': 0.2, 'O': 0.6, 'Cd': 0.1}"
AgNO3-Cd(NO3)2,966,----,0.6-0.4,----,----,----,----,----,----,4.18407,0.00110794,----,----,----,,,,,,----,----,----,,,----,----,----,,,,,----,----,"{'Ag': 0.12, 'N': 0.2, 'O': 0.6, 'Cd': 0.08}"
AgNO3-Cd(NO3)2,967,----,0.61-0.39,----,----,----,----,----,----,4.19126,0.00110794,----,----,----,,,,,,----,----,----,,,----,----,----,,,,,----,----,"{'Ag': 0.122, 'N': 0.2, 'O': 0.6, 'Cd': 0.078}"
AgNO3-Cd(NO3)2,968,----,0.7-0.3,----,----,----,----,----,----,4.25666,0.00110794,----,----,----,,,,,,----,----,----,,,----,----,----,,,,,----,----,"{'Ag': 0.14, 'N': 0.20000000000000004, 'O': 0.6, 'Cd': 0.06000000000000001}"
AgNO3-Cd(NO3)2,969,----,0.8-0.2,----,----,----,----,----,----,4.33081,0.00110794,----,----,----,,,,,,----,----,----,,,----,----,----,,,,,----,----,"{'Ag': 0.15999999999999998, 'N': 0.19999999999999996, 'O': 0.6, 'Cd': 0.039999999999999994}"
AgNO3-Cd(NO3)2,970,----,0.9-0.1,----,----,----,----,----,----,4.4065,0.00110794,----,----,----,,,,,,----,----,----,,,----,----,----,,,,,----,----,"{'Ag': 0.18, 'N': 0.2, 'O': 0.6, 'Cd': 0.02}"
AgNO3-Cd(NO3)2,971,----,1.0-0.0,----,----,----,----,----,----,4.48374,0.00110794,----,----,----,,,,,,----,----,----,,,----,----,----,,,,,----,----,"{'Ag': 0.2, 'N': 0.2, 'O': 0.6, 'Cd': 0.0}"
AgNO3-CsNO3,972,----,0.0-1.0,----,----,----,----,----,----,3.6294,0.00118994,----,----,----,0.05236,22020.76,,,,----,----,----,,,----,----,----,,,,,----,----,"{'Ag': 0.0, 'N': 0.2, 'O': 0.6, 'Cs': 0.2}"
AgNO3-CsNO3,973,----,0.1-0.9,----,----,----,----,----,----,3.6936,0.00119089,----,----,----,,,,,,----,----,----,,,----,----,----,,,,,----,----,"{'Ag': 0.02, 'N': 0.2, 'O': 0.6, 'Cs': 0.18}"
AgNO3-CsNO3,974,----,0.2-0.8,----,----,----,----,----,----,3.7596,0.00119184,----,----,----,,,,,,----,----,----,,,----,----,----,,,,,----,----,"{'Ag': 0.039999999999999994, 'N': 0.19999999999999996, 'O': 0.6, 'Cs': 0.15999999999999998}"
AgNO3-CsNO3,975,----,0.25-0.75,----,----,----,----,----,----,,,----,----,----,0.08238,18351.33,,,,----,----,----,,,----,----,----,,,,,----,----,"{'Ag': 0.05, 'N': 0.2, 'O': 0.6, 'Cs': 0.15}"
AgNO3-CsNO3,976,----,0.3-0.7,----,----,----,----,----,----,3.8291,0.00119279,----,----,----,,,,,,----,----,----,,,----,----,----,,,,,----,----,"{'Ag': 0.06000000000000001, 'N': 0.20000000000000004, 'O': 0.6, 'Cs': 0.14}"
AgNO3-CsNO3,977,----,0.4-0.6,----,----,----,----,----,----,3.9039,0.00119374,----,----,----,,,,,,----,----,----,,,----,----,----,,,,,----,----,"{'Ag': 0.08, 'N': 0.2, 'O': 0.6, 'Cs': 0.12}"
AgNO3-CsNO3,978,----,0.5-0.5,----,----,----,----,----,----,3.9856,0.00119469,----,----,----,0.09479,16744.65,,,,----,----,----,,,----,----,----,,,,,----,----,"{'Ag': 0.1, 'N': 0.2, 'O': 0.6, 'Cs': 0.1}"
AgNO3-CsNO3,979,----,0.6-0.4,----,----,----,----,----,----,4.0761,0.00119654,----,----,----,,,,,,----,----,----,,,----,----,----,,,,,----,----,"{'Ag': 0.12, 'N': 0.2, 'O': 0.6, 'Cs': 0.08}"
AgNO3-CsNO3,980,----,0.675-0.325,----,----,----,----,----,----,4.1507,0.00119635,----,----,----,,,,,,----,----,----,,,----,----,----,,,,,----,----,"{'Ag': 0.13499999999999998, 'N': 0.19999999999999996, 'O': 0.6, 'Cs': 0.06499999999999999}"
AgNO3-CsNO3,981,----,0.7-0.3,----,----,----,----,----,----,4.1771,0.00119659,----,----,----,,,,,,----,----,----,,,----,----,----,,,,,----,----,"{'Ag': 0.14, 'N': 0.20000000000000004, 'O': 0.6, 'Cs': 0.06000000000000001}"
AgNO3-CsNO3,982,----,0.75-0.25,----,----,----,----,----,----,,,----,----,----,0.11851,15263.49,,,,----,----,----,,,----,----,----,,,,,----,----,"{'Ag': 0.15, 'N': 0.2, 'O': 0.6, 'Cs': 0.05}"
AgNO3-CsNO3,983,----,0.8-0.2,----,----,----,----,----,----,4.2903,0.00119754,----,----,----,,,,,,----,----,----,,,----,----,----,,,,,----,----,"{'Ag': 0.15999999999999998, 'N': 0.19999999999999996, 'O': 0.6, 'Cs': 0.039999999999999994}"
AgNO3-CsNO3,984,----,0.9-0.1,----,----,----,----,----,----,4.4175,0.00119849,----,----,----,,,,,,----,----,----,,,----,----,----,,,,,----,----,"{'Ag': 0.18, 'N': 0.2, 'O': 0.6, 'Cs': 0.02}"
AgNO3-CsNO3,985,----,1.0-0.0,----,----,----,----,----,----,4.5605,0.00119945,----,----,----,0.14124,14301.15,,,,----,----,----,,,----,----,----,,,,,----,----,"{'Ag': 0.2, 'N': 0.2, 'O': 0.6, 'Cs': 0.0}"
AgNO3-HgBr2,986,----,0.0019-0.9981,----,----,----,----,----,----,,,----,----,----,0.133357,12380.66,,,,----,----,----,,,----,----,----,,,,,----,----,"{'Ag': 0.0006325321259737666, 'N': 0.0006325321259737666, 'O': 0.0018975963779212998, 'Hg': 0.33227911312337705, 'Br': 0.6645582262467541}"
AgNO3-HgBr2,987,----,0.0101-0.9899,----,----,----,----,----,----,,,----,----,----,0.3663,7850.15,,,,----,----,----,,,----,----,----,,,,,----,----,"{'Ag': 0.0033441493940798623, 'N': 0.0033441493940798623, 'O': 0.010032448182239587, 'Hg': 0.3277597510098669, 'Br': 0.6555195020197337}"
AgNO3-HgBr2,988,----,0.0438-0.9562,----,----,----,----,----,----,,,----,----,----,0.120107,13311.62,,,,----,----,----,,,----,----,----,,,,,----,----,"{'Ag': 0.014185775359502524, 'N': 0.014185775359502524, 'O': 0.042557326078507575, 'Hg': 0.30969037440082914, 'Br': 0.6193807488016583}"
AgNO3-HgBr2,989,----,0.0675-0.9325,----,----,----,----,----,----,,,----,----,----,0.0119272,23995.22,,,,----,----,----,,,----,----,----,,,,,----,----,"{'Ag': 0.0215311004784689, 'N': 0.0215311004784689, 'O': 0.0645933014354067, 'Hg': 0.2974481658692185, 'Br': 0.594896331738437}"
AgNO3-HgI2,990,----,0.3-0.7,----,----,----,----,----,----,6.2743,0.0016153,----,----,----,6.094e-05,41252.84,,,,----,----,----,,,----,----,----,,,,,----,----,"{'Ag': 0.08333333333333334, 'N': 0.08333333333333334, 'O': 0.25, 'Hg': 0.19444444444444445, 'I': 0.3888888888888889}"
AgNO3-HgI2,991,----,0.325-0.675,----,----,----,----,----,----,,,----,----,----,7.362e-05,40552.84,,,,----,----,----,,,----,----,----,,,,,----,----,"{'Ag': 0.08904109589041095, 'N': 0.08904109589041095, 'O': 0.2671232876712329, 'Hg': 0.18493150684931506, 'I': 0.3698630136986301}"
AgNO3-HgI2,992,----,0.35-0.65,----,----,----,----,----,----,6.1625,0.0014549,----,----,----,,,,,,----,----,----,,,----,----,----,,,,,----,----,"{'Ag': 0.0945945945945946, 'N': 0.0945945945945946, 'O': 0.28378378378378377, 'Hg': 0.17567567567567569, 'I': 0.35135135135135137}"
AgNO3-HgI2,993,----,0.375-0.625,----,----,----,----,----,----,6.1413,0.0014434,----,----,----,,,,,,----,----,----,,,----,----,----,,,,,----,----,"{'Ag': 0.1, 'N': 0.1, 'O': 0.3, 'Hg': 0.16666666666666666, 'I': 0.3333333333333333}"
AgNO3-HgI2,994,----,0.4-0.6,----,----,----,----,----,----,6.1357,0.001463,----,----,----,,,,,,----,----,----,,,----,----,----,,,,,----,----,"{'Ag': 0.10526315789473684, 'N': 0.10526315789473684, 'O': 0.31578947368421056, 'Hg': 0.15789473684210525, 'I': 0.3157894736842105}"
AgNO3-HgI2,995,----,0.425-0.575,----,----,----,----,----,----,6.1269,0.0014532,----,----,----,,,,,,----,----,----,,,----,----,----,,,,,----,----,"{'Ag': 0.1103896103896104, 'N': 0.1103896103896104, 'O': 0.33116883116883117, 'Hg': 0.14935064935064934, 'I': 0.2987012987012987}"
AgNO3-HgI2,996,----,0.45-0.55,----,----,----,----,----,----,6.0709,0.0014002,----,----,----,,,,,,----,----,----,,,----,----,----,,,,,----,----,"{'Ag': 0.11538461538461538, 'N': 0.11538461538461538, 'O': 0.34615384615384615, 'Hg': 0.14102564102564102, 'I': 0.28205128205128205}"
AgNO3-HgI2,997,----,0.475-0.525,----,----,----,----,----,----,6.0299,0.0013533,----,----,----,,,,,,----,----,----,,,----,----,----,,,,,----,----,"{'Ag': 0.12025316455696203, 'N': 0.12025316455696203, 'O': 0.36075949367088606, 'Hg': 0.1329113924050633, 'I': 0.2658227848101266}"
AgNO3-HgI2,998,----,0.5-0.5,----,----,----,----,----,----,5.9756,0.0014503,----,----,----,,,,,,----,----,----,,,----,----,----,,,,,----,----,"{'Ag': 0.125, 'N': 0.125, 'O': 0.375, 'Hg': 0.125, 'I': 0.25}"
AgNO3-HgI2,999,----,0.525-0.475,----,----,----,----,----,----,5.9126,0.0013627,----,----,----,,,,,,----,----,----,,,----,----,----,,,,,----,----,"{'Ag': 0.12962962962962965, 'N': 0.12962962962962965, 'O': 0.38888888888888895, 'Hg': 0.11728395061728394, 'I': 0.2345679012345679}"
AgNO3-HgI2,1000,----,0.55-0.45,----,----,----,----,----,----,5.867,0.0013937,----,----,----,6.06e-05,41056.19,,,,----,----,----,,,----,----,----,,,,,----,----,"{'Ag': 0.13414634146341461, 'N': 0.13414634146341461, 'O': 0.40243902439024387, 'Hg': 0.1097560975609756, 'I': 0.2195121951219512}"
AgNO3-HgI2,1001,----,0.6-0.4,----,----,----,----,----,----,5.751,0.0014339,----,----,----,7.443e-05,39634.86,,,,----,----,----,,,----,----,----,,,,,----,----,"{'Ag': 0.14285714285714285, 'N': 0.14285714285714285, 'O': 0.4285714285714285, 'Hg': 0.09523809523809523, 'I': 0.19047619047619047}"
AgNO3-HgI2,1002,----,0.625-0.375,----,----,----,----,----,----,5.696,0.0013931,----,----,----,,,,,,----,----,----,,,----,----,----,,,,,----,----,"{'Ag': 0.14705882352941177, 'N': 0.14705882352941177, 'O': 0.4411764705882353, 'Hg': 0.08823529411764706, 'I': 0.17647058823529413}"
AgNO3-HgI2,1003,----,0.65-0.35,----,----,----,----,----,----,,,----,----,----,0.00016009,37654.96,,,,----,----,----,,,----,----,----,,,,,----,----,"{'Ag': 0.15116279069767444, 'N': 0.15116279069767444, 'O': 0.45348837209302334, 'Hg': 0.0813953488372093, 'I': 0.1627906976744186}"
AgNO3-HgI2,1004,----,0.675-0.325,----,----,----,----,----,----,5.633,0.0014464,----,----,----,,,,,,----,----,----,,,----,----,----,,,,,----,----,"{'Ag': 0.15517241379310345, 'N': 0.15517241379310345, 'O': 0.4655172413793104, 'Hg': 0.07471264367816091, 'I': 0.14942528735632182}"
AgNO3-HgI2,1005,----,0.7-0.3,----,----,----,----,----,----,5.5599,0.0013774,----,----,----,,,,,,----,----,----,,,----,----,----,,,,,----,----,"{'Ag': 0.1590909090909091, 'N': 0.1590909090909091, 'O': 0.47727272727272724, 'Hg': 0.06818181818181819, 'I': 0.13636363636363638}"
AgNO3-HgI2,1006,----,0.75-0.25,----,----,----,----,----,----,5.4362,0.0013286,----,----,----,,,,,,----,----,----,,,----,----,----,,,,,----,----,"{'Ag': 0.16666666666666666, 'N': 0.16666666666666666, 'O': 0.5, 'Hg': 0.05555555555555555, 'I': 0.1111111111111111}"
AgNO3-HgI2,1007,----,0.85-0.15,----,----,----,----,----,----,5.2677,0.0012576,----,----,----,,,,,,----,----,----,,,----,----,----,,,,,----,----,"{'Ag': 0.18085106382978722, 'N': 0.18085106382978722, 'O': 0.5425531914893617, 'Hg': 0.031914893617021274, 'I': 0.06382978723404255}"
AgNO3-HgI2,1008,----,1.0-0.0,----,----,----,----,----,----,4.6292,0.0012472,----,----,----,,,,,,----,----,----,,,----,----,----,,,,,----,----,"{'Ag': 0.2, 'N': 0.2, 'O': 0.6, 'Hg': 0.0, 'I': 0.0}"
AgNO3-KNO3,1009,----,0.0-1.0,----,----,----,----,----,----,2.305,0.0007005,----,----,----,0.07531,18527.06,,,,----,----,----,,,----,----,----,,,,,----,----,"{'Ag': 0.0, 'N': 0.2, 'O': 0.6, 'K': 0.2}"
AgNO3-KNO3,1010,----,0.1-0.9,----,----,----,----,----,----,2.534,0.000825,----,----,----,,,,,,----,----,----,,,----,----,----,,,,,----,----,"{'Ag': 0.02, 'N': 0.2, 'O': 0.6, 'K': 0.18}"
AgNO3-KNO3,1011,----,0.2-0.8,----,----,----,----,----,----,2.743,0.00089,----,----,----,,,,,,----,----,----,,,----,----,----,,,,,----,----,"{'Ag': 0.039999999999999994, 'N': 0.19999999999999996, 'O': 0.6, 'K': 0.15999999999999998}"
AgNO3-KNO3,1012,----,0.25-0.75,----,----,----,----,----,----,,,----,----,----,0.10056,16430.84,,,,----,----,----,,,----,----,----,,,,,----,----,"{'Ag': 0.05, 'N': 0.2, 'O': 0.6, 'K': 0.15}"
AgNO3-KNO3,1013,----,0.3-0.7,----,----,----,----,----,----,2.973,0.000994,----,----,----,,,,,,----,----,----,,,----,----,----,,,,,----,----,"{'Ag': 0.06000000000000001, 'N': 0.20000000000000004, 'O': 0.6, 'K': 0.14}"
AgNO3-KNO3,1014,----,0.4-0.6,----,----,----,----,----,----,3.185,0.00105,----,----,----,,,,,,----,----,----,,,----,----,----,,,,,----,----,"{'Ag': 0.08, 'N': 0.2, 'O': 0.6, 'K': 0.12}"
AgNO3-KNO3,1015,----,0.5-0.5,----,----,----,----,----,----,3.386,0.00106,----,----,----,0.11504,15372.27,,,,----,----,----,,,----,----,----,,,,,----,----,"{'Ag': 0.1, 'N': 0.2, 'O': 0.6, 'K': 0.1}"
AgNO3-KNO3,1016,----,0.6-0.4,----,----,----,----,----,----,3.602,0.00109,----,----,----,,,,,,----,----,----,,,----,----,----,,,,,----,----,"{'Ag': 0.12, 'N': 0.2, 'O': 0.6, 'K': 0.08}"
AgNO3-KNO3,1017,----,0.63-0.37,----,----,----,----,----,----,3.667,0.001095,----,----,----,,,,,,----,----,----,,,----,----,----,,,,,----,----,"{'Ag': 0.126, 'N': 0.2, 'O': 0.6, 'K': 0.074}"
AgNO3-KNO3,1018,----,0.7-0.3,----,----,----,----,----,----,3.817,0.0011,----,----,----,,,,,,----,----,----,,,----,----,----,,,,,----,----,"{'Ag': 0.14, 'N': 0.20000000000000004, 'O': 0.6, 'K': 0.06000000000000001}"
AgNO3-KNO3,1019,----,0.75-0.25,----,----,----,----,----,----,,,----,----,----,0.11192,15426.67,,,,----,----,----,,,----,----,----,,,,,----,----,"{'Ag': 0.15, 'N': 0.2, 'O': 0.6, 'K': 0.05}"
AgNO3-KNO3,1020,----,0.8-0.2,----,----,----,----,----,----,4.039,0.00111,----,----,----,,,,,,----,----,----,,,----,----,----,,,,,----,----,"{'Ag': 0.15999999999999998, 'N': 0.19999999999999996, 'O': 0.6, 'K': 0.039999999999999994}"
AgNO3-KNO3,1021,----,0.9-0.1,----,----,----,----,----,----,4.308,0.00118,----,----,----,,,,,,----,----,----,,,----,----,----,,,,,----,----,"{'Ag': 0.18, 'N': 0.2, 'O': 0.6, 'K': 0.02}"
AgNO3-KNO3,1022,----,1.0-0.0,----,----,----,----,----,----,4.487,0.00108,----,----,----,0.14124,14301.15,,,,----,----,----,,,----,----,----,,,,,----,----,"{'Ag': 0.2, 'N': 0.2, 'O': 0.6, 'K': 0.0}"
AgNO3-LiNO3,1023,----,0.0-1.0,----,----,----,----,----,----,2.1057,0.000592,----,----,----,0.08363,18690.24,,,,----,----,----,,,----,----,----,,,,,----,----,"{'Ag': 0.0, 'N': 0.2, 'O': 0.6, 'Li': 0.2}"
AgNO3-LiNO3,1024,----,0.1-0.9,----,----,----,----,----,----,2.3492,0.000611,----,----,----,,,,,,----,----,----,,,----,----,----,,,,,----,----,"{'Ag': 0.02, 'N': 0.2, 'O': 0.6, 'Li': 0.18}"
AgNO3-LiNO3,1025,----,0.2-0.8,----,----,----,----,----,----,2.6359,0.000723,----,----,----,,,,,,----,----,----,,,----,----,----,,,,,----,----,"{'Ag': 0.039999999999999994, 'N': 0.19999999999999996, 'O': 0.6, 'Li': 0.15999999999999998}"
AgNO3-LiNO3,1026,----,0.25-0.75,----,----,----,----,----,----,,,----,----,----,0.11289,16481.05,,,,----,----,----,,,----,----,----,,,,,----,----,"{'Ag': 0.05, 'N': 0.2, 'O': 0.6, 'Li': 0.15}"
AgNO3-LiNO3,1027,----,0.3-0.7,----,----,----,----,----,----,2.8897,0.000775,----,----,----,,,,,,----,----,----,,,----,----,----,,,,,----,----,"{'Ag': 0.06000000000000001, 'N': 0.20000000000000004, 'O': 0.6, 'Li': 0.14}"
AgNO3-LiNO3,1028,----,0.4-0.6,----,----,----,----,----,----,3.1637,0.000869,----,----,----,,,,,,----,----,----,,,----,----,----,,,,,----,----,"{'Ag': 0.08, 'N': 0.2, 'O': 0.6, 'Li': 0.12}"
AgNO3-LiNO3,1029,----,0.5-0.5,----,----,----,----,----,----,3.395,0.000907,----,----,----,0.10481,16012.44,,,,----,----,----,,,----,----,----,,,,,----,----,"{'Ag': 0.1, 'N': 0.2, 'O': 0.6, 'Li': 0.1}"
AgNO3-LiNO3,1030,----,0.6-0.4,----,----,----,----,----,----,3.6925,0.001061,----,----,----,,,,,,----,----,----,,,----,----,----,,,,,----,----,"{'Ag': 0.12, 'N': 0.2, 'O': 0.6, 'Li': 0.08}"
AgNO3-LiNO3,1031,----,0.7-0.3,----,----,----,----,----,----,3.8696,0.001018,----,----,----,,,,,,----,----,----,,,----,----,----,,,,,----,----,"{'Ag': 0.14, 'N': 0.20000000000000004, 'O': 0.6, 'Li': 0.06000000000000001}"
AgNO3-LiNO3,1032,----,0.75-0.25,----,----,----,----,----,----,,,----,----,----,0.13815,14660.98,,,,----,----,----,,,----,----,----,,,,,----,----,"{'Ag': 0.15, 'N': 0.2, 'O': 0.6, 'Li': 0.05}"
AgNO3-LiNO3,1033,----,0.8-0.2,----,----,----,----,----,----,4.0901,0.001059,----,----,----,,,,,,----,----,----,,,----,----,----,,,,,----,----,"{'Ag': 0.15999999999999998, 'N': 0.19999999999999996, 'O': 0.6, 'Li': 0.039999999999999994}"
AgNO3-LiNO3,1034,----,0.9-0.1,----,----,----,----,----,----,4.3095,0.001092,----,----,----,,,,,,----,----,----,,,----,----,----,,,,,----,----,"{'Ag': 0.18, 'N': 0.2, 'O': 0.6, 'Li': 0.02}"
AgNO3-LiNO3,1035,----,1.0-0.0,----,----,----,----,----,----,4.503,0.001098,----,----,----,0.14124,14301.15,,,,----,----,----,,,----,----,----,,,,,----,----,"{'Ag': 0.2, 'N': 0.2, 'O': 0.6, 'Li': 0.0}"
AgNO3-Mg(NO3)2,1036,----,0.9-0.1,----,----,----,----,----,----,4.1905,0.0010813,----,----,----,,,,,,----,----,----,,,----,----,----,,,,,----,----,"{'Ag': 0.18, 'N': 0.2, 'O': 0.6, 'Mg': 0.02}"
AgNO3-Mg(NO3)2,1037,----,0.91-0.09,----,----,----,----,----,----,4.2251,0.0010908,----,----,----,,,,,,----,----,----,,,----,----,----,,,,,----,----,"{'Ag': 0.182, 'N': 0.2, 'O': 0.6, 'Mg': 0.018}"
AgNO3-Mg(NO3)2,1038,----,0.92-0.08,----,----,----,----,----,----,4.2558,0.0010929,----,----,----,,,,,,----,----,----,,,----,----,----,,,,,----,----,"{'Ag': 0.184, 'N': 0.2, 'O': 0.6, 'Mg': 0.016}"
AgNO3-Mg(NO3)2,1039,----,0.93-0.07,----,----,----,----,----,----,4.2894,0.0011003,----,----,----,,,,,,----,----,----,,,----,----,----,,,,,----,----,"{'Ag': 0.186, 'N': 0.2, 'O': 0.6, 'Mg': 0.014000000000000002}"
AgNO3-Mg(NO3)2,1040,----,0.94-0.06,----,----,----,----,----,----,4.3205,0.0011033,----,----,----,,,,,,----,----,----,,,----,----,----,,,,,----,----,"{'Ag': 0.188, 'N': 0.2, 'O': 0.6, 'Mg': 0.012}"
AgNO3-Mg(NO3)2,1041,----,0.95-0.05,----,----,----,----,----,----,4.3539,0.0011106,----,----,----,,,,,,----,----,----,,,----,----,----,,,,,----,----,"{'Ag': 0.19000000000000003, 'N': 0.20000000000000004, 'O': 0.6, 'Mg': 0.010000000000000002}"
AgNO3-Mg(NO3)2,1042,----,0.96-0.04,----,----,----,----,----,----,4.3849,0.001113,----,----,----,,,,,,----,----,----,,,----,----,----,,,,,----,----,"{'Ag': 0.192, 'N': 0.2, 'O': 0.6, 'Mg': 0.008}"
AgNO3-Mg(NO3)2,1043,----,0.97-0.03,----,----,----,----,----,----,4.418,0.0011198,----,----,----,,,,,,----,----,----,,,----,----,----,,,,,----,----,"{'Ag': 0.194, 'N': 0.2, 'O': 0.6, 'Mg': 0.006}"
AgNO3-Mg(NO3)2,1044,----,0.98-0.02,----,----,----,----,----,----,4.4501,0.0011125,----,----,----,,,,,,----,----,----,,,----,----,----,,,,,----,----,"{'Ag': 0.196, 'N': 0.2, 'O': 0.6, 'Mg': 0.004}"
AgNO3-Mg(NO3)2,1045,----,0.99-0.01,----,----,----,----,----,----,4.4844,0.0011335,----,----,----,,,,,,----,----,----,,,----,----,----,,,,,----,----,"{'Ag': 0.19800000000000004, 'N': 0.20000000000000004, 'O': 0.6, 'Mg': 0.0020000000000000005}"
AgNO3-Mg(NO3)2,1046,----,1.0-0.0,----,----,----,----,----,----,4.5147,0.0011348,----,----,----,,,,,,----,----,----,,,----,----,----,,,,,----,----,"{'Ag': 0.2, 'N': 0.2, 'O': 0.6, 'Mg': 0.0}"
AgNO3-NaNO3,1047,----,0.0-1.0,----,----,----,----,----,----,2.3569,0.00075,----,----,----,0.10392,16234.19,,,,----,----,----,,,----,----,----,,,,,----,----,"{'Ag': 0.0, 'N': 0.2, 'O': 0.6, 'Na': 0.2}"
AgNO3-NaNO3,1048,----,0.2-0.8,----,----,----,----,----,----,2.8,0.00086,----,----,----,,,,,,----,----,----,,,----,----,----,,,,,----,----,"{'Ag': 0.039999999999999994, 'N': 0.19999999999999996, 'O': 0.6, 'Na': 0.15999999999999998}"
AgNO3-NaNO3,1049,----,0.25-0.75,----,----,----,----,----,----,,,----,----,----,0.11369,15493.61,,,,----,----,----,,,----,----,----,,,,,----,----,"{'Ag': 0.05, 'N': 0.2, 'O': 0.6, 'Na': 0.15}"
AgNO3-NaNO3,1050,----,0.4-0.6,----,----,----,----,----,----,3.2373,0.00096,----,----,----,,,,,,----,----,----,,,----,----,----,,,,,----,----,"{'Ag': 0.08, 'N': 0.2, 'O': 0.6, 'Na': 0.12}"
AgNO3-NaNO3,1051,----,0.5-0.5,----,----,----,----,----,----,,,----,----,----,0.12345,15296.96,,,,----,----,----,,,----,----,----,,,,,----,----,"{'Ag': 0.1, 'N': 0.2, 'O': 0.6, 'Na': 0.1}"
AgNO3-NaNO3,1052,----,0.6-0.4,----,----,----,----,----,----,3.6923,0.00107,----,----,----,,,,,,----,----,----,,,----,----,----,,,,,----,----,"{'Ag': 0.12, 'N': 0.2, 'O': 0.6, 'Na': 0.08}"
AgNO3-NaNO3,1053,----,0.75-0.25,----,----,----,----,----,----,,,----,----,----,0.12903,14824.16,,,,----,----,----,,,----,----,----,,,,,----,----,"{'Ag': 0.15, 'N': 0.2, 'O': 0.6, 'Na': 0.05}"
AgNO3-NaNO3,1054,----,0.8-0.2,----,----,----,----,----,----,4.1045,0.0011,----,----,----,,,,,,----,----,----,,,----,----,----,,,,,----,----,"{'Ag': 0.15999999999999998, 'N': 0.19999999999999996, 'O': 0.6, 'Na': 0.039999999999999994}"
AgNO3-NaNO3,1055,----,1.0-0.0,----,----,----,----,----,----,4.503,0.001098,----,----,----,0.14124,14301.15,,,,----,----,----,,,----,----,----,,,,,----,----,"{'Ag': 0.2, 'N': 0.2, 'O': 0.6, 'Na': 0.0}"
AgNO3-RbNO3,1056,----,0.0-1.0,----,----,----,----,----,----,3.109,0.001001,----,----,----,0.14711,15865.99,,,,----,----,----,,,----,----,----,,,,,----,----,"{'Ag': 0.0, 'N': 0.2, 'O': 0.6, 'Rb': 0.2}"
AgNO3-RbNO3,1057,----,0.1-0.9,----,----,----,----,----,----,3.228,0.00105,----,----,----,,,,,,----,----,----,,,----,----,----,,,,,----,----,"{'Ag': 0.02, 'N': 0.2, 'O': 0.6, 'Rb': 0.18}"
AgNO3-RbNO3,1058,----,0.2-0.8,----,----,----,----,----,----,3.384,0.00114,----,----,----,,,,,,----,----,----,,,----,----,----,,,,,----,----,"{'Ag': 0.039999999999999994, 'N': 0.19999999999999996, 'O': 0.6, 'Rb': 0.15999999999999998}"
AgNO3-RbNO3,1059,----,0.25-0.75,----,----,----,----,----,----,,,----,----,----,0.14693,15008.26,,,,----,----,----,,,----,----,----,,,,,----,----,"{'Ag': 0.05, 'N': 0.2, 'O': 0.6, 'Rb': 0.15}"
AgNO3-RbNO3,1060,----,0.3-0.7,----,----,----,----,----,----,3.519,0.001185,----,----,----,,,,,,----,----,----,,,----,----,----,,,,,----,----,"{'Ag': 0.06000000000000001, 'N': 0.20000000000000004, 'O': 0.6, 'Rb': 0.14}"
AgNO3-RbNO3,1061,----,0.4-0.6,----,----,----,----,----,----,3.655,0.00121,----,----,----,,,,,,----,----,----,,,----,----,----,,,,,----,----,"{'Ag': 0.08, 'N': 0.2, 'O': 0.6, 'Rb': 0.12}"
AgNO3-RbNO3,1062,----,0.5-0.5,----,----,----,----,----,----,3.789,0.00122,----,----,----,0.14094,14648.43,,,,----,----,----,,,----,----,----,,,,,----,----,"{'Ag': 0.1, 'N': 0.2, 'O': 0.6, 'Rb': 0.1}"
AgNO3-RbNO3,1063,----,0.6-0.4,----,----,----,----,----,----,3.922,0.00121,----,----,----,,,,,,----,----,----,,,----,----,----,,,,,----,----,"{'Ag': 0.12, 'N': 0.2, 'O': 0.6, 'Rb': 0.08}"
AgNO3-RbNO3,1064,----,0.7-0.3,----,----,----,----,----,----,4.061,0.0012,----,----,----,,,,,,----,----,----,,,----,----,----,,,,,----,----,"{'Ag': 0.14, 'N': 0.20000000000000004, 'O': 0.6, 'Rb': 0.06000000000000001}"
AgNO3-RbNO3,1065,----,0.75-0.25,----,----,----,----,----,----,,,----,----,----,0.14207,14271.86,,,,----,----,----,,,----,----,----,,,,,----,----,"{'Ag': 0.15, 'N': 0.2, 'O': 0.6, 'Rb': 0.05}"
AgNO3-RbNO3,1066,----,0.8-0.2,----,----,----,----,----,----,4.194,0.00116,----,----,----,,,,,,----,----,----,,,----,----,----,,,,,----,----,"{'Ag': 0.15999999999999998, 'N': 0.19999999999999996, 'O': 0.6, 'Rb': 0.039999999999999994}"
AgNO3-RbNO3,1067,----,0.9-0.1,----,----,----,----,----,----,4.329,0.001107,----,----,----,,,,,,----,----,----,,,----,----,----,,,,,----,----,"{'Ag': 0.18, 'N': 0.2, 'O': 0.6, 'Rb': 0.02}"
AgNO3-RbNO3,1068,----,1.0-0.0,----,----,----,----,----,----,4.463,0.001036,----,----,----,0.14124,14301.15,,,,----,----,----,,,----,----,----,,,,,----,----,"{'Ag': 0.2, 'N': 0.2, 'O': 0.6, 'Rb': 0.0}"
AgNO3-TlNO3,1069,----,0.0-1.0,----,----,----,----,----,----,5.807,0.001858,----,----,----,3.67,,,,,----,----,----,,,----,----,----,,,,,----,----,"{'Ag': 0.0, 'N': 0.2, 'O': 0.6, 'Tl': 0.2}"
AgNO3-TlNO3,1070,----,0.1-0.9,----,----,----,----,----,----,5.695,0.00178,----,----,----,,,,,,----,----,----,,,----,----,----,,,,,----,----,"{'Ag': 0.02, 'N': 0.2, 'O': 0.6, 'Tl': 0.18}"
AgNO3-TlNO3,1071,----,0.146-0.854,----,----,----,----,----,----,,,----,----,----,1.467,3774.03,,,,----,----,----,,,----,----,----,,,,,----,----,"{'Ag': 0.029199999999999997, 'N': 0.2, 'O': 0.6, 'Tl': 0.1708}"
AgNO3-TlNO3,1072,----,0.2-0.8,----,----,----,----,----,----,5.582,0.00171,----,----,----,,,,,,----,----,----,,,----,----,----,,,,,----,----,"{'Ag': 0.039999999999999994, 'N': 0.19999999999999996, 'O': 0.6, 'Tl': 0.15999999999999998}"
AgNO3-TlNO3,1073,----,0.3-0.7,----,----,----,----,----,----,5.467,0.00163,----,----,----,,,,,,----,----,----,,,----,----,----,,,,,----,----,"{'Ag': 0.06000000000000001, 'N': 0.20000000000000004, 'O': 0.6, 'Tl': 0.14}"
AgNO3-TlNO3,1074,----,0.338-0.662,----,----,----,----,----,----,,,----,----,----,1.704,3241.82,,,,----,----,----,,,----,----,----,,,,,----,----,"{'Ag': 0.06760000000000001, 'N': 0.2, 'O': 0.6, 'Tl': 0.13240000000000002}"
AgNO3-TlNO3,1075,----,0.4-0.6,----,----,----,----,----,----,5.351,0.00156,----,----,----,,,,,,----,----,----,,,----,----,----,,,,,----,----,"{'Ag': 0.08, 'N': 0.2, 'O': 0.6, 'Tl': 0.12}"
AgNO3-TlNO3,1076,----,0.452-0.548,----,----,----,----,----,----,,,----,----,----,1.592,3568.17,,,,----,----,----,,,----,----,----,,,,,----,----,"{'Ag': 0.09040000000000001, 'N': 0.2, 'O': 0.6, 'Tl': 0.1096}"
AgNO3-TlNO3,1077,----,0.5-0.5,----,----,----,----,----,----,5.23,0.00149,----,----,----,,,,,,----,----,----,,,----,----,----,,,,,----,----,"{'Ag': 0.1, 'N': 0.2, 'O': 0.6, 'Tl': 0.1}"
AgNO3-TlNO3,1078,----,0.511-0.489,----,----,----,----,----,----,,,----,----,----,0.307,10153.48,,,,----,----,----,,,----,----,----,,,,,----,----,"{'Ag': 0.1022, 'N': 0.2, 'O': 0.6, 'Tl': 0.0978}"
AgNO3-TlNO3,1079,----,0.562-0.438,----,----,----,----,----,----,,,----,----,----,0.302,10317.92,,,,----,----,----,,,----,----,----,,,,,----,----,"{'Ag': 0.11240000000000001, 'N': 0.2, 'O': 0.6, 'Tl': 0.0876}"
AgNO3-TlNO3,1080,----,0.591-0.409,----,----,----,----,----,----,,,----,----,----,0.319,10284.44,,,,----,----,----,,,----,----,----,,,,,----,----,"{'Ag': 0.1182, 'N': 0.2, 'O': 0.6, 'Tl': 0.0818}"
AgNO3-TlNO3,1081,----,0.6-0.4,----,----,----,----,----,----,5.103,0.00142,----,----,----,,,,,,----,----,----,,,----,----,----,,,,,----,----,"{'Ag': 0.12, 'N': 0.2, 'O': 0.6, 'Tl': 0.08}"
AgNO3-TlNO3,1082,----,0.611-0.389,----,----,----,----,----,----,,,----,----,----,0.266,11033.39,,,,----,----,----,,,----,----,----,,,,,----,----,"{'Ag': 0.1222, 'N': 0.2, 'O': 0.6, 'Tl': 0.07780000000000001}"
AgNO3-TlNO3,1083,----,0.629-0.371,----,----,----,----,----,----,,,----,----,----,0.31,10401.6,,,,----,----,----,,,----,----,----,,,,,----,----,"{'Ag': 0.1258, 'N': 0.2, 'O': 0.6, 'Tl': 0.0742}"
AgNO3-TlNO3,1084,----,0.658-0.342,----,----,----,----,----,----,,,----,----,----,0.334,10100.34,,,,----,----,----,,,----,----,----,,,,,----,----,"{'Ag': 0.1316, 'N': 0.2, 'O': 0.6, 'Tl': 0.0684}"
AgNO3-TlNO3,1085,----,0.7-0.3,----,----,----,----,----,----,4.97,0.00135,----,----,----,,,,,,----,----,----,,,----,----,----,,,,,----,----,"{'Ag': 0.14, 'N': 0.20000000000000004, 'O': 0.6, 'Tl': 0.06000000000000001}"
AgNO3-TlNO3,1086,----,0.702-0.298,----,----,----,----,----,----,,,----,----,----,0.357,9857.67,,,,----,----,----,,,----,----,----,,,,,----,----,"{'Ag': 0.1404, 'N': 0.2, 'O': 0.6, 'Tl': 0.0596}"
AgNO3-TlNO3,1087,----,0.74-0.26,----,----,----,----,----,----,,,----,----,----,1.3,4790.76,,,,----,----,----,,,----,----,----,,,,,----,----,"{'Ag': 0.148, 'N': 0.2, 'O': 0.6, 'Tl': 0.052000000000000005}"
AgNO3-TlNO3,1088,----,0.8-0.2,----,----,----,----,----,----,4.828,0.00127,----,----,----,,,,,,----,----,----,,,----,----,----,,,,,----,----,"{'Ag': 0.15999999999999998, 'N': 0.19999999999999996, 'O': 0.6, 'Tl': 0.039999999999999994}"
AgNO3-TlNO3,1089,----,0.821-0.179,----,----,----,----,----,----,,,----,----,----,1.5,4301.22,,,,----,----,----,,,----,----,----,,,,,----,----,"{'Ag': 0.16419999999999998, 'N': 0.2, 'O': 0.6, 'Tl': 0.0358}"
AgNO3-TlNO3,1090,----,0.9-0.1,----,----,----,----,----,----,4.684,0.00121,----,----,----,,,,,,----,----,----,,,----,----,----,,,,,----,----,"{'Ag': 0.18, 'N': 0.2, 'O': 0.6, 'Tl': 0.02}"
AgNO3-TlNO3,1091,----,0.932-0.068,----,----,----,----,----,----,,,----,----,----,1.74,3834.28,,,,----,----,----,,,----,----,----,,,,,----,----,"{'Ag': 0.18639999999999998, 'N': 0.19999999999999996, 'O': 0.6, 'Tl': 0.0136}"
AgNO3-TlNO3,1092,----,1.0-0.0,----,----,----,----,----,----,4.521,0.00113,----,----,----,4.56,,,,,----,----,----,,,----,----,----,,,,,----,----,"{'Ag': 0.2, 'N': 0.2, 'O': 0.6, 'Tl': 0.0}"
AgSCN-N(C3H7)4SCN,1093,----,0.034-0.966,----,----,----,----,----,----,,,----,----,----,2.9202e-05,43767.63,,,,----,----,----,,,----,----,----,,,,,----,----,"{'Ag': 0.0024890190336749637, 'S': 0.07320644216691069, 'C': 0.28535871156661785, 'N': 0.14392386530014642, 'H': 0.4950219619326501}"
AgSCN-N(C3H7)4SCN,1094,----,0.151-0.849,----,----,----,----,----,----,,,----,----,----,2.8396e-05,44371.56,,,,----,----,----,,,----,----,----,,,,,----,----,"{'Ag': 0.012089671737389913, 'S': 0.0800640512409928, 'C': 0.2839871897518014, 'N': 0.1480384307445957, 'H': 0.4758206565252202}"
AgSCN-N(C3H7)4SCN,1095,----,0.268-0.732,----,----,----,----,----,----,,,----,----,----,2.3915e-05,45458.37,,,,----,----,----,,,----,----,----,,,,,----,----,"{'Ag': 0.023674911660777388, 'S': 0.08833922261484099, 'C': 0.2823321554770318, 'N': 0.1530035335689046, 'H': 0.4526501766784452}"
AgSCN-N(C3H7)4SCN,1096,----,0.416-0.584,----,----,----,----,----,----,,,----,----,----,9.9695e-06,48825.71,,,,----,----,----,,,----,----,----,,,,,----,----,"{'Ag': 0.04227642276422764, 'S': 0.1016260162601626, 'C': 0.27967479674796747, 'N': 0.16097560975609754, 'H': 0.41544715447154473}"
Al2O3,1097,----,Pure Salt,----,----,----,----,----,----,2.93,,----,----,----,,,,,,----,----,----,,,----,----,----,,,,,----,----,"{'Al': 0.4, 'O': 0.6}"
Al2O3-CaF2,1098,----,0.0-1.0,----,----,----,----,----,----,2.52,,----,----,----,,,,,,----,----,----,,,----,----,----,,,,,----,----,"{'Al': 0.0, 'O': 0.0, 'Ca': 0.3333333333333333, 'F': 0.6666666666666666}"
Al2O3-CaF2,1099,----,0.078-0.922,----,----,----,----,----,----,4.415,0.001,----,----,----,1.0,,,,,----,----,----,,,----,----,----,,,,,----,----,"{'Al': 0.049429657794676805, 'O': 0.0741444866920152, 'Ca': 0.2921419518377693, 'F': 0.5842839036755386}"
Al2O3-CaF2,1100,----,0.161-0.839,----,----,----,----,----,----,4.564,0.001024,----,----,----,1.5,,,,,----,----,----,,,----,----,----,,,,,----,----,"{'Al': 0.09692956050571945, 'O': 0.14539434075857915, 'Ca': 0.25255869957856714, 'F': 0.5051173991571343}"
Al2O3-CaF2,1101,----,0.186-0.814,----,----,----,----,----,----,,,----,----,----,1.5,,,,,----,----,----,,,----,----,----,,,,,----,----,"{'Al': 0.1103202846975089, 'O': 0.16548042704626337, 'Ca': 0.24139976275207592, 'F': 0.48279952550415184}"
Al2O3-CaF2,1102,----,0.247-0.753,----,----,----,----,----,----,4.571,0.00098,----,----,----,2.0,,,,,----,----,----,,,----,----,----,,,,,----,----,"{'Al': 0.14138523182598742, 'O': 0.2120778477389811, 'Ca': 0.21551230681167718, 'F': 0.43102461362335437}"
Al2O3-CaF2,1103,----,0.283-0.717,----,----,----,----,----,----,,,----,----,----,0.3,,,,,----,----,----,,,----,----,----,,,,,----,----,"{'Al': 0.15872125630959058, 'O': 0.23808188446438588, 'Ca': 0.20106561974200785, 'F': 0.4021312394840157}"
Al2O3-CaF2,1104,----,0.292-0.708,----,----,----,----,----,----,,,----,----,----,3.0,,,,,----,----,----,,,----,----,----,,,,,----,----,"{'Al': 0.16294642857142858, 'O': 0.24441964285714285, 'Ca': 0.19754464285714288, 'F': 0.39508928571428575}"
Al2O3-CaF2,1105,----,0.338-0.662,----,----,----,----,----,----,,,----,----,----,,,,,,----,----,----,,,----,----,----,,,,,----,----,"{'Al': 0.1838955386289445, 'O': 0.27584330794341677, 'Ca': 0.18008705114254625, 'F': 0.3601741022850925}"
Al2O3-CaF2,1106,----,0.385-0.615,----,----,----,----,----,----,,,----,----,----,0.6,,,,,----,----,----,,,----,----,----,,,,,----,----,"{'Al': 0.20424403183023873, 'O': 0.3063660477453581, 'Ca': 0.16312997347480107, 'F': 0.32625994694960214}"
Al2O3-CaF2,1107,----,0.404-0.596,----,----,----,----,----,----,,,----,----,----,0.8,,,,,----,----,----,,,----,----,----,,,,,----,----,"{'Al': 0.21218487394957983, 'O': 0.3182773109243698, 'Ca': 0.15651260504201678, 'F': 0.31302521008403356}"
Al2O3-CaF2,1108,----,0.434-0.566,----,----,----,----,----,----,,,----,----,----,1.0,,,,,----,----,----,,,----,----,----,,,,,----,----,"{'Al': 0.22440537745604963, 'O': 0.33660806618407446, 'Ca': 0.14632885211995864, 'F': 0.29265770423991727}"
Al2O3-Li3AlF6,1109,----,0.0-1.0,----,----,----,----,----,----,3.0422,0.0008359,----,----,----,,,,,,----,----,----,,,----,----,----,,,,,----,----,"{'Al': 0.1, 'O': 0.0, 'Li': 0.3, 'F': 0.6}"
Al2O3-Li3AlF6,1110,----,0.03-0.97,----,----,----,----,----,----,3.0466,0.000846,----,----,----,,,,,,----,----,----,,,----,----,----,,,,,----,----,"{'Al': 0.10456852791878173, 'O': 0.009137055837563452, 'Li': 0.2954314720812183, 'F': 0.5908629441624366}"
Al2O3-Li3AlF6,1111,----,0.06-0.94,----,----,----,----,----,----,2.973,0.000792,----,----,----,,,,,,----,----,----,,,----,----,----,,,,,----,----,"{'Al': 0.10927835051546393, 'O': 0.018556701030927835, 'Li': 0.2907216494845361, 'F': 0.5814432989690722}"
