Repository: tanoret/MoltenSaltPropnet

# MoltenSaltPropnet
Physics-informed deep-learning toolkit for predicting **thermophysical properties of molten-salt mixtures** from chemical composition and temperature.

---

## Data Pipeline

1. **Source** – Raw NIST SALTDBLEAN CSVs (`density-csv.csv`, `viscosity-csv.csv`, …).  
2. **Pre-processing** – `data_processor.ipynb` cleans columns, harmonizes units, expands polynomial coefficients, and outputs `saltdblean_processed.csv`.  
3. **Loading** – `SALTDBLEANProcessor.from_csv(...)` handles:  
   * NaN imputation / type coercion  
   * Composition normalization  
   * Train/validation/test splits with reproducible seeds  
4.

File: data/saltdblean_janz_processed.csv (part 8 of 28)
MgF2,15,62.3018,Pure Salt,1534.2,2,Kojima 1968 [83],2512,----,Ruff 1928 [123],3.24,0.000524,1650-2100,3,Kirshenbaum 1960 [80],0.187,32100.0,,,,1514.7-1853.2,3,Takeda 2015 [135],0.867,-0.000141,1536-2400,20,Gheribi 2014 [58],,,,,----,----,"{'Mg': 0.3333333333333333, 'F': 0.6666666666666666}"
NaCl,16,58.4428,Pure Salt,1073.8,1,Dawson 1963 [44],1715,----,Ruff 1921 [124],2.14,0.000543,1076.2-1303.2,1,Van Artsdalen 1955 [144],0.0893,22000.0,,,,1083.2-1203.2,1,Torklep 1979 [142],0.712,-0.00018,1170-1441,8,Nagasaka 1992 [102],77.7638,-0.0075312,,,10,Barin 1977 [8],"{'Na': 0.5, 'Cl': 0.5}"
NaF,17,41.9882,Pure Salt,1268,2,Cantor 1961 [30],1978,----,Ruff 1922 [125],2.76,0.000636,1273-1373,1,Paucirova 1970 [111],0.12,26500.0,,,,1273-1373,1,Brockner 1979 [27],1.26,-0.00028,1268.15-1800,20,Gheribi 2014 [58],72.989,,,,5,Obrien 1957 [106],"{'Na': 0.5, 'F': 0.5}"
NdCl3,18,250.599,Pure Salt,1031,2,Druding 1961 [49],1897,10,Glushko 1972 [61],4.26,0.00093,1082-1272,3,Cho 1972 [38],0.0851,36900.0,,,,1030-1237,3,Hayashi 1997 [63],,,----,----,----,,,,,----,----,"{'Nd': 0.25, 'Cl': 0.75}"
Al2O3-Na3AlF6,1112,----,0.0-1.0,----,----,----,----,----,----,2.115,0.000982,----,----,----,,,,,,----,----,----,,,----,----,----,,,,,----,----,"{'Al': 0.1, 'O': 0.0, 'Na': 0.3, 'F': 0.6}"
Al2O3-Na3AlF6,1113,----,0.03-0.97,----,----,----,----,----,----,3.2522,0.0009148,----,----,----,,,,,,----,----,----,,,----,----,----,,,,,----,----,"{'Al': 0.10456852791878173, 'O': 0.009137055837563452, 'Na': 0.2954314720812183, 'F': 0.5908629441624366}"
Al2O3-Na3AlF6,1114,----,0.06-0.94,----,----,----,----,----,----,3.212,0.0008906,----,----,----,,,,,,----,----,----,,,----,----,----,,,,,----,----,"{'Al': 0.10927835051546393, 'O': 0.018556701030927835, 'Na': 0.2907216494845361, 'F': 0.5814432989690722}"
Al2O3-Na3AlF6,1115,----,0.079-0.921,----,----,----,----,----,----,,,----,----,----,0.0225944,49593.78,,,,----,----,----,,,----,----,----,,,,,----,----,"{'Al': 0.11233732431025506, 'O': 0.024674648620510147, 'Na': 0.2876626756897449, 'F': 0.5753253513794898}"
Al2O3-Na3AlF6,1116,----,0.098-0.902,----,----,----,----,----,----,3.235935,0.0009115,----,----,----,,,,,,----,----,----,,,----,----,----,,,,,----,----,"{'Al': 0.11545741324921137, 'O': 0.03091482649842272, 'Na': 0.28454258675078864, 'F': 0.5690851735015773}"
Al2O3-Na3AlF6,1117,----,0.12-0.88,----,----,----,----,----,----,3.1458,0.0008523,----,----,----,,,,,,----,----,----,,,----,----,----,,,,,----,----,"{'Al': 0.11914893617021277, 'O': 0.03829787234042553, 'Na': 0.28085106382978725, 'F': 0.5617021276595745}"
Al2O3-Na3AlF6,1118,----,0.152-0.848,----,----,----,----,----,----,,,----,----,----,0.0217493,51100.05,,,,----,----,----,,,----,----,----,,,,,----,----,"{'Al': 0.12467532467532466, 'O': 0.049350649350649346, 'Na': 0.2753246753246753, 'F': 0.5506493506493506}"
Al2O3-Na3AlF6,1119,----,0.18-0.82,----,----,----,----,----,----,3.0736,0.000807,----,----,----,,,,,,----,----,----,,,----,----,----,,,,,----,----,"{'Al': 0.12967032967032968, 'O': 0.059340659340659345, 'Na': 0.2703296703296703, 'F': 0.5406593406593406}"
Al2O3-Na3AlF6,1120,----,0.186-0.814,----,----,----,----,----,----,3.132648,0.00085012,----,----,----,,,,,,----,----,----,,,----,----,----,,,,,----,----,"{'Al': 0.13076074972436605, 'O': 0.0615214994487321, 'Na': 0.26923925027563395, 'F': 0.5384785005512679}"
Al2O3-Na3AlF6,1121,----,0.219-0.781,----,----,----,----,----,----,,,----,----,----,0.0254018,51459.88,,,,----,----,----,,,----,----,----,,,,,----,----,"{'Al': 0.13688938798427852, 'O': 0.073778775968557, 'Na': 0.2631106120157215, 'F': 0.526221224031443}"
Al2O3-Na3AlF6,1122,----,0.227-0.773,----,----,----,----,----,----,3.006758,0.0007612,----,----,----,,,,,,----,----,----,,,----,----,----,,,,,----,----,"{'Al': 0.13840947546531304, 'O': 0.07681895093062606, 'Na': 0.26159052453468695, 'F': 0.5231810490693739}"
Al2O3-Na3AlF6,1123,----,0.24-0.76,----,----,----,----,----,----,2.9672,0.000732,----,----,----,0.0389771,48623.08,,,,----,----,----,,,----,----,----,,,,,----,----,"{'Al': 0.1409090909090909, 'O': 0.0818181818181818, 'Na': 0.2590909090909091, 'F': 0.5181818181818182}"
Al2O3-Na3AlF6,1124,----,0.266-0.734,----,----,----,----,----,----,2.97381,0.00073715,----,----,----,,,,,,----,----,----,,,----,----,----,,,,,----,----,"{'Al': 0.14602076124567473, 'O': 0.09204152249134949, 'Na': 0.25397923875432526, 'F': 0.5079584775086505}"
Al2O3-Na3AlF6,1125,----,0.3-0.7,----,----,----,----,----,----,,,----,----,----,0.0416906,51493.35,,,,----,----,----,,,----,----,----,,,,,----,----,"{'Al': 0.15294117647058825, 'O': 0.10588235294117648, 'Na': 0.24705882352941178, 'F': 0.49411764705882355}"
AlBr3,1126,----,Pure Salt,----,----,----,----,----,----,3.5491,0.0024356,----,----,----,0.03491,13066.85,,,,----,----,----,,,----,----,----,,,,,----,----,"{'Al': 0.25, 'Br': 0.75}"
AlBr3-HgBr2,1127,----,0.6667-0.3333,----,----,----,----,----,----,4.4973,0.0024002,----,----,----,0.0002317,36907.26,,,,----,----,----,,,----,----,----,,,,,----,----,"{'Al': 0.18182561976709302, 'Br': 0.727275206589031, 'Hg': 0.09089917364387597}"
AlBr3-HgBr2,1128,----,0.6951-0.3049,----,----,----,----,----,----,4.4393,0.0024499,----,----,----,0.0005658,33688.88,,,,----,----,----,,,----,----,----,,,,,----,----,"{'Al': 0.18811398879597305, 'Br': 0.7293713295986577, 'Hg': 0.08251468160536927}"
AlBr3-HgBr2,1129,----,0.7187-0.2813,----,----,----,----,----,----,4.1321,0.00188,----,----,----,0.000578,33201.85,,,,----,----,----,,,----,----,----,,,,,----,----,"{'Al': 0.1932664640869121, 'Br': 0.731088821362304, 'Hg': 0.07564471455078388}"
AlBr3-HgBr2,1130,----,0.7354-0.2646,----,----,----,----,----,----,4.2456,0.00229,----,----,----,0.000726,32222.36,,,,----,----,----,,,----,----,----,,,,,----,----,"{'Al': 0.19687315950099055, 'Br': 0.7322910531669968, 'Hg': 0.07083578733201264}"
AlBr3-HgBr2,1131,----,0.7694-0.2306,----,----,----,----,----,----,4.2233,0.00247,----,----,----,0.000736,31465.46,,,,----,----,----,,,----,----,----,,,,,----,----,"{'Al': 0.20411736615907042, 'Br': 0.7347057887196901, 'Hg': 0.06117684512123946}"
AlBr3-HgBr2,1132,----,0.8015-0.1985,----,----,----,----,----,----,4.1432,0.00253,----,----,----,0.0004645,32376.33,,,,----,----,----,,,----,----,----,,,,,----,----,"{'Al': 0.21083782717348415, 'Br': 0.7369459423911614, 'Hg': 0.05221623043535447}"
AlBr3-HgBr2,1133,----,0.848-0.152,----,----,----,----,----,----,3.9315,0.0023501,----,----,----,0.002011,26146.25,,,,----,----,----,,,----,----,----,,,,,----,----,"{'Al': 0.2203742203742204, 'Br': 0.7401247401247402, 'Hg': 0.0395010395010395}"
AlBr3-HgBr2,1134,----,0.9266-0.0734,----,----,----,----,----,----,3.7383,0.0023801,----,----,----,0.005633,20695.67,,,,----,----,----,,,----,----,----,,,,,----,----,"{'Al': 0.23598023735547294, 'Br': 0.7453267457851577, 'Hg': 0.018693016859369433}"
AlBr3-HgBr2,1135,----,1.0-0.0,----,----,----,----,----,----,3.4969,0.0022801,----,----,----,0.03632,13004.51,,,,----,----,----,,,----,----,----,,,,,----,----,"{'Al': 0.25, 'Br': 0.75, 'Hg': 0.0}"
AlBr3-KBr,1136,----,0.6667-0.3333,----,----,----,----,----,----,3.3615,0.0014202,----,----,----,0.006875,25284.34,,,,----,----,----,,,----,----,----,,,,,----,----,"{'Al': 0.2000059998800024, 'Br': 0.7000059998800023, 'K': 0.0999880002399952}"
AlBr3-KBr,1137,----,0.6877-0.3123,----,----,----,----,----,----,3.3951,0.0015102,----,----,----,0.004546,26562.15,,,,----,----,----,,,----,----,----,,,,,----,----,"{'Al': 0.20373881614030928, 'Br': 0.7037388161403093, 'K': 0.09252236771938141}"
AlBr3-KBr,1138,----,0.7121-0.2879,----,----,----,----,----,----,3.3838,0.0015001,----,----,----,,,,,,----,----,----,,,----,----,----,,,,,----,----,"{'Al': 0.20796098358740728, 'Br': 0.7079609835874072, 'K': 0.08407803282518544}"
AlBr3-KBr,1139,----,0.7122-0.2878,----,----,----,----,----,----,,,----,----,----,0.003503,27365.49,,,,----,----,----,,,----,----,----,,,,,----,----,"{'Al': 0.20797803994860417, 'Br': 0.7079780399486041, 'K': 0.08404392010279173}"
AlBr3-KBr,1140,----,0.7366-0.2634,----,----,----,----,----,----,,,----,----,----,0.004652,26257.55,,,,----,----,----,,,----,----,----,,,,,----,----,"{'Al': 0.2120810779684441, 'Br': 0.7120810779684441, 'K': 0.07583784406311184}"
AlBr3-KBr,1141,----,0.7566-0.2434,----,----,----,----,----,----,3.4219,0.0016301,----,----,----,0.003871,26634.95,,,,----,----,----,,,----,----,----,,,,,----,----,"{'Al': 0.2153592166685643, 'Br': 0.7153592166685643, 'K': 0.06928156666287145}"
AlBr3-KBr,1142,----,0.7659-0.2341,----,----,----,----,----,----,3.4186,0.0016401,----,----,----,0.004033,26349.18,,,,----,----,----,,,----,----,----,,,,,----,----,"{'Al': 0.21685825924457783, 'Br': 0.7168582592445778, 'K': 0.06628348151084433}"
AlBr3-KCl,1143,----,0.667-0.333,----,----,----,----,----,----,3.2364,0.0014321,----,----,----,,,,,,----,----,----,,,----,----,----,,,,,----,----,"{'Al': 0.2000599880023995, 'Br': 0.6001799640071985, 'K': 0.09988002399520095, 'Cl': 0.09988002399520095}"
AlBr3-KCl,1144,----,1.0-0.0,----,----,----,----,----,----,3.5104,0.0023143,----,----,----,0.0462149,12184.01,,,,----,----,----,,,----,----,----,,,,,----,----,"{'Al': 0.25, 'Br': 0.75, 'K': 0.0, 'Cl': 0.0}"
AlBr3-NH4Br,1145,----,0.6669-0.3331,----,----,----,----,----,----,3.2035,0.0013152,----,----,----,0.00585,25518.64,,,,----,----,----,,,----,----,----,,,,,----,----,"{'Al': 0.14292143500064294, 'Br': 0.5001500150015001, 'N': 0.07138570999957139, 'H': 0.28554283999828556}"
AlBr3-NH4Br,1146,----,0.709-0.291,----,----,----,----,----,----,3.2491,0.001404,----,----,----,0.00454,26212.36,,,,----,----,----,,,----,----,----,,,,,----,----,"{'Al': 0.15473592317765167, 'Br': 0.5277171540811872, 'N': 0.06350938454823221, 'H': 0.25403753819292885}"
AlBr3-NH4Br,1147,----,0.7478-0.2522,----,----,----,----,----,----,3.2763,0.0014586,----,----,----,0.00626,24968.86,,,,----,----,----,,,----,----,----,,,,,----,----,"{'Al': 0.16601545155847613, 'Br': 0.5540360536364444, 'N': 0.05598969896101589, 'H': 0.22395879584406356}"
AlBr3-NH4Br,1148,----,0.7563-0.2437,----,----,----,----,----,----,3.2968,0.0015179,----,----,----,0.00524,25398.56,,,,----,----,----,,,----,----,----,,,,,----,----,"{'Al': 0.16853857467575878, 'Br': 0.5599233409101039, 'N': 0.054307616882827474, 'H': 0.2172304675313099}"
AlBr3-NH4Br,1149,----,0.784-0.216,----,----,----,----,----,----,3.3275,0.0016029,----,----,----,0.0073,23944.18,,,,----,----,----,,,----,----,----,,,,,----,----,"{'Al': 0.17689530685920576, 'Br': 0.5794223826714802, 'N': 0.048736462093862815, 'H': 0.19494584837545126}"
AlBr3-NH4Br,1150,----,1.0-0.0,----,----,----,----,----,----,3.4969,0.0022801,----,----,----,0.0356,13071.45,,,,----,----,----,,,----,----,----,,,,,----,----,"{'Al': 0.25, 'Br': 0.75, 'N': 0.0, 'H': 0.0}"
AlBr3-NaBr,1151,----,0.333-0.667,----,----,----,----,----,----,3.026,0.000812,----,----,----,,,,,,----,----,----,,,----,----,----,,,,,----,----,"{'Al': 0.12490622655663915, 'Br': 0.6249062265566391, 'Na': 0.2501875468867217}"
AlBr3-NaBr,1152,----,0.5-0.5,----,----,----,----,----,----,3.267,0.00113,----,----,----,,,,,,----,----,----,,,----,----,----,,,,,----,----,"{'Al': 0.16666666666666666, 'Br': 0.6666666666666666, 'Na': 0.16666666666666666}"
AlBr3-NaBr,1153,----,0.6667-0.3333,----,----,----,----,----,----,,,----,----,----,0.004408,26641.65,,,,----,----,----,,,----,----,----,,,,,----,----,"{'Al': 0.2000059998800024, 'Br': 0.7000059998800023, 'Na': 0.0999880002399952}"
AlBr3-NaBr,1154,----,0.667-0.333,----,----,----,----,----,----,3.321,0.00132,----,----,----,,,,,,----,----,----,,,----,----,----,,,,,----,----,"{'Al': 0.2000599880023995, 'Br': 0.7000599880023995, 'Na': 0.09988002399520095}"
AlBr3-NaBr,1155,----,0.6962-0.3038,----,----,----,----,----,----,,,----,----,----,0.004167,26713.19,,,,----,----,----,,,----,----,----,,,,,----,----,"{'Al': 0.20522344063200096, 'Br': 0.7052234406320009, 'Na': 0.08955311873599812}"
AlBr3-NaBr,1156,----,0.737-0.263,----,----,----,----,----,----,,,----,----,----,0.01013,23560.92,,,,----,----,----,,,----,----,----,,,,,----,----,"{'Al': 0.21214738054116294, 'Br': 0.7121473805411629, 'Na': 0.07570523891767415}"
AlBr3-NaBr,1157,----,0.7546-0.2454,----,----,----,----,----,----,,,----,----,----,0.007528,24448.36,,,,----,----,----,,,----,----,----,,,,,----,----,"{'Al': 0.21503476575857744, 'Br': 0.7150347657585775, 'Na': 0.06993046848284509}"
AlBr3-NaBr,1158,----,0.8-0.2,----,----,----,----,----,----,3.421,0.0017,----,----,----,,,,,,----,----,----,,,----,----,----,,,,,----,----,"{'Al': 0.2222222222222222, 'Br': 0.7222222222222222, 'Na': 0.05555555555555555}"
AlBr3-SbBr3,1159,----,0.0-1.0,----,----,----,----,----,----,4.6695,0.0026044,----,----,----,0.01899,16297.37,,,,----,----,----,,,----,----,----,,,,,----,----,"{'Al': 0.0, 'Br': 0.75, 'Sb': 0.25}"
AlBr3-SbBr3,1160,----,0.0439-0.9561,----,----,----,----,----,----,4.7948,0.0029759,----,----,----,,,,,,----,----,----,,,----,----,----,,,,,----,----,"{'Al': 0.010975000000000002, 'Br': 0.75, 'Sb': 0.23902500000000002}"
AlBr3-SbBr3,1161,----,0.1-0.9,----,----,----,----,----,----,,,----,----,----,0.03572,15009.1,,,,----,----,----,,,----,----,----,,,,,----,----,"{'Al': 0.025, 'Br': 0.75, 'Sb': 0.225}"
AlBr3-SbBr3,1162,----,0.1547-0.8453,----,----,----,----,----,----,4.5433,0.0025024,----,----,----,,,,,,----,----,----,,,----,----,----,,,,,----,----,"{'Al': 0.038674999999999994, 'Br': 0.75, 'Sb': 0.21132499999999996}"
AlBr3-SbBr3,1163,----,0.2-0.8,----,----,----,----,----,----,,,----,----,----,0.02721,16685.65,,,,----,----,----,,,----,----,----,,,,,----,----,"{'Al': 0.04999999999999999, 'Br': 0.75, 'Sb': 0.19999999999999996}"
AlBr3-SbBr3,1164,----,0.2469-0.7531,----,----,----,----,----,----,4.4314,0.0023764,----,----,----,,,,,,----,----,----,,,----,----,----,,,,,----,----,"{'Al': 0.061725, 'Br': 0.75, 'Sb': 0.188275}"
AlBr3-SbBr3,1165,----,0.285-0.715,----,----,----,----,----,----,4.9025,0.0036345,----,----,----,,,,,,----,----,----,,,----,----,----,,,,,----,----,"{'Al': 0.07125, 'Br': 0.75, 'Sb': 0.17875}"
AlBr3-SbBr3,1166,----,0.3-0.7,----,----,----,----,----,----,,,----,----,----,0.01787,18743.38,,,,----,----,----,,,----,----,----,,,,,----,----,"{'Al': 0.07500000000000001, 'Br': 0.75, 'Sb': 0.17500000000000002}"
AlBr3-SbBr3,1167,----,0.3406-0.6594,----,----,----,----,----,----,4.305,0.0022264,----,----,----,,,,,,----,----,----,,,----,----,----,,,,,----,----,"{'Al': 0.08515, 'Br': 0.75, 'Sb': 0.16485}"
AlBr3-SbBr3,1168,----,0.3963-0.6037,----,----,----,----,----,----,4.268,0.0022804,----,----,----,,,,,,----,----,----,,,----,----,----,,,,,----,----,"{'Al': 0.099075, 'Br': 0.75, 'Sb': 0.150925}"
AlBr3-SbBr3,1169,----,0.4-0.6,----,----,----,----,----,----,,,----,----,----,0.002192,26544.58,,,,----,----,----,,,----,----,----,,,,,----,----,"{'Al': 0.1, 'Br': 0.75, 'Sb': 0.15}"
AlBr3-SbBr3,1170,----,0.413-0.587,----,----,----,----,----,----,4.253,0.0022804,----,----,----,,,,,,----,----,----,,,----,----,----,,,,,----,----,"{'Al': 0.10325, 'Br': 0.75, 'Sb': 0.14675}"
AlBr3-SbBr3,1171,----,0.5-0.5,----,----,----,----,----,----,,,----,----,----,0.0007344,30747.89,,,,----,----,----,,,----,----,----,,,,,----,----,"{'Al': 0.125, 'Br': 0.75, 'Sb': 0.125}"
AlBr3-SbBr3,1172,----,0.5008-0.4992,----,----,----,----,----,----,4.2046,0.0023704,----,----,----,,,,,,----,----,----,,,----,----,----,,,,,----,----,"{'Al': 0.1252, 'Br': 0.75, 'Sb': 0.1248}"
AlBr3-SbBr3,1173,----,0.5363-0.4637,----,----,----,----,----,----,4.1157,0.0022384,----,----,----,,,,,,----,----,----,,,----,----,----,,,,,----,----,"{'Al': 0.134075, 'Br': 0.75, 'Sb': 0.115925}"
AlBr3-SbBr3,1174,----,0.5503-0.4497,----,----,----,----,----,----,4.0644,0.0021363,----,----,----,,,,,,----,----,----,,,----,----,----,,,,,----,----,"{'Al': 0.137575, 'Br': 0.75, 'Sb': 0.112425}"
AlBr3-SbBr3,1175,----,0.6-0.4,----,----,----,----,----,----,,,----,----,----,0.0006679,31080.95,,,,----,----,----,,,----,----,----,,,,,----,----,"{'Al': 0.15, 'Br': 0.75, 'Sb': 0.1}"
AlBr3-SbBr3,1176,----,0.6164-0.3836,----,----,----,----,----,----,4.0764,0.0023651,----,----,----,,,,,,----,----,----,,,----,----,----,,,,,----,----,"{'Al': 0.1541, 'Br': 0.75, 'Sb': 0.0959}"
AlBr3-SbBr3,1177,----,0.6565-0.3435,----,----,----,----,----,----,3.9943,0.0022972,----,----,----,,,,,,----,----,----,,,----,----,----,,,,,----,----,"{'Al': 0.164125, 'Br': 0.75, 'Sb': 0.085875}"
AlBr3-SbBr3,1178,----,0.7-0.3,----,----,----,----,----,----,,,----,----,----,0.0004296,32180.94,,,,----,----,----,,,----,----,----,,,,,----,----,"{'Al': 0.17500000000000002, 'Br': 0.75, 'Sb': 0.07500000000000001}"
AlBr3-SbBr3,1179,----,0.7369-0.2631,----,----,----,----,----,----,3.9073,0.0023359,----,----,----,,,,,,----,----,----,,,----,----,----,,,,,----,----,"{'Al': 0.184225, 'Br': 0.75, 'Sb': 0.065775}"
AlBr3-SbBr3,1180,----,0.7766-0.2234,----,----,----,----,----,----,3.8138,0.0022552,----,----,----,,,,,,----,----,----,,,----,----,----,,,,,----,----,"{'Al': 0.19415000000000002, 'Br': 0.75, 'Sb': 0.055850000000000004}"
AlBr3-SbBr3,1181,----,0.7962-0.2038,----,----,----,----,----,----,3.813,0.0023362,----,----,----,,,,,,----,----,----,,,----,----,----,,,,,----,----,"{'Al': 0.19904999999999995, 'Br': 0.75, 'Sb': 0.05094999999999999}"
AlBr3-SbBr3,1182,----,0.8-0.2,----,----,----,----,----,----,,,----,----,----,0.00216471,25714.88,,,,----,----,----,,,----,----,----,,,,,----,----,"{'Al': 0.19999999999999996, 'Br': 0.75, 'Sb': 0.04999999999999999}"
AlBr3-SbBr3,1183,----,0.8277-0.1723,----,----,----,----,----,----,3.7832,0.0023679,----,----,----,,,,,,----,----,----,,,----,----,----,,,,,----,----,"{'Al': 0.206925, 'Br': 0.75, 'Sb': 0.043075}"
AlBr3-SbBr3,1184,----,0.8369-0.1631,----,----,----,----,----,----,3.7046,0.0022065,----,----,----,,,,,,----,----,----,,,----,----,----,,,,,----,----,"{'Al': 0.209225, 'Br': 0.75, 'Sb': 0.040775}"
AlBr3-SbBr3,1185,----,0.8711-0.1289,----,----,----,----,----,----,3.7167,0.0023655,----,----,----,,,,,,----,----,----,,,----,----,----,,,,,----,----,"{'Al': 0.21777500000000002, 'Br': 0.75, 'Sb': 0.032225000000000004}"
AlBr3-SbBr3,1186,----,0.9-0.1,----,----,----,----,----,----,,,----,----,----,0.014906,17211.17,,,,----,----,----,,,----,----,----,,,,,----,----,"{'Al': 0.225, 'Br': 0.75, 'Sb': 0.025}"
AlBr3-SbBr3,1187,----,0.9333-0.0667,----,----,----,----,----,----,3.6406,0.0024165,----,----,----,,,,,,----,----,----,,,----,----,----,,,,,----,----,"{'Al': 0.233325, 'Br': 0.75, 'Sb': 0.016675}"
AlBr3-SbBr3,1188,----,1.0-0.0,----,----,----,----,----,----,3.4797,0.0022354,----,----,----,0.0466,12147.61,,,,----,----,----,,,----,----,----,,,,,----,----,"{'Al': 0.25, 'Br': 0.75, 'Sb': 0.0}"
AlBr3-ZnBr2,1189,----,0.667-0.333,----,----,----,----,----,----,,,----,----,----,0.00014225,43861.61,,,,----,----,----,,,----,----,----,,,,,----,----,"{'Al': 0.18189255522225253, 'Br': 0.7272975184074175, 'Zn': 0.09080992637032997}"
AlBr3-ZnBr2,1190,----,0.668-0.332,----,----,----,----,----,----,3.7214,0.0019062,----,----,----,,,,,,----,----,----,,,----,----,----,,,,,----,----,"{'Al': 0.1821155943293348, 'Br': 0.7273718647764449, 'Zn': 0.09051254089422028}"
AlBr3-ZnBr2,1191,----,0.7114-0.2886,----,----,----,----,----,----,3.7597,0.0021414,----,----,----,,,,,,----,----,----,,,----,----,----,,,,,----,----,"{'Al': 0.1916796896050008, 'Br': 0.7305598965350003, 'Zn': 0.07776041385999893}"
AlBr3-ZnBr2,1192,----,0.7468-0.2532,----,----,----,----,----,----,3.679,0.0020521,----,----,----,,,,,,----,----,----,,,----,----,----,,,,,----,----,"{'Al': 0.19931675029358384, 'Br': 0.7331055834311947, 'Zn': 0.0675776662752215}"
AlBr3-ZnBr2,1193,----,0.7738-0.2262,----,----,----,----,----,----,3.6714,0.0021181,----,----,----,,,,,,----,----,----,,,----,----,----,,,,,----,----,"{'Al': 0.20504531241719223, 'Br': 0.7350151041390641, 'Zn': 0.059939583443743706}"
AlBr3-ZnBr2,1194,----,0.7994-0.2006,----,----,----,----,----,----,3.6617,0.0021771,----,----,----,,,,,,----,----,----,,,----,----,----,,,,,----,----,"{'Al': 0.21040164236458386, 'Br': 0.7368005474548613, 'Zn': 0.05279781018055482}"
AlBr3-ZnBr2,1195,----,0.8267-0.1733,----,----,----,----,----,----,3.6119,0.0021424,----,----,----,,,,,,----,----,----,,,----,----,----,,,,,----,----,"{'Al': 0.21603470353045703, 'Br': 0.7386782345101524, 'Zn': 0.0452870619593906}"
AlBr3-ZnBr2,1196,----,0.8654-0.1346,----,----,----,----,----,----,3.5915,0.0022083,----,----,----,,,,,,----,----,----,,,----,----,----,,,,,----,----,"{'Al': 0.22388368603508046, 'Br': 0.7412945620116934, 'Zn': 0.03482175195322606}"
AlBr3-ZnBr2,1197,----,1.0-0.0,----,----,----,----,----,----,3.4797,0.0022354,----,----,----,0.0466,12147.61,,,,----,----,----,,,----,----,----,,,,,----,----,"{'Al': 0.25, 'Br': 0.75, 'Zn': 0.0}"
AlCl3,1198,----,Pure Salt,----,----,----,----,----,----,2.5574,0.0027118,----,----,----,0.00228,19424.96,,,,----,----,----,,,----,----,----,,,,,----,----,"{'Al': 0.25, 'Cl': 0.75}"
AlCl3-BiCl3,1199,----,0.0-1.0,----,----,----,----,----,----,5.05,0.00226,----,----,----,,,,,,----,----,----,,,----,----,----,,,,,----,----,"{'Al': 0.0, 'Cl': 0.75, 'Bi': 0.25}"
AlCl3-BiCl3,1200,----,0.2-0.8,----,----,----,----,----,----,4.356,0.0019,----,----,----,,,,,,----,----,----,,,----,----,----,,,,,----,----,"{'Al': 0.04999999999999999, 'Cl': 0.75, 'Bi': 0.19999999999999996}"
AlCl3-BiCl3,1201,----,0.35-0.65,----,----,----,----,----,----,3.894,0.00171,----,----,----,,,,,,----,----,----,,,----,----,----,,,,,----,----,"{'Al': 0.0875, 'Cl': 0.75, 'Bi': 0.1625}"
AlCl3-BiCl3,1202,----,0.6-0.4,----,----,----,----,----,----,3.142,0.00143,----,----,----,,,,,,----,----,----,,,----,----,----,,,,,----,----,"{'Al': 0.15, 'Cl': 0.75, 'Bi': 0.1}"
AlCl3-BiCl3,1203,----,1.0-0.0,----,----,----,----,----,----,2.371,0.00233,----,----,----,,,,,,----,----,----,,,----,----,----,,,,,----,----,"{'Al': 0.25, 'Cl': 0.75, 'Bi': 0.0}"
AlCl3-KCl,1204,----,0.0-1.0,----,----,----,----,----,----,,,----,----,----,0.11402,21390.22,,,,----,----,----,,,----,----,----,,,,,----,----,"{'Al': 0.0, 'Cl': 0.5, 'K': 0.5}"
AlCl3-KCl,1205,----,0.055-0.945,----,----,----,----,----,----,,,----,----,----,0.05288,26800.64,,,,----,----,----,,,----,----,----,,,,,----,----,"{'Al': 0.026066350710900476, 'Cl': 0.5260663507109005, 'K': 0.44786729857819907}"
AlCl3-KCl,1206,----,0.115-0.885,----,----,----,----,----,----,,,----,----,----,0.04071,27650.43,,,,----,----,----,,,----,----,----,,,,,----,----,"{'Al': 0.0515695067264574, 'Cl': 0.5515695067264574, 'K': 0.3968609865470852}"
AlCl3-KCl,1207,----,0.1835-0.8165,----,----,----,----,----,----,,,----,----,----,0.02845,29800.62,,,,----,----,----,,,----,----,----,,,,,----,----,"{'Al': 0.0775242923531897, 'Cl': 0.5775242923531897, 'K': 0.3449514152936206}"
AlCl3-KCl,1208,----,0.257-0.743,----,----,----,----,----,----,,,----,----,----,0.01967,31900.6,,,,----,----,----,,,----,----,----,,,,,----,----,"{'Al': 0.10222752585521082, 'Cl': 0.6022275258552108, 'K': 0.29554494828957834}"
AlCl3-KCl,1209,----,0.3334-0.6666,----,----,----,----,----,----,1.9734,0.0006101,----,----,----,,,,,,----,----,----,,,----,----,----,,,,,----,----,"{'Al': 0.12501874906254687, 'Cl': 0.6250187490625468, 'K': 0.24996250187490626}"
AlCl3-KCl,1210,----,0.4997-0.5003,----,----,----,----,----,----,1.9556,0.0006622,----,----,----,,,,,,----,----,----,,,----,----,----,,,,,----,----,"{'Al': 0.16659998666399947, 'Cl': 0.6665999866639994, 'K': 0.16680002667200108}"
AlCl3-KCl,1211,----,0.6667-0.3333,----,----,----,----,----,----,1.9889,0.0007901,----,----,----,,,,,,----,----,----,,,----,----,----,,,,,----,----,"{'Al': 0.2000059998800024, 'Cl': 0.7000059998800023, 'K': 0.0999880002399952}"
AlCl3-KCl,1212,----,0.8-0.2,----,----,----,----,----,----,2.0252,0.0010038,----,----,----,,,,,,----,----,----,,,----,----,----,,,,,----,----,"{'Al': 0.2222222222222222, 'Cl': 0.7222222222222222, 'K': 0.05555555555555555}"
AlCl3-LiCl,1213,----,0.4925-0.5075,----,----,----,----,----,----,1.95522,0.0007515,----,----,----,,,,,,----,----,----,,,----,----,----,,,,,----,----,"{'Al': 0.16499162479061977, 'Cl': 0.6649916247906198, 'Li': 0.17001675041876047}"
AlCl3-LiCl,1214,----,0.547-0.453,----,----,----,----,----,----,1.95742,0.00077384,----,----,----,,,,,,----,----,----,,,----,----,----,,,,,----,----,"{'Al': 0.17679379444085327, 'Cl': 0.6767937944408533, 'Li': 0.14641241111829348}"
AlCl3-LiCl,1215,----,0.55-0.45,----,----,----,----,----,----,1.9228,0.00068,----,----,----,,,,,,----,----,----,,,----,----,----,,,,,----,----,"{'Al': 0.1774193548387097, 'Cl': 0.6774193548387097, 'Li': 0.14516129032258066}"
AlCl3-LiCl,1216,----,0.6-0.4,----,----,----,----,----,----,1.97188,0.0008128549999999999,----,----,----,,,,,,----,----,----,,,----,----,----,,,,,----,----,"{'Al': 0.1875, 'Cl': 0.6875, 'Li': 0.12500000000000003}"
AlCl3-LiCl,1217,----,0.65-0.35,----,----,----,----,----,----,1.9885,0.00084,----,----,----,,,,,,----,----,----,,,----,----,----,,,,,----,----,"{'Al': 0.19696969696969696, 'Cl': 0.696969696969697, 'Li': 0.10606060606060605}"
AlCl3-LiCl,1218,----,0.653-0.347,----,----,----,----,----,----,1.99139,0.00090699,----,----,----,,,,,,----,----,----,,,----,----,----,,,,,----,----,"{'Al': 0.19751966122202058, 'Cl': 0.6975196612220206, 'Li': 0.10496067755595885}"
AlCl3-LiCl,1219,----,0.698-0.302,----,----,----,----,----,----,2.0242,0.00102,----,----,----,,,,,,----,----,----,,,----,----,----,,,,,----,----,"{'Al': 0.2055359246171967, 'Cl': 0.7055359246171967, 'Li': 0.08892815076560659}"
AlCl3-LiCl,1220,----,0.7-0.3,----,----,----,----,----,----,2.0142,0.0009,----,----,----,,,,,,----,----,----,,,----,----,----,,,,,----,----,"{'Al': 0.2058823529411765, 'Cl': 0.7058823529411764, 'Li': 0.08823529411764706}"
AlCl3-LiCl,1221,----,0.75-0.25,----,----,----,----,----,----,2.005635,0.000967145,----,----,----,,,,,,----,----,----,,,----,----,----,,,,,----,----,"{'Al': 0.21428571428571427, 'Cl': 0.7142857142857143, 'Li': 0.07142857142857142}"
AlCl3-NH4Cl,1222,----,0.5-0.5,----,----,----,----,----,----,1.9195,0.0008097,----,----,----,,,,,,----,----,----,,,----,----,----,,,,,----,----,"{'Al': 0.1, 'Cl': 0.4, 'N': 0.1, 'H': 0.4}"
AlCl3-NaBr,1223,----,0.525-0.475,----,----,----,----,----,----,2.4087,0.00092,----,----,----,,,,,,----,----,----,,,----,----,----,,,,,----,----,"{'Al': 0.1721311475409836, 'Cl': 0.5163934426229508, 'Na': 0.15573770491803277, 'Br': 0.15573770491803277}"
AlCl3-NaBr,1224,----,0.55-0.45,----,----,----,----,----,----,2.3536,0.00086,----,----,----,,,,,,----,----,----,,,----,----,----,,,,,----,----,"{'Al': 0.1774193548387097, 'Cl': 0.5322580645161291, 'Na': 0.14516129032258066, 'Br': 0.14516129032258066}"
AlCl3-NaBr,1225,----,0.6-0.4,----,----,----,----,----,----,2.316,0.00092,----,----,----,,,,,,----,----,----,,,----,----,----,,,,,----,----,"{'Al': 0.1875, 'Cl': 0.5625, 'Na': 0.12500000000000003, 'Br': 0.12500000000000003}"
AlCl3-NaBr,1226,----,0.65-0.35,----,----,----,----,----,----,2.2786,0.00096,----,----,----,,,,,,----,----,----,,,----,----,----,,,,,----,----,"{'Al': 0.19696969696969696, 'Cl': 0.5909090909090909, 'Na': 0.10606060606060605, 'Br': 0.10606060606060605}"
AlCl3-NaBr,1227,----,0.7-0.3,----,----,----,----,----,----,2.2567,0.00102,----,----,----,,,,,,----,----,----,,,----,----,----,,,,,----,----,"{'Al': 0.2058823529411765, 'Cl': 0.6176470588235294, 'Na': 0.08823529411764706, 'Br': 0.08823529411764706}"
AlCl3-NaBr,1228,----,0.75-0.25,----,----,----,----,----,----,2.25,0.00112,----,----,----,,,,,,----,----,----,,,----,----,----,,,,,----,----,"{'Al': 0.21428571428571427, 'Cl': 0.6428571428571429, 'Na': 0.07142857142857142, 'Br': 0.07142857142857142}"
AlCl3-NaCl,1229,----,0.502-0.498,----,----,----,----,----,----,,,----,----,----,0.08993,13501.99,,,,----,----,----,,,----,----,----,,,,,----,----,"{'Al': 0.16711051930758988, 'Cl': 0.6671105193075899, 'Na': 0.16577896138482023}"
AlCl3-NaCl,1230,----,0.507-0.493,----,----,----,----,----,----,,,----,----,----,0.06892,14225.42,,,,----,----,----,,,----,----,----,,,,,----,----,"{'Al': 0.16821499668214998, 'Cl': 0.6682149966821499, 'Na': 0.16357000663570007}"
AlCl3-NaCl,1231,----,0.518-0.482,----,----,----,----,----,----,,,----,----,----,0.05692,14903.24,,,,----,----,----,,,----,----,----,,,,,----,----,"{'Al': 0.17061923583662714, 'Cl': 0.6706192358366272, 'Na': 0.1587615283267457}"
AlCl3-NaCl,1232,----,0.52-0.48,----,----,----,----,----,----,2.068,0.000838,----,----,----,,,,,,----,----,----,,,----,----,----,,,,,----,----,"{'Al': 0.17105263157894737, 'Cl': 0.6710526315789473, 'Na': 0.15789473684210525}"
AlCl3-NaCl,1233,----,0.564-0.436,----,----,----,----,----,----,,,----,----,----,0.05615,15064.33,,,,----,----,----,,,----,----,----,,,,,----,----,"{'Al': 0.18030690537084398, 'Cl': 0.6803069053708439, 'Na': 0.13938618925831203}"
AlCl3-NaCl,1234,----,0.594-0.406,----,----,----,----,----,----,,,----,----,----,0.08639,13941.32,,,,----,----,----,,,----,----,----,,,,,----,----,"{'Al': 0.18632371392722707, 'Cl': 0.6863237139272271, 'Na': 0.1273525721455458}"
AlCl3-NaCl,1235,----,0.609-0.391,----,----,----,----,----,----,,,----,----,----,0.11804,12857.65,,,,----,----,----,,,----,----,----,,,,,----,----,"{'Al': 0.18924798011187072, 'Cl': 0.6892479801118707, 'Na': 0.12150403977625855}"
AlCl3-NaCl,1236,----,0.618-0.382,----,----,----,----,----,----,2.034,0.000866,----,----,----,,,,,,----,----,----,,,----,----,----,,,,,----,----,"{'Al': 0.19097651421508033, 'Cl': 0.6909765142150803, 'Na': 0.1180469715698393}"
AlCl3-NaCl,1237,----,0.652-0.348,----,----,----,----,----,----,,,----,----,----,0.09684,13840.9,,,,----,----,----,,,----,----,----,,,,,----,----,"{'Al': 0.1973365617433414, 'Cl': 0.6973365617433414, 'Na': 0.1053268765133172}"
AlCl3-NaCl,1238,----,0.655-0.345,----,----,----,----,----,----,,,----,----,----,0.09778,13953.87,,,,----,----,----,,,----,----,----,,,,,----,----,"{'Al': 0.19788519637462237, 'Cl': 0.6978851963746223, 'Na': 0.10422960725075528}"
AlCl3-NaCl,1239,----,0.73-0.27,----,----,----,----,----,----,2.011,0.00092,----,----,----,,,,,,----,----,----,,,----,----,----,,,,,----,----,"{'Al': 0.21098265895953758, 'Cl': 0.7109826589595376, 'Na': 0.07803468208092486}"
AlCl3-NaCl,1240,----,1.0-0.0,----,----,----,----,----,----,2.371,0.00233,----,----,----,,,,,,----,----,----,,,----,----,----,,,,,----,----,"{'Al': 0.25, 'Cl': 0.75, 'Na': 0.0}"
AlCl3-RbCl,1241,----,0.7-0.3,----,----,----,----,----,----,2.2536,0.00096,----,----,----,,,,,,----,----,----,,,----,----,----,,,,,----,----,"{'Al': 0.2058823529411765, 'Cl': 0.7058823529411764, 'Rb': 0.08823529411764706}"
AlCl3-RbCl,1242,----,0.75-0.25,----,----,----,----,----,----,2.2482,0.001,----,----,----,,,,,,----,----,----,,,----,----,----,,,,,----,----,"{'Al': 0.21428571428571427, 'Cl': 0.7142857142857143, 'Rb': 0.07142857142857142}"
AlF3-CsF,1243,----,0.25-0.75,----,----,----,----,----,----,4.7793,0.001534,----,----,----,,,,,,----,----,----,,,----,----,----,,,,,----,----,"{'Al': 0.1, 'F': 0.6, 'Cs': 0.3}"
AlF3-KF,1244,----,0.25-0.75,----,----,----,----,----,----,2.77,0.0007398,----,----,----,,,,,,----,----,----,,,----,----,----,,,,,----,----,"{'Al': 0.1, 'F': 0.6, 'K': 0.3}"
AlF3-LiF,1245,----,0.0-1.0,----,----,----,----,----,----,2.3289,0.00046803,----,----,----,0.18549,23472.63,,,,----,----,----,,,----,----,----,,,,,----,----,"{'Al': 0.0, 'F': 0.5, 'Li': 0.5}"
AlF3-LiF,1246,----,0.05-0.95,----,----,----,----,----,----,2.4298,0.00048222,----,----,----,,,,,,----,----,----,,,----,----,----,,,,,----,----,"{'Al': 0.023809523809523808, 'F': 0.5238095238095238, 'Li': 0.45238095238095233}"
AlF3-LiF,1247,----,0.1-0.9,----,----,----,----,----,----,2.666,0.00061429,----,----,----,0.10194,30373.0,,,,----,----,----,,,----,----,----,,,,,----,----,"{'Al': 0.045454545454545456, 'F': 0.5454545454545455, 'Li': 0.40909090909090906}"
AlF3-LiF,1248,----,0.15-0.85,----,----,----,----,----,----,2.7935,0.00066981,----,----,----,,,,,,----,----,----,,,----,----,----,,,,,----,----,"{'Al': 0.06521739130434782, 'F': 0.5652173913043478, 'Li': 0.3695652173913044}"
AlF3-LiF,1249,----,0.2-0.8,----,----,----,----,----,----,2.8751,0.00071021,----,----,----,,,,,,----,----,----,,,----,----,----,,,,,----,----,"{'Al': 0.08333333333333333, 'F': 0.5833333333333333, 'Li': 0.3333333333333333}"
AlF3-LiF,1250,----,0.225-0.775,----,----,----,----,----,----,,,----,----,----,0.01192,54072.83,,,,----,----,----,,,----,----,----,,,,,----,----,"{'Al': 0.09183673469387754, 'F': 0.5918367346938775, 'Li': 0.31632653061224486}"
AlF3-LiF,1251,----,0.25-0.75,----,----,----,----,----,----,3.0422,0.0008359,----,----,----,0.0224,48079.15,,,,----,----,----,,,----,----,----,,,,,----,----,"{'Al': 0.1, 'F': 0.6, 'Li': 0.3}"
AlF3-LiF,1252,----,0.3-0.7,----,----,----,----,----,----,3.1456,0.00093597,----,----,----,0.01691,49932.69,,,,----,----,----,,,----,----,----,,,,,----,----,"{'Al': 0.11538461538461539, 'F': 0.6153846153846154, 'Li': 0.2692307692307693}"
AlF3-LiF,1253,----,0.35-0.65,----,----,----,----,----,----,3.205,0.00102998,----,----,----,0.02949,43137.76,,,,----,----,----,,,----,----,----,,,,,----,----,"{'Al': 0.12962962962962962, 'F': 0.6296296296296295, 'Li': 0.24074074074074078}"
AlF3-LiF,1254,----,0.4-0.6,----,----,----,----,----,----,3.1147,0.00102009,----,----,----,,,,,,----,----,----,,,----,----,----,,,,,----,----,"{'Al': 0.14285714285714285, 'F': 0.6428571428571429, 'Li': 0.21428571428571425}"
AlF3-LiF,1255,----,0.45-0.55,----,----,----,----,----,----,2.9235,0.00094019,----,----,----,,,,,,----,----,----,,,----,----,----,,,,,----,----,"{'Al': 0.15517241379310343, 'F': 0.6551724137931034, 'Li': 0.1896551724137931}"
AlF3-Na3AlF6,1256,----,0.0-1.0,----,----,----,----,----,----,3.307,0.0009515,----,----,----,0.1856,20769.72,,,,----,----,----,,,----,----,----,,,,,----,----,"{'Al': 0.1, 'F': 0.6, 'Na': 0.3}"
AlF3-Na3AlF6,1257,----,0.083-0.917,----,----,----,----,----,----,3.2349,0.0009008,----,----,----,0.0833865,29279.29,,,,----,----,----,,,----,----,----,,,,,----,----,"{'Al': 0.10524100189433802, 'F': 0.605241001894338, 'Na': 0.28951799621132396}"
AlF3-Na3AlF6,1258,----,0.157-0.843,----,----,----,----,----,----,3.2549,0.0009253,----,----,----,0.0785903,29747.06,,,,----,----,----,,,----,----,----,,,,,----,----,"{'Al': 0.11039964672113049, 'F': 0.6103996467211305, 'Na': 0.279200706557739}"
AlF3-Na3AlF6,1259,----,0.235-0.765,----,----,----,----,----,----,3.2415,0.0009265,----,----,----,0.0714934,30503.54,,,,----,----,----,,,----,----,----,,,,,----,----,"{'Al': 0.11641443538998836, 'F': 0.6164144353899884, 'Na': 0.2671711292200233}"
AlF3-Na3AlF6,1260,----,0.282-0.718,----,----,----,----,----,----,3.2294,0.0009259,----,----,----,0.0842072,28367.58,,,,----,----,----,,,----,----,----,,,,,----,----,"{'Al': 0.1203659123736158, 'F': 0.6203659123736158, 'Na': 0.2592681752527684}"
AlF3-NaF,1261,----,0.0-1.0,----,----,----,----,----,----,2.755,0.000636,----,----,----,0.0397,41133.59,,,,----,----,----,,,----,----,----,,,,,----,----,"{'Al': 0.0, 'F': 0.5, 'Na': 0.5}"
AlF3-NaF,1262,----,0.0454-0.9546,----,----,----,----,----,----,,,----,----,----,0.0737,33773.39,,,,----,----,----,,,----,----,----,,,,,----,----,"{'Al': 0.021714176391811744, 'F': 0.5217141763918117, 'Na': 0.45657164721637644}"
AlF3-NaF,1263,----,0.1-0.9,----,----,----,----,----,----,2.868,0.000648,----,----,----,0.0462,40507.24,,,,----,----,----,,,----,----,----,,,,,----,----,"{'Al': 0.045454545454545456, 'F': 0.5454545454545455, 'Na': 0.40909090909090906}"
AlF3-NaF,1264,----,0.15-0.85,----,----,----,----,----,----,3.0535,0.000765,----,----,----,,,,,,----,----,----,,,----,----,----,,,,,----,----,"{'Al': 0.06521739130434782, 'F': 0.5652173913043478, 'Na': 0.3695652173913044}"
AlF3-NaF,1265,----,0.1667-0.8333,----,----,----,----,----,----,,,----,----,----,0.0363,44654.07,,,,----,----,----,,,----,----,----,,,,,----,----,"{'Al': 0.07144081597668638, 'F': 0.5714408159766864, 'Na': 0.3571183680466272}"
AlF3-NaF,1266,----,0.2-0.8,----,----,----,----,----,----,3.2415,0.000898,----,----,----,,,,,,----,----,----,,,----,----,----,,,,,----,----,"{'Al': 0.08333333333333333, 'F': 0.5833333333333333, 'Na': 0.3333333333333333}"
AlF3-NaF,1267,----,0.2142-0.7858,----,----,----,----,----,----,,,----,----,----,0.0172,53685.38,,,,----,----,----,,,----,----,----,,,,,----,----,"{'Al': 0.088206226321858, 'F': 0.5882062263218579, 'Na': 0.323587547356284}"
AlF3-NaF,1268,----,0.23-0.77,----,----,----,----,----,----,3.2612,0.000912,----,----,----,,,,,,----,----,----,,,----,----,----,,,,,----,----,"{'Al': 0.0934959349593496, 'F': 0.5934959349593496, 'Na': 0.31300813008130085}"
AlF3-NaF,1269,----,0.25-0.75,----,----,----,----,----,----,3.2733,0.00092,----,----,----,0.01736,53945.21,,,,----,----,----,,,----,----,----,,,,,----,----,"{'Al': 0.1, 'F': 0.6, 'Na': 0.3}"
AlF3-NaF,1270,----,0.2896-0.7104,----,----,----,----,----,----,,,----,----,----,0.0284,46785.43,,,,----,----,----,,,----,----,----,,,,,----,----,"{'Al': 0.11228287841191067, 'F': 0.6122828784119106, 'Na': 0.27543424317617865}"
AlF3-NaF,1271,----,0.3-0.7,----,----,----,----,----,----,3.2258,0.00092,----,----,----,,,,,,----,----,----,,,----,----,----,,,,,----,----,"{'Al': 0.11538461538461539, 'F': 0.6153846153846154, 'Na': 0.2692307692307693}"
AlF3-NaF,1272,----,0.35-0.65,----,----,----,----,----,----,3.1679,0.000935,----,----,----,,,,,,----,----,----,,,----,----,----,,,,,----,----,"{'Al': 0.12962962962962962, 'F': 0.6296296296296295, 'Na': 0.24074074074074078}"
AlF3-NaF,1273,----,0.3799-0.6201,----,----,----,----,----,----,,,----,----,----,0.0352,38494.28,,,,----,----,----,,,----,----,----,,,,,----,----,"{'Al': 0.1376549025291688, 'F': 0.6376549025291688, 'Na': 0.22469019494166245}"
AlF3-NaF,1274,----,0.4-0.6,----,----,----,----,----,----,2.9921,0.00089,----,----,----,,,,,,----,----,----,,,----,----,----,,,,,----,----,"{'Al': 0.14285714285714285, 'F': 0.6428571428571429, 'Na': 0.21428571428571425}"
AlF3-NaF,1275,----,0.45-0.55,----,----,----,----,----,----,2.7198,0.000782,----,----,----,,,,,,----,----,----,,,----,----,----,,,,,----,----,"{'Al': 0.15517241379310343, 'F': 0.6551724137931034, 'Na': 0.1896551724137931}"
AlF3-NaF,1276,----,0.5-0.5,----,----,----,----,----,----,2.495,0.00069,----,----,----,,,,,,----,----,----,,,----,----,----,,,,,----,----,"{'Al': 0.16666666666666666, 'F': 0.6666666666666666, 'Na': 0.16666666666666666}"
AlF3-RbF,1277,----,0.25-0.75,----,----,----,----,----,----,4.1844,0.00136,----,----,----,,,,,,----,----,----,,,----,----,----,,,,,----,----,"{'Al': 0.1, 'F': 0.6, 'Rb': 0.3}"
AlI3,1278,----,Pure Salt,----,----,----,----,----,----,4.383,0.0025,----,----,----,0.06338,14547.17,,,,----,----,----,,,----,----,----,,,,,----,----,"{'Al': 0.25, 'I': 0.75}"
As2O3,1279,----,Pure Salt,----,----,----,----,----,----,,,----,----,----,,,,,,----,----,----,,,----,----,----,,,,,----,----,"{'As': 0.4, 'O': 0.6}"
B2O3,1280,----,Pure Salt,----,----,----,----,----,----,1.71795,0.0001574585,----,----,----,,,,,,----,----,----,,,----,----,----,,,,,----,----,"{'B': 0.4, 'O': 0.6}"
B2O3-Cs2CO3,1281,----,0.97-0.03,----,----,----,----,----,----,,,----,----,----,,,,,,----,----,----,,,----,----,----,,,,,----,----,"{'B': 0.3856858846918489, 'O': 0.5964214711729622, 'Cs': 0.011928429423459244, 'C': 0.005964214711729622}"
B2O3-Cs2CO3,1282,----,0.99-0.01,----,----,----,----,----,----,,,----,----,----,,,,,,----,----,----,,,----,----,----,,,,,----,----,"{'B': 0.39520958083832336, 'O': 0.5988023952095808, 'Cs': 0.003992015968063873, 'C': 0.0019960079840319364}"
B2O3-Cs2CO3,1283,----,1.0-0.0,----,----,----,----,----,----,,,----,----,----,,,,,,----,----,----,,,----,----,----,,,,,----,----,"{'B': 0.4, 'O': 0.6, 'Cs': 0.0, 'C': 0.0}"
B2O3-K2B4O7,1284,----,0.948-0.052,----,----,----,----,----,----,,,----,----,----,,,,,,----,----,----,,,----,----,----,,,,,----,----,"{'B': 0.38847858197932056, 'O': 0.5923190546528804, 'K': 0.019202363367799114}"
B2O3-K2B4O7,1285,----,0.968-0.032,----,----,----,----,----,----,,,----,----,----,,,,,,----,----,----,,,----,----,----,,,,,----,----,"{'B': 0.3926940639269406, 'O': 0.5951293759512938, 'K': 0.0121765601217656}"
B2O3-K2B4O7,1286,----,1.0-0.0,----,----,----,----,----,----,,,----,----,----,,,,,,----,----,----,,,----,----,----,,,,,----,----,"{'B': 0.4, 'O': 0.6, 'K': 0.0}"
B2O3-K2CO3,1287,----,0.94-0.06,----,----,----,----,----,----,,,----,----,----,,,,,,----,----,----,,,----,----,----,,,,,----,----,"{'B': 0.3715415019762846, 'O': 0.5928853754940712, 'K': 0.023715415019762848, 'C': 0.011857707509881424}"
B2O3-K2CO3,1288,----,0.97-0.03,----,----,----,----,----,----,,,----,----,----,,,,,,----,----,----,,,----,----,----,,,,,----,----,"{'B': 0.3856858846918489, 'O': 0.5964214711729622, 'K': 0.011928429423459244, 'C': 0.005964214711729622}"
B2O3-K2CO3,1289,----,0.99-0.01,----,----,----,----,----,----,,,----,----,----,,,,,,----,----,----,,,----,----,----,,,,,----,----,"{'B': 0.39520958083832336, 'O': 0.5988023952095808, 'K': 0.003992015968063873, 'C': 0.0019960079840319364}"
B2O3-Li2CO3,1290,----,0.94-0.06,----,----,----,----,----,----,,,----,----,----,,,,,,----,----,----,,,----,----,----,,,,,----,----,"{'B': 0.3715415019762846, 'O': 0.5928853754940712, 'Li': 0.023715415019762848, 'C': 0.011857707509881424}"
B2O3-Li2CO3,1291,----,0.97-0.03,----,----,----,----,----,----,,,----,----,----,,,,,,----,----,----,,,----,----,----,,,,,----,----,"{'B': 0.3856858846918489, 'O': 0.5964214711729622, 'Li': 0.011928429423459244, 'C': 0.005964214711729622}"
