Repository: tanoret/MoltenSaltPropnet

# MoltenSaltPropnet
Physics-informed deep-learning toolkit for predicting **thermophysical properties of molten-salt mixtures** from chemical composition and temperature.

---

## Data Pipeline

1. **Source** – Raw NIST SALTDBLEAN CSVs (`density-csv.csv`, `viscosity-csv.csv`, …).  
2. **Pre-processing** – `data_processor.ipynb` cleans columns, harmonizes units, expands polynomial coefficients, and outputs `saltdblean_processed.csv`.  
3. **Loading** – `SALTDBLEANProcessor.from_csv(...)` handles:  
   * NaN imputation / type coercion  
   * Composition normalization  
   * Train/validation/test splits with reproducible seeds  
4.

File: data/saltdblean_janz_processed.csv (part 9 of 28)
MgF2,15,62.3018,Pure Salt,1534.2,2,Kojima 1968 [83],2512,----,Ruff 1928 [123],3.24,0.000524,1650-2100,3,Kirshenbaum 1960 [80],0.187,32100.0,,,,1514.7-1853.2,3,Takeda 2015 [135],0.867,-0.000141,1536-2400,20,Gheribi 2014 [58],,,,,----,----,"{'Mg': 0.3333333333333333, 'F': 0.6666666666666666}"
NaCl,16,58.4428,Pure Salt,1073.8,1,Dawson 1963 [44],1715,----,Ruff 1921 [124],2.14,0.000543,1076.2-1303.2,1,Van Artsdalen 1955 [144],0.0893,22000.0,,,,1083.2-1203.2,1,Torklep 1979 [142],0.712,-0.00018,1170-1441,8,Nagasaka 1992 [102],77.7638,-0.0075312,,,10,Barin 1977 [8],"{'Na': 0.5, 'Cl': 0.5}"
NaF,17,41.9882,Pure Salt,1268,2,Cantor 1961 [30],1978,----,Ruff 1922 [125],2.76,0.000636,1273-1373,1,Paucirova 1970 [111],0.12,26500.0,,,,1273-1373,1,Brockner 1979 [27],1.26,-0.00028,1268.15-1800,20,Gheribi 2014 [58],72.989,,,,5,Obrien 1957 [106],"{'Na': 0.5, 'F': 0.5}"
NdCl3,18,250.599,Pure Salt,1031,2,Druding 1961 [49],1897,10,Glushko 1972 [61],4.26,0.00093,1082-1272,3,Cho 1972 [38],0.0851,36900.0,,,,1030-1237,3,Hayashi 1997 [63],,,----,----,----,,,,,----,----,"{'Nd': 0.25, 'Cl': 0.75}"
B2O3-Li2CO3,1292,----,0.99-0.01,----,----,----,----,----,----,,,----,----,----,,,,,,----,----,----,,,----,----,----,,,,,----,----,"{'B': 0.39520958083832336, 'O': 0.5988023952095808, 'Li': 0.003992015968063873, 'C': 0.0019960079840319364}"
B2O3-Li2CO3,1293,----,1.0-0.0,----,----,----,----,----,----,,,----,----,----,,,,,,----,----,----,,,----,----,----,,,,,----,----,"{'B': 0.4, 'O': 0.6, 'Li': 0.0, 'C': 0.0}"
B2O3-Na2B4O7,1294,----,0.0-1.0,----,----,----,----,----,----,,,----,----,----,,,,,,----,----,----,,,----,----,----,,,,,----,----,"{'B': 0.3076923076923077, 'O': 0.5384615384615384, 'Na': 0.15384615384615385}"
B2O3-Na2B4O7,1295,----,0.239-0.761,----,----,----,----,----,----,,,----,----,----,,,,,,----,----,----,,,----,----,----,,,,,----,----,"{'B': 0.31764069264069267, 'O': 0.5450937950937951, 'Na': 0.13726551226551229}"
B2O3-Na2B4O7,1296,----,0.548-0.452,----,----,----,----,----,----,,,----,----,----,,,,,,----,----,----,,,----,----,----,,,,,----,----,"{'B': 0.3370473537604457, 'O': 0.5580315691736305, 'Na': 0.10492107706592387}"
B2O3-Na2B4O7,1297,----,0.599-0.401,----,----,----,----,----,----,,,----,----,----,,,,,,----,----,----,,,----,----,----,,,,,----,----,"{'B': 0.34137426900584794, 'O': 0.5609161793372319, 'Na': 0.09770955165692008}"
B2O3-Na2B4O7,1298,----,0.649-0.351,----,----,----,----,----,----,,,----,----,----,,,,,,----,----,----,,,----,----,----,,,,,----,----,"{'B': 0.34605532786885246, 'O': 0.5640368852459017, 'Na': 0.0899077868852459}"
B2O3-Na2B4O7,1299,----,0.663-0.337,----,----,----,----,----,----,,,----,----,----,,,,,,----,----,----,,,----,----,----,,,,,----,----,"{'B': 0.34745322245322247, 'O': 0.5649688149688149, 'Na': 0.08757796257796258}"
B2O3-Na2B4O7,1300,----,0.672-0.328,----,----,----,----,----,----,,,----,----,----,,,,,,----,----,----,,,----,----,----,,,,,----,----,"{'B': 0.3483735571878279, 'O': 0.565582371458552, 'Na': 0.08604407135362015}"
B2O3-Na2B4O7,1301,----,0.776-0.224,----,----,----,----,----,----,,,----,----,----,,,,,,----,----,----,,,----,----,----,,,,,----,----,"{'B': 0.3604240282685512, 'O': 0.5736160188457008, 'Na': 0.06595995288574794}"
B2O3-Na2B4O7,1302,----,0.921-0.079,----,----,----,----,----,----,,,----,----,----,,,,,,----,----,----,,,----,----,----,,,,,----,----,"{'B': 0.38316761363636365, 'O': 0.5887784090909091, 'Na': 0.028053977272727276}"
B2O3-Na2B4O7,1303,----,1.0-0.0,----,----,----,----,----,----,,,----,----,----,,,,,,----,----,----,,,----,----,----,,,,,----,----,"{'B': 0.4, 'O': 0.6, 'Na': 0.0}"
B2O3-Na2B4O7,1304,----,51.4-49.6,----,----,----,----,----,----,,,----,----,----,,,,,,----,----,----,,,----,----,----,,,,,----,----,"{'B': 0.33399866932801064, 'O': 0.5559991128853404, 'Na': 0.11000221778664894}"
B2O3-Na2CO3,1305,----,0.94-0.06,----,----,----,----,----,----,,,----,----,----,,,,,,----,----,----,,,----,----,----,,,,,----,----,"{'B': 0.3715415019762846, 'O': 0.5928853754940712, 'Na': 0.023715415019762848, 'C': 0.011857707509881424}"
B2O3-Na2CO3,1306,----,0.97-0.03,----,----,----,----,----,----,,,----,----,----,,,,,,----,----,----,,,----,----,----,,,,,----,----,"{'B': 0.3856858846918489, 'O': 0.5964214711729622, 'Na': 0.011928429423459244, 'C': 0.005964214711729622}"
B2O3-Na2CO3,1307,----,0.99-0.01,----,----,----,----,----,----,,,----,----,----,,,,,,----,----,----,,,----,----,----,,,,,----,----,"{'B': 0.39520958083832336, 'O': 0.5988023952095808, 'Na': 0.003992015968063873, 'C': 0.0019960079840319364}"
B2O3-Na2CO3,1308,----,1.0-0.0,----,----,----,----,----,----,,,----,----,----,,,,,,----,----,----,,,----,----,----,,,,,----,----,"{'B': 0.4, 'O': 0.6, 'Na': 0.0, 'C': 0.0}"
B2O3-Na3AlF6,1309,----,0.968-0.032,----,----,----,----,----,----,,,----,----,----,,,,,,----,----,----,,,----,----,----,,,,,----,----,"{'B': 0.37519379844961237, 'O': 0.5627906976744186, 'Na': 0.018604651162790697, 'Al': 0.006201550387596899, 'F': 0.037209302325581395}"
B2O3-Na3AlF6,1310,----,0.984-0.016,----,----,----,----,----,----,,,----,----,----,,,,,,----,----,----,,,----,----,----,,,,,----,----,"{'B': 0.3874015748031496, 'O': 0.5811023622047244, 'Na': 0.009448818897637795, 'Al': 0.0031496062992125984, 'F': 0.01889763779527559}"
B2O3-NaCl,1311,----,0.02-0.98,----,----,----,----,----,----,,,----,----,----,,,,,,----,----,----,,,----,----,----,,,,,----,----,"{'B': 0.019417475728155338, 'O': 0.029126213592233007, 'Na': 0.4757281553398058, 'Cl': 0.4757281553398058}"
B2O3-NaCl,1312,----,0.99-0.01,----,----,----,----,----,----,,,----,----,----,,,,,,----,----,----,,,----,----,----,,,,,----,----,"{'B': 0.3983903420523139, 'O': 0.5975855130784709, 'Na': 0.002012072434607646, 'Cl': 0.002012072434607646}"
B2O3-NaF,1313,----,0.876-0.124,----,----,----,----,----,----,2.053,0.00031,----,----,----,,,,,,----,----,----,,,----,----,----,,,,,----,----,"{'B': 0.37856525496974935, 'O': 0.567847882454624, 'Na': 0.02679343128781331, 'F': 0.02679343128781331}"
B2O3-NaF,1314,----,0.879-0.121,----,----,----,----,----,----,,,----,----,----,,,,,,----,----,----,,,----,----,----,,,,,----,----,"{'B': 0.3791244339012292, 'O': 0.5686866508518438, 'Na': 0.026094457623463442, 'F': 0.026094457623463442}"
B2O3-NaF,1315,----,0.9235-0.0765,----,----,----,----,----,----,1.933,0.000255,----,----,----,,,,,,----,----,----,,,----,----,----,,,,,----,----,"{'B': 0.3871711560633057, 'O': 0.5807567340949586, 'Na': 0.016036054920867834, 'F': 0.016036054920867834}"
B2O3-NaF,1316,----,0.936-0.064,----,----,----,----,----,----,,,----,----,----,,,,,,----,----,----,,,----,----,----,,,,,----,----,"{'B': 0.389351081530782, 'O': 0.584026622296173, 'Na': 0.013311148086522461, 'F': 0.013311148086522461}"
B2O3-NaF,1317,----,0.973-0.027,----,----,----,----,----,----,,,----,----,----,,,,,,----,----,----,,,----,----,----,,,,,----,----,"{'B': 0.3956088635901606, 'O': 0.593413295385241, 'Na': 0.005488920512299249, 'F': 0.005488920512299249}"
B2O3-NaF,1318,----,0.9731-0.0269,----,----,----,----,----,----,1.799,0.000205,----,----,----,,,,,,----,----,----,,,----,----,----,,,,,----,----,"{'B': 0.3956253938568495, 'O': 0.5934380907852743, 'Na': 0.005468257678938061, 'F': 0.005468257678938061}"
B2O3-NaF,1319,----,1.0-0.0,----,----,----,----,----,----,1.548,,----,----,----,,,,,,----,----,----,,,----,----,----,,,,,----,----,"{'B': 0.4, 'O': 0.6, 'Na': 0.0, 'F': 0.0}"
B2O3-NaF,1320,----,81.1-19.9,----,----,----,----,----,----,,,----,----,----,,,,,,----,----,----,,,----,----,----,,,,,----,----,"{'B': 0.3642488210195374, 'O': 0.5463732315293061, 'Na': 0.044688973725578264, 'F': 0.044688973725578264}"
B2O3-NaPO3,1321,----,0.0-1.0,----,----,----,----,----,----,,,----,----,----,,,,,,----,----,----,,,----,----,----,,,,,----,----,"{'B': 0.0, 'O': 0.6, 'Na': 0.2, 'P': 0.2}"
B2O3-NaPO3,1322,----,0.594-0.406,----,----,----,----,----,----,,,----,----,----,,,,,,----,----,----,,,----,----,----,,,,,----,----,"{'B': 0.23759999999999998, 'O': 0.6, 'Na': 0.08120000000000001, 'P': 0.08120000000000001}"
B2O3-NaPO3,1323,----,0.965-0.035,----,----,----,----,----,----,,,----,----,----,,,,,,----,----,----,,,----,----,----,,,,,----,----,"{'B': 0.386, 'O': 0.6, 'Na': 0.007000000000000001, 'P': 0.007000000000000001}"
B2O3-NaPO3,1324,----,1.0-0.0,----,----,----,----,----,----,,,----,----,----,,,,,,----,----,----,,,----,----,----,,,,,----,----,"{'B': 0.4, 'O': 0.6, 'Na': 0.0, 'P': 0.0}"
B2O3-Rb2CO3,1325,----,0.97-0.03,----,----,----,----,----,----,,,----,----,----,,,,,,----,----,----,,,----,----,----,,,,,----,----,"{'B': 0.3856858846918489, 'O': 0.5964214711729622, 'Rb': 0.011928429423459244, 'C': 0.005964214711729622}"
B2O3-Rb2CO3,1326,----,0.99-0.01,----,----,----,----,----,----,,,----,----,----,,,,,,----,----,----,,,----,----,----,,,,,----,----,"{'B': 0.39520958083832336, 'O': 0.5988023952095808, 'Rb': 0.003992015968063873, 'C': 0.0019960079840319364}"
Ba(NO2)2,1327,----,Pure Salt,----,----,----,----,----,----,3.639,0.0007,----,----,----,0.0012906,47347.35,,,,----,----,----,,,----,----,----,,,,,----,----,"{'Ba': 0.25, 'N': 0.25, 'O': 0.5}"
Ba(NO2)2-Ba(NO3)2,1328,----,0.891-0.109,----,----,----,----,----,----,3.6297,0.000675,----,----,----,,,,,,----,----,----,,,----,----,----,,,,,----,----,"{'Ba': 0.24336821611097592, 'N': 0.24336821611097592, 'O': 0.5132635677780482}"
Ba(NO2)2-Ba(NO3)2,1329,----,0.95-0.05,----,----,----,----,----,----,3.6412,0.0007,----,----,----,,,,,,----,----,----,,,----,----,----,,,,,----,----,"{'Ba': 0.2469135802469136, 'N': 0.2469135802469136, 'O': 0.5061728395061729}"
Ba(NO2)2-Ba(NO3)2,1330,----,1.0-0.0,----,----,----,----,----,----,3.6392,0.0007,----,----,----,,,,,,----,----,----,,,----,----,----,,,,,----,----,"{'Ba': 0.25, 'N': 0.25, 'O': 0.5}"
Ba(NO2)2-KNO2,1331,----,0.143-0.857,----,----,----,----,----,----,2.022,,----,----,----,,,,,,----,----,----,,,----,----,----,,,,,----,----,"{'Ba': 0.03575, 'N': 0.25, 'O': 0.5, 'K': 0.21425}"
Ba(NO2)2-KNO2,1332,----,0.177-0.823,----,----,----,----,----,----,2.555,0.0007495,----,----,----,,,,,,----,----,----,,,----,----,----,,,,,----,----,"{'Ba': 0.04425, 'N': 0.25, 'O': 0.5, 'K': 0.20575}"
Ba(NO2)2-KNO2,1333,----,0.18-0.82,----,----,----,----,----,----,,,----,----,----,0.0308093,24950.45,,,,----,----,----,,,----,----,----,,,,,----,----,"{'Ba': 0.045, 'N': 0.25, 'O': 0.5, 'K': 0.205}"
Ba(NO2)2-KNO2,1334,----,0.212-0.788,----,----,----,----,----,----,2.635,0.0007756,----,----,----,,,,,,----,----,----,,,----,----,----,,,,,----,----,"{'Ba': 0.053, 'N': 0.25, 'O': 0.5, 'K': 0.197}"
Ba(NO2)2-KNO2,1335,----,0.25-0.75,----,----,----,----,----,----,2.6639,0.0007051,----,----,----,,,,,,----,----,----,,,----,----,----,,,,,----,----,"{'Ba': 0.0625, 'N': 0.25, 'O': 0.5, 'K': 0.1875}"
Ba(NO2)2-KNO2,1336,----,0.26-0.74,----,----,----,----,----,----,,,----,----,----,0.0292876,26082.66,,,,----,----,----,,,----,----,----,,,,,----,----,"{'Ba': 0.065, 'N': 0.25, 'O': 0.5, 'K': 0.185}"
Ba(NO2)2-KNO2,1337,----,0.29-0.71,----,----,----,----,----,----,2.833,0.0008699,----,----,----,,,,,,----,----,----,,,----,----,----,,,,,----,----,"{'Ba': 0.0725, 'N': 0.25, 'O': 0.5, 'K': 0.1775}"
Ba(NO2)2-KNO2,1338,----,0.3-0.7,----,----,----,----,----,----,,,----,----,----,0.0191876,28783.47,,,,----,----,----,,,----,----,----,,,,,----,----,"{'Ba': 0.075, 'N': 0.25, 'O': 0.5, 'K': 0.175}"
Ba(NO2)2-KNO2,1339,----,0.333-0.667,----,----,----,----,----,----,2.8823,0.0008356,----,----,----,,,,,,----,----,----,,,----,----,----,,,,,----,----,"{'Ba': 0.08325, 'N': 0.25, 'O': 0.5, 'K': 0.16675}"
Ba(NO2)2-KNO2,1340,----,0.379-0.621,----,----,----,----,----,----,2.977,0.0008751,----,----,----,,,,,,----,----,----,,,----,----,----,,,,,----,----,"{'Ba': 0.09475, 'N': 0.25, 'O': 0.5, 'K': 0.15525}"
Ba(NO2)2-KNO2,1341,----,0.4-0.6,----,----,----,----,----,----,,,----,----,----,0.00720668,34798.07,,,,----,----,----,,,----,----,----,,,,,----,----,"{'Ba': 0.1, 'N': 0.25, 'O': 0.5, 'K': 0.15}"
Ba(NO2)2-KNO2,1342,----,0.429-0.571,----,----,----,----,----,----,2.9956,0.0007735,----,----,----,,,,,,----,----,----,,,----,----,----,,,,,----,----,"{'Ba': 0.10725, 'N': 0.25, 'O': 0.5, 'K': 0.14275}"
Ba(NO2)2-KNO2,1343,----,0.482-0.518,----,----,----,----,----,----,3.1823,0.000956,----,----,----,,,,,,----,----,----,,,----,----,----,,,,,----,----,"{'Ba': 0.1205, 'N': 0.25, 'O': 0.5, 'K': 0.1295}"
Ba(NO2)2-KNO2,1344,----,0.5-0.5,----,----,----,----,----,----,,,----,----,----,0.00522441,37533.62,,,,----,----,----,,,----,----,----,,,,,----,----,"{'Ba': 0.125, 'N': 0.25, 'O': 0.5, 'K': 0.125}"
Ba(NO2)2-KNO2,1345,----,0.538-0.462,----,----,----,----,----,----,3.066,0.0006251,----,----,----,,,,,,----,----,----,,,----,----,----,,,,,----,----,"{'Ba': 0.1345, 'N': 0.25, 'O': 0.5, 'K': 0.1155}"
Ba(NO2)2-KNO2,1346,----,0.6-0.4,----,----,----,----,----,----,3.225,0.0007502,----,----,----,0.00507827,38659.13,,,,----,----,----,,,----,----,----,,,,,----,----,"{'Ba': 0.15, 'N': 0.25, 'O': 0.5, 'K': 0.1}"
Ba(NO2)2-KNO2,1347,----,0.667-0.333,----,----,----,----,----,----,3.374,0.0008504,----,----,----,,,,,,----,----,----,,,----,----,----,,,,,----,----,"{'Ba': 0.16675, 'N': 0.25, 'O': 0.5, 'K': 0.08325}"
Ba(NO2)2-KNO2,1348,----,0.7-0.3,----,----,----,----,----,----,,,----,----,----,0.0049975,39556.2,,,,----,----,----,,,----,----,----,,,,,----,----,"{'Ba': 0.175, 'N': 0.25, 'O': 0.5, 'K': 0.075}"
Ba(NO2)2-KNO2,1349,----,0.739-0.261,----,----,----,----,----,----,3.376,0.0007252,----,----,----,,,,,,----,----,----,,,----,----,----,,,,,----,----,"{'Ba': 0.18475, 'N': 0.25, 'O': 0.5, 'K': 0.06525}"
Ba(NO2)2-KNO2,1350,----,0.8-0.2,----,----,----,----,----,----,,,----,----,----,0.0075989,38229.85,,,,----,----,----,,,----,----,----,,,,,----,----,"{'Ba': 0.2, 'N': 0.25, 'O': 0.5, 'K': 0.05}"
Ba(NO2)2-KNO2,1351,----,0.818-0.182,----,----,----,----,----,----,3.421,0.0006501,----,----,----,,,,,,----,----,----,,,----,----,----,,,,,----,----,"{'Ba': 0.2045, 'N': 0.25, 'O': 0.5, 'K': 0.0455}"
Ba(NO2)2-KNO2,1352,----,0.83-0.17,----,----,----,----,----,----,,,----,----,----,0.0237487,32592.65,,,,----,----,----,,,----,----,----,,,,,----,----,"{'Ba': 0.2075, 'N': 0.25, 'O': 0.5, 'K': 0.0425}"
Ba(NO2)2-KNO2,1353,----,0.9-0.1,----,----,----,----,----,----,,,----,----,----,20.2,,,,,----,----,----,,,----,----,----,,,,,----,----,"{'Ba': 0.225, 'N': 0.25, 'O': 0.5, 'K': 0.025}"
Ba(NO2)2-KNO2,1354,----,0.905-0.095,----,----,----,----,----,----,3.533,0.000685,----,----,----,,,,,,----,----,----,,,----,----,----,,,,,----,----,"{'Ba': 0.22625, 'N': 0.25, 'O': 0.5, 'K': 0.02375}"
Ba(NO2)2-KNO2,1355,----,1.0-0.0,----,----,----,----,----,----,3.6392,0.0007,----,----,----,0.0012906,47347.35,,,,----,----,----,,,----,----,----,,,,,----,----,"{'Ba': 0.25, 'N': 0.25, 'O': 0.5, 'K': 0.0}"
Ba(NO2)2-NaNO2,1356,----,0.2-0.8,----,----,----,----,----,----,,,----,----,----,0.050619,22013.65,,,,----,----,----,,,----,----,----,,,,,----,----,"{'Ba': 0.05, 'N': 0.25, 'O': 0.5, 'Na': 0.2}"
Ba(NO2)2-NaNO2,1357,----,0.3-0.7,----,----,----,----,----,----,,,----,----,----,0.0425687,23928.7,,,,----,----,----,,,----,----,----,,,,,----,----,"{'Ba': 0.075, 'N': 0.25, 'O': 0.5, 'Na': 0.175}"
Ba(NO2)2-NaNO2,1358,----,0.4-0.6,----,----,----,----,----,----,,,----,----,----,0.0418772,24998.56,,,,----,----,----,,,----,----,----,,,,,----,----,"{'Ba': 0.1, 'N': 0.25, 'O': 0.5, 'Na': 0.15}"
Ba(NO2)2-NaNO2,1359,----,0.43-0.57,----,----,----,----,----,----,,,----,----,----,0.0314318,26673.03,,,,----,----,----,,,----,----,----,,,,,----,----,"{'Ba': 0.1075, 'N': 0.25, 'O': 0.5, 'Na': 0.1425}"
Ba(NO2)2-NaNO2,1360,----,0.5-0.5,----,----,----,----,----,----,,,----,----,----,0.0325,27116.96,,,,----,----,----,,,----,----,----,,,,,----,----,"{'Ba': 0.125, 'N': 0.25, 'O': 0.5, 'Na': 0.125}"
Ba(NO2)2-NaNO2,1361,----,0.6-0.4,----,----,----,----,----,----,,,----,----,----,0.01975,30380.53,,,,----,----,----,,,----,----,----,,,,,----,----,"{'Ba': 0.15, 'N': 0.25, 'O': 0.5, 'Na': 0.1}"
Ba(NO2)2-NaNO2,1362,----,0.66-0.34,----,----,----,----,----,----,,,----,----,----,,,,,,----,----,----,,,----,----,----,,,,,----,----,"{'Ba': 0.165, 'N': 0.25, 'O': 0.5, 'Na': 0.085}"
Ba(NO2)2-NaNO2,1363,----,0.7-0.3,----,----,----,----,----,----,,,----,----,----,0.02152,30902.7,,,,----,----,----,,,----,----,----,,,,,----,----,"{'Ba': 0.175, 'N': 0.25, 'O': 0.5, 'Na': 0.075}"
Ba(NO2)2-NaNO2,1364,----,0.81-0.19,----,----,----,----,----,----,,,----,----,----,0.00614624,37916.88,,,,----,----,----,,,----,----,----,,,,,----,----,"{'Ba': 0.2025, 'N': 0.25, 'O': 0.5, 'Na': 0.0475}"
Ba(NO2)2-NaNO2,1365,----,1.0-0.0,----,----,----,----,----,----,,,----,----,----,0.0012906,47347.35,,,,----,----,----,,,----,----,----,,,,,----,----,"{'Ba': 0.25, 'N': 0.25, 'O': 0.5, 'Na': 0.0}"
Ba(NO3)2-KNO3,1366,----,0.0-1.0,----,----,----,----,----,----,2.3351,0.00076,----,----,----,0.1,17047.16,,,,----,----,----,,,----,----,----,,,,,----,----,"{'Ba': 0.0, 'N': 0.2, 'O': 0.6, 'K': 0.2}"
Ba(NO3)2-KNO3,1367,----,0.05-0.95,----,----,----,----,----,----,,,----,----,----,0.09085,18078.53,,,,----,----,----,,,----,----,----,,,,,----,----,"{'Ba': 0.010000000000000002, 'N': 0.20000000000000004, 'O': 0.6, 'K': 0.19000000000000003}"
Ba(NO3)2-KNO3,1368,----,0.1-0.9,----,----,----,----,----,----,2.5229,0.000784,----,----,----,,,,,,----,----,----,,,----,----,----,,,,,----,----,"{'Ba': 0.02, 'N': 0.2, 'O': 0.6, 'K': 0.18}"
Ba(NO3)2-KNO3,1369,----,0.11-0.89,----,----,----,----,----,----,,,----,----,----,0.08982,18670.99,,,,----,----,----,,,----,----,----,,,,,----,----,"{'Ba': 0.022, 'N': 0.2, 'O': 0.6, 'K': 0.178}"
Ba(NO3)2-KNO3,1370,----,0.18-0.82,----,----,----,----,----,----,,,----,----,----,0.102,18609.49,,,,----,----,----,,,----,----,----,,,,,----,----,"{'Ba': 0.036, 'N': 0.2, 'O': 0.6, 'K': 0.16399999999999998}"
Ba(NO3)2-KNO3,1371,----,0.2-0.8,----,----,----,----,----,----,2.6841,0.00078,----,----,----,,,,,,----,----,----,,,----,----,----,,,,,----,----,"{'Ba': 0.039999999999999994, 'N': 0.19999999999999996, 'O': 0.6, 'K': 0.15999999999999998}"
Ba(NO3)2-KNO3,1372,----,0.23-0.77,----,----,----,----,----,----,,,----,----,----,0.1104,18868.48,,,,----,----,----,,,----,----,----,,,,,----,----,"{'Ba': 0.046, 'N': 0.2, 'O': 0.6, 'K': 0.154}"
Ba(NO3)2-KNO3,1373,----,0.3-0.7,----,----,----,----,----,----,2.843,0.000786,----,----,----,,,,,,----,----,----,,,----,----,----,,,,,----,----,"{'Ba': 0.06000000000000001, 'N': 0.20000000000000004, 'O': 0.6, 'K': 0.14}"
Ba(NO3)2-KNO3,1374,----,0.4-0.6,----,----,----,----,----,----,2.9965,8.1e-05,----,----,----,,,,,,----,----,----,,,----,----,----,,,,,----,----,"{'Ba': 0.08, 'N': 0.2, 'O': 0.6, 'K': 0.12}"
Ba(NO3)2-KNO3,1375,----,0.5-0.5,----,----,----,----,----,----,3.0901,0.0007801,----,----,----,,,,,,----,----,----,,,----,----,----,,,,,----,----,"{'Ba': 0.1, 'N': 0.2, 'O': 0.6, 'K': 0.1}"
Ba(NO3)2-NaNO3,1376,----,0.0-1.0,----,----,----,----,----,----,2.3442,0.00073066,----,----,----,,,,,,----,----,----,,,----,----,----,,,,,----,----,"{'Ba': 0.0, 'N': 0.2, 'O': 0.6, 'Na': 0.2}"
Ba(NO3)2-NaNO3,1377,----,0.05-0.95,----,----,----,----,----,----,2.4388,0.00071154,----,----,----,,,,,,----,----,----,,,----,----,----,,,,,----,----,"{'Ba': 0.010000000000000002, 'N': 0.20000000000000004, 'O': 0.6, 'Na': 0.19000000000000003}"
Ba(NO3)2-NaNO3,1378,----,0.067-0.933,----,----,----,----,----,----,2.4821,0.00072457,----,----,----,,,,,,----,----,----,,,----,----,----,,,,,----,----,"{'Ba': 0.013399999999999999, 'N': 0.19999999999999996, 'O': 0.6, 'Na': 0.1866}"
Ba(NO3)2-NaNO3,1379,----,0.1-0.9,----,----,----,----,----,----,2.5572,0.00073941,----,----,----,,,,,,----,----,----,,,----,----,----,,,,,----,----,"{'Ba': 0.02, 'N': 0.2, 'O': 0.6, 'Na': 0.18}"
Ba(NO3)2-NaNO3,1380,----,0.15-0.85,----,----,----,----,----,----,2.6668,0.0007635,----,----,----,,,,,,----,----,----,,,----,----,----,,,,,----,----,"{'Ba': 0.03, 'N': 0.2, 'O': 0.6, 'Na': 0.16999999999999998}"
Ba(NO3)2-NaNO3,1381,----,0.2-0.8,----,----,----,----,----,----,2.7783,0.00080038,----,----,----,,,,,,----,----,----,,,----,----,----,,,,,----,----,"{'Ba': 0.039999999999999994, 'N': 0.19999999999999996, 'O': 0.6, 'Na': 0.15999999999999998}"
Ba(NO3)2-RbNO3,1382,----,0.0-1.0,----,----,----,----,----,----,3.1366,0.0010687,----,----,----,,,,,,----,----,----,,,----,----,----,,,,,----,----,"{'Ba': 0.0, 'N': 0.2, 'O': 0.6, 'Rb': 0.2}"
Ba(NO3)2-RbNO3,1383,----,0.05-0.95,----,----,----,----,----,----,3.1748,0.00105898,----,----,----,,,,,,----,----,----,,,----,----,----,,,,,----,----,"{'Ba': 0.010000000000000002, 'N': 0.20000000000000004, 'O': 0.6, 'Rb': 0.19000000000000003}"
Ba(NO3)2-RbNO3,1384,----,0.1-0.9,----,----,----,----,----,----,3.2156,0.00105898,----,----,----,,,,,,----,----,----,,,----,----,----,,,,,----,----,"{'Ba': 0.02, 'N': 0.2, 'O': 0.6, 'Rb': 0.18}"
Ba(NO3)2-RbNO3,1385,----,0.15-0.85,----,----,----,----,----,----,3.2565,0.00105898,----,----,----,,,,,,----,----,----,,,----,----,----,,,,,----,----,"{'Ba': 0.03, 'N': 0.2, 'O': 0.6, 'Rb': 0.16999999999999998}"
Ba(PO3)2,1386,----,Pure Salt,----,----,----,----,----,----,3.7366,0.0004921,----,----,----,,,,,,----,----,----,,,----,----,----,,,,,----,----,"{'Ba': 0.2, 'P': 0.2, 'O': 0.6}"
BaBr2,1387,----,Pure Salt,----,----,----,----,----,----,5.035,0.000924,----,----,----,,,,,,----,----,----,,,----,----,----,,,,,----,----,"{'Ba': 0.3333333333333333, 'Br': 0.6666666666666666}"
BaBr2-KBr,1388,----,0.0-1.0,----,----,----,----,----,----,2.942,0.000794,----,----,----,,,,,,----,----,----,,,----,----,----,,,,,----,----,"{'Ba': 0.0, 'Br': 0.5, 'K': 0.5}"
BaBr2-KBr,1389,----,0.205-0.795,----,----,----,----,----,----,3.574,0.000937,----,----,----,,,,,,----,----,----,,,----,----,----,,,,,----,----,"{'Ba': 0.09297052154195011, 'Br': 0.546485260770975, 'K': 0.36054421768707484}"
BaBr2-KBr,1390,----,0.243-0.757,----,----,----,----,----,----,3.556,0.000849,----,----,----,,,,,,----,----,----,,,----,----,----,,,,,----,----,"{'Ba': 0.10833704859563086, 'Br': 0.5541685242978154, 'K': 0.33749442710655375}"
BaBr2-KBr,1391,----,0.333-0.667,----,----,----,----,----,----,3.803,0.000896,----,----,----,,,,,,----,----,----,,,----,----,----,,,,,----,----,"{'Ba': 0.14273467638234033, 'Br': 0.5713673381911702, 'K': 0.2858979854264895}"
BaBr2-KBr,1392,----,0.4-0.6,----,----,----,----,----,----,3.974,0.00093,----,----,----,,,,,,----,----,----,,,----,----,----,,,,,----,----,"{'Ba': 0.16666666666666669, 'Br': 0.5833333333333334, 'K': 0.25}"
BaBr2-KBr,1393,----,0.52-0.48,----,----,----,----,----,----,4.18,0.000906,----,----,----,,,,,,----,----,----,,,----,----,----,,,,,----,----,"{'Ba': 0.20634920634920637, 'Br': 0.6031746031746031, 'K': 0.19047619047619047}"
BaBr2-KBr,1394,----,0.65-0.35,----,----,----,----,----,----,4.356,0.000875,----,----,----,,,,,,----,----,----,,,----,----,----,,,,,----,----,"{'Ba': 0.24528301886792456, 'Br': 0.6226415094339622, 'K': 0.1320754716981132}"
BaBr2-KBr,1395,----,0.75-0.25,----,----,----,----,----,----,4.704,0.001023,----,----,----,,,,,,----,----,----,,,----,----,----,,,,,----,----,"{'Ba': 0.2727272727272727, 'Br': 0.6363636363636364, 'K': 0.09090909090909091}"
BaBr2-KBr,1396,----,0.85-0.15,----,----,----,----,----,----,4.551,0.000725,----,----,----,,,,,,----,----,----,,,----,----,----,,,,,----,----,"{'Ba': 0.29824561403508776, 'Br': 0.6491228070175439, 'K': 0.052631578947368425}"
BaBr2-KBr,1397,----,1.0-0.0,----,----,----,----,----,----,5.035,0.000924,----,----,----,,,,,,----,----,----,,,----,----,----,,,,,----,----,"{'Ba': 0.3333333333333333, 'Br': 0.6666666666666666, 'K': 0.0}"
BaCl2,1398,----,Pure Salt,----,----,----,----,----,----,4.0152,0.0006813,----,----,----,0.07993,39521.55,,,,----,----,----,,,----,----,----,,,,,----,----,"{'Ba': 0.3333333333333333, 'Cl': 0.6666666666666666}"
BaCl2-CdCl2,1399,----,0.0-1.0,----,----,----,----,----,----,4.099,0.00084,----,----,----,,,,,,----,----,----,,,----,----,----,,,,,----,----,"{'Ba': 0.0, 'Cl': 0.6666666666666666, 'Cd': 0.3333333333333333}"
BaCl2-CdCl2,1400,----,0.171-0.829,----,----,----,----,----,----,4.25,0.00093,----,----,----,,,,,,----,----,----,,,----,----,----,,,,,----,----,"{'Ba': 0.057, 'Cl': 0.6666666666666666, 'Cd': 0.2763333333333333}"
BaCl2-CdCl2,1401,----,0.36-0.64,----,----,----,----,----,----,4.292,0.00093,----,----,----,,,,,,----,----,----,,,----,----,----,,,,,----,----,"{'Ba': 0.12, 'Cl': 0.6666666666666666, 'Cd': 0.21333333333333335}"
BaCl2-CdCl2,1402,----,0.542-0.458,----,----,----,----,----,----,4.331,0.00096,----,----,----,,,,,,----,----,----,,,----,----,----,,,,,----,----,"{'Ba': 0.18066666666666667, 'Cl': 0.6666666666666666, 'Cd': 0.15266666666666667}"
BaCl2-CsCl,1403,----,0.0-1.0,----,----,----,----,----,----,3.7808,0.0010474,----,----,----,0.03448,28342.89,,,,----,----,----,,,----,----,----,,,,,----,----,"{'Ba': 0.0, 'Cl': 0.5, 'Cs': 0.5}"
BaCl2-CsCl,1404,----,0.1142-0.8858,----,----,----,----,----,----,3.8593,0.0011065,----,----,----,0.13769,19196.51,,,,----,----,----,,,----,----,----,,,,,----,----,"{'Ba': 0.05401570333932456, 'Cl': 0.5270078516696622, 'Cs': 0.4189764449910131}"
BaCl2-CsCl,1405,----,0.2432-0.7568,----,----,----,----,----,----,3.8851,0.001073,----,----,----,0.10483,24368.02,,,,----,----,----,,,----,----,----,,,,,----,----,"{'Ba': 0.10841654778887302, 'Cl': 0.5542082738944365, 'Cs': 0.3373751783166904}"
BaCl2-CsCl,1406,----,0.3302-0.6698,----,----,----,----,----,----,3.8866,0.0009976,----,----,----,0.06616,30539.53,,,,----,----,----,,,----,----,----,,,,,----,----,"{'Ba': 0.14170457471461675, 'Cl': 0.5708522873573084, 'Cs': 0.2874431379280748}"
BaCl2-CsCl,1407,----,0.4375-0.5625,----,----,----,----,----,----,3.9558,0.0009939,----,----,----,0.05559,33849.13,,,,----,----,----,,,----,----,----,,,,,----,----,"{'Ba': 0.1794871794871795, 'Cl': 0.5897435897435898, 'Cs': 0.23076923076923078}"
BaCl2-CsCl,1408,----,0.5337-0.4663,----,----,----,----,----,----,3.9816,0.0009597,----,----,----,0.04584,37560.4,,,,----,----,----,,,----,----,----,,,,,----,----,"{'Ba': 0.21064056518135535, 'Cl': 0.6053202825906777, 'Cs': 0.18403915222796702}"
BaCl2-CsCl,1409,----,0.6483-0.3517,----,----,----,----,----,----,4.1136,0.0010144,----,----,----,0.02607,44836.49,,,,----,----,----,,,----,----,----,,,,,----,----,"{'Ba': 0.24479855001321604, 'Cl': 0.622399275006608, 'Cs': 0.13280217498017596}"
BaCl2-CsCl,1410,----,0.7241-0.2759,----,----,----,----,----,----,4.1154,0.0009691,----,----,----,,,,,,----,----,----,,,----,----,----,,,,,----,----,"{'Ba': 0.2658125619470651, 'Cl': 0.6329062809735325, 'Cs': 0.10128115707940237}"
BaCl2-CsCl,1411,----,0.7528-0.2472,----,----,----,----,----,----,4.0725,0.0009099,----,----,----,0.02928,44723.52,,,,----,----,----,,,----,----,----,,,,,----,----,"{'Ba': 0.2734670154024993, 'Cl': 0.6367335077012497, 'Cs': 0.08979947689625109}"
BaCl2-CsCl,1412,----,0.8477-0.1523,----,----,----,----,----,----,4.1382,0.0009142,----,----,----,,,,,,----,----,----,,,----,----,----,,,,,----,----,"{'Ba': 0.297678828528286, 'Cl': 0.648839414264143, 'Cs': 0.053481757207571014}"
BaCl2-CsCl,1413,----,0.8478-0.1522,----,----,----,----,----,----,,,----,----,----,0.02799,47623.08,,,,----,----,----,,,----,----,----,,,,,----,----,"{'Ba': 0.2977034904136527, 'Cl': 0.6488517452068263, 'Cs': 0.05344476437952104}"
BaCl2-CsCl,1414,----,1.0-0.0,----,----,----,----,----,----,4.3316,0.0009844,----,----,----,0.0357,48146.09,,,,----,----,----,,,----,----,----,,,,,----,----,"{'Ba': 0.3333333333333333, 'Cl': 0.6666666666666666, 'Cs': 0.0}"
BaCl2-KCl,1415,----,0.0-1.0,----,----,----,----,----,----,2.1559,0.0006103,----,----,----,,,,,,----,----,----,,,----,----,----,,,,,----,----,"{'Ba': 0.0, 'Cl': 0.5, 'K': 0.5}"
BaCl2-KCl,1416,----,0.084-0.916,----,----,----,----,----,----,2.485,0.0007405,----,----,----,,,,,,----,----,----,,,----,----,----,,,,,----,----,"{'Ba': 0.04030710172744722, 'Cl': 0.5201535508637236, 'K': 0.43953934740882916}"
BaCl2-KCl,1417,----,0.131-0.869,----,----,----,----,----,----,2.2758,0.0004769,----,----,----,,,,,,----,----,----,,,----,----,----,,,,,----,----,"{'Ba': 0.06147348662599718, 'Cl': 0.5307367433129986, 'K': 0.4077897700610042}"
BaCl2-KCl,1418,----,0.244-0.756,----,----,----,----,----,----,2.7114,0.0006173,----,----,----,,,,,,----,----,----,,,----,----,----,,,,,----,----,"{'Ba': 0.10873440285204992, 'Cl': 0.554367201426025, 'K': 0.33689839572192515}"
BaCl2-KCl,1419,----,0.298-0.702,----,----,----,----,----,----,2.858,0.0006838,----,----,----,,,,,,----,----,----,,,----,----,----,,,,,----,----,"{'Ba': 0.12967798085291557, 'Cl': 0.5648389904264578, 'K': 0.3054830287206266}"
BaCl2-KCl,1420,----,0.333-0.667,----,----,----,----,----,----,3.3797,0.0010894,----,----,----,,,,,,----,----,----,,,----,----,----,,,,,----,----,"{'Ba': 0.14273467638234033, 'Cl': 0.5713673381911702, 'K': 0.2858979854264895}"
BaCl2-KCl,1421,----,0.336-0.664,----,----,----,----,----,----,2.9626,0.0006944,----,----,----,,,,,,----,----,----,,,----,----,----,,,,,----,----,"{'Ba': 0.14383561643835616, 'Cl': 0.571917808219178, 'K': 0.2842465753424657}"
BaCl2-KCl,1422,----,0.457-0.543,----,----,----,----,----,----,3.2396,0.0007643,----,----,----,,,,,,----,----,----,,,----,----,----,,,,,----,----,"{'Ba': 0.185999185999186, 'Cl': 0.5929995929995929, 'K': 0.221001221001221}"
BaCl2-KCl,1423,----,0.495-0.505,----,----,----,----,----,----,3.1602,0.0006349,----,----,----,,,,,,----,----,----,,,----,----,----,,,,,----,----,"{'Ba': 0.19839679358717432, 'Cl': 0.5991983967935872, 'K': 0.20240480961923846}"
BaCl2-KCl,1424,----,0.633-0.367,----,----,----,----,----,----,3.4446,0.0006486,----,----,----,,,,,,----,----,----,,,----,----,----,,,,,----,----,"{'Ba': 0.24041017850360805, 'Cl': 0.6202050892518041, 'K': 0.13938473224458792}"
BaCl2-KCl,1425,----,0.791-0.209,----,----,----,----,----,----,3.7621,0.000724,----,----,----,,,,,,----,----,----,,,----,----,----,,,,,----,----,"{'Ba': 0.28341096381225367, 'Cl': 0.6417054819061268, 'K': 0.07488355428161948}"
BaCl2-KCl,1426,----,1.0-0.0,----,----,----,----,----,----,3.9881,0.0006819,----,----,----,,,,,,----,----,----,,,----,----,----,,,,,----,----,"{'Ba': 0.3333333333333333, 'Cl': 0.6666666666666666, 'K': 0.0}"
BaCl2-LaCl3,1427,----,0.1-0.9,----,----,----,----,----,----,3.734,0.000487,----,----,----,,,,,,----,----,----,,,----,----,----,,,,,----,----,"{'Ba': 0.02564102564102564, 'Cl': 0.7435897435897436, 'La': 0.23076923076923075}"
BaCl2-LaCl3,1428,----,0.25-0.75,----,----,----,----,----,----,3.732,0.000468,----,----,----,,,,,,----,----,----,,,----,----,----,,,,,----,----,"{'Ba': 0.06666666666666667, 'Cl': 0.7333333333333333, 'La': 0.2}"
BaCl2-LaCl3,1429,----,0.4-0.6,----,----,----,----,----,----,3.706,0.000436,----,----,----,,,,,,----,----,----,,,----,----,----,,,,,----,----,"{'Ba': 0.11111111111111113, 'Cl': 0.7222222222222222, 'La': 0.16666666666666669}"
BaCl2-LaCl3,1430,----,0.5-0.5,----,----,----,----,----,----,3.744,0.000465,----,----,----,,,,,,----,----,----,,,----,----,----,,,,,----,----,"{'Ba': 0.14285714285714285, 'Cl': 0.7142857142857143, 'La': 0.14285714285714285}"
BaCl2-LaCl3,1431,----,0.55-0.45,----,----,----,----,----,----,3.785,0.000503,----,----,----,,,,,,----,----,----,,,----,----,----,,,,,----,----,"{'Ba': 0.15942028985507248, 'Cl': 0.7101449275362319, 'La': 0.13043478260869565}"
BaCl2-LaCl3,1432,----,0.7-0.3,----,----,----,----,----,----,3.942,0.000639,----,----,----,,,,,,----,----,----,,,----,----,----,,,,,----,----,"{'Ba': 0.21212121212121213, 'Cl': 0.6969696969696969, 'La': 0.09090909090909091}"
BaCl2-LaCl3,1433,----,0.86-0.14,----,----,----,----,----,----,4.158,0.000828,----,----,----,,,,,,----,----,----,,,----,----,----,,,,,----,----,"{'Ba': 0.27388535031847133, 'Cl': 0.6815286624203821, 'La': 0.0445859872611465}"
BaCl2-LaCl3,1434,----,1.0-0.0,----,----,----,----,----,----,4.3316,0.0009844,----,----,----,,,,,,----,----,----,,,----,----,----,,,,,----,----,"{'Ba': 0.3333333333333333, 'Cl': 0.6666666666666666, 'La': 0.0}"
BaCl2-LiCl,1435,----,0.0-1.0,----,----,----,----,----,----,1.8965,0.0004458,----,----,----,,,,,,----,----,----,,,----,----,----,,,,,----,----,"{'Ba': 0.0, 'Cl': 0.5, 'Li': 0.5}"
BaCl2-LiCl,1436,----,0.102-0.898,----,----,----,----,----,----,2.689,0.00083,----,----,----,0.18963,16355.53,,,,----,----,----,,,----,----,----,,,,,----,----,"{'Ba': 0.04852521408182682, 'Cl': 0.5242626070409134, 'Li': 0.4272121788772597}"
BaCl2-LiCl,1437,----,0.25-0.75,----,----,----,----,----,----,3.069,0.000792,----,----,----,0.23561,15941.31,,,,----,----,----,,,----,----,----,,,,,----,----,"{'Ba': 0.1111111111111111, 'Cl': 0.5555555555555556, 'Li': 0.3333333333333333}"
BaCl2-LiCl,1438,----,0.394-0.606,----,----,----,----,----,----,3.43,0.000843,----,----,----,0.2765,17066.82,,,,----,----,----,,,----,----,----,,,,,----,----,"{'Ba': 0.164578111946533, 'Cl': 0.5822890559732665, 'Li': 0.2531328320802005}"
BaCl2-LiCl,1439,----,0.533-0.467,----,----,----,----,----,----,3.735,0.000941,----,----,----,0.18155,24355.47,,,,----,----,----,,,----,----,----,,,,,----,----,"{'Ba': 0.2104224240031583, 'Cl': 0.6052112120015791, 'Li': 0.18436636399526252}"
BaCl2-LiCl,1440,----,0.677-0.323,----,----,----,----,----,----,3.868,0.000871,----,----,----,,,,,,----,----,----,,,----,----,----,,,,,----,----,"{'Ba': 0.25289503175196115, 'Cl': 0.6264475158759806, 'Li': 0.12065745237205827}"
BaCl2-LiCl,1441,----,0.68-0.32,----,----,----,----,----,----,,,----,----,----,0.20147,25778.06,,,,----,----,----,,,----,----,----,,,,,----,----,"{'Ba': 0.2537313432835821, 'Cl': 0.6268656716417911, 'Li': 0.11940298507462686}"
BaCl2-LiCl,1442,----,0.85-0.15,----,----,----,----,----,----,3.977,0.0008,----,----,----,0.13508,32221.52,,,,----,----,----,,,----,----,----,,,,,----,----,"{'Ba': 0.29824561403508776, 'Cl': 0.6491228070175439, 'Li': 0.052631578947368425}"
BaCl2-LiCl,1443,----,1.0-0.0,----,----,----,----,----,----,4.3316,0.0009844,----,----,----,0.0357,48146.09,,,,----,----,----,,,----,----,----,,,,,----,----,"{'Ba': 0.3333333333333333, 'Cl': 0.6666666666666666, 'Li': 0.0}"
BaCl2-MgCl2,1444,----,0.0-1.0,----,----,----,----,----,----,1.988,0.0003,----,----,----,0.17545,21195.035000000003,,,,----,----,----,,,----,----,----,,,,,----,----,"{'Ba': 0.0, 'Cl': 0.6666666666666666, 'Mg': 0.3333333333333333}"
BaCl2-MgCl2,1445,----,0.048-0.952,----,----,----,----,----,----,2.171,0.00036,----,----,----,,,,,,----,----,----,,,----,----,----,,,,,----,----,"{'Ba': 0.016, 'Cl': 0.6666666666666666, 'Mg': 0.3173333333333333}"
BaCl2-MgCl2,1446,----,0.1-0.9,----,----,----,----,----,----,,,----,----,----,0.1013,25641.65,,,,----,----,----,,,----,----,----,,,,,----,----,"{'Ba': 0.03333333333333333, 'Cl': 0.6666666666666666, 'Mg': 0.3}"
BaCl2-MgCl2,1447,----,0.132-0.868,----,----,----,----,----,----,2.461,0.00047,----,----,----,,,,,,----,----,----,,,----,----,----,,,,,----,----,"{'Ba': 0.044000000000000004, 'Cl': 0.6666666666666666, 'Mg': 0.28933333333333333}"
BaCl2-MgCl2,1448,----,0.2-0.8,----,----,----,----,----,----,,,----,----,----,0.1156,25083.5,,,,----,----,----,,,----,----,----,,,,,----,----,"{'Ba': 0.06666666666666667, 'Cl': 0.6666666666666666, 'Mg': 0.26666666666666666}"
BaCl2-MgCl2,1449,----,0.3-0.7,----,----,----,----,----,----,,,----,----,----,0.1005,27239.97,,,,----,----,----,,,----,----,----,,,,,----,----,"{'Ba': 0.09999999999999999, 'Cl': 0.6666666666666666, 'Mg': 0.2333333333333333}"
BaCl2-MgCl2,1450,----,0.314-0.686,----,----,----,----,----,----,3.01,0.00064,----,----,----,,,,,,----,----,----,,,----,----,----,,,,,----,----,"{'Ba': 0.10466666666666667, 'Cl': 0.6666666666666666, 'Mg': 0.22866666666666668}"
BaCl2-MgCl2,1451,----,0.4-0.6,----,----,----,----,----,----,,,----,----,----,0.091698,29317.78,,,,----,----,----,,,----,----,----,,,,,----,----,"{'Ba': 0.13333333333333333, 'Cl': 0.6666666666666666, 'Mg': 0.19999999999999998}"
BaCl2-MgCl2,1452,----,0.5-0.5,----,----,----,----,----,----,,,----,----,----,0.030581,40446.99,,,,----,----,----,,,----,----,----,,,,,----,----,"{'Ba': 0.16666666666666666, 'Cl': 0.6666666666666666, 'Mg': 0.16666666666666666}"
BaCl2-MgCl2,1453,----,0.578-0.422,----,----,----,----,----,----,3.569,0.00075,----,----,----,,,,,,----,----,----,,,----,----,----,,,,,----,----,"{'Ba': 0.19266666666666665, 'Cl': 0.6666666666666666, 'Mg': 0.14066666666666666}"
BaCl2-MgCl2,1454,----,0.6-0.4,----,----,----,----,----,----,,,----,----,----,0.02574,43978.34,,,,----,----,----,,,----,----,----,,,,,----,----,"{'Ba': 0.19999999999999998, 'Cl': 0.6666666666666666, 'Mg': 0.13333333333333333}"
BaCl2-MgCl2,1455,----,0.804-0.196,----,----,----,----,----,----,3.836,0.00071,----,----,----,,,,,,----,----,----,,,----,----,----,,,,,----,----,"{'Ba': 0.268, 'Cl': 0.6666666666666666, 'Mg': 0.06533333333333334}"
BaCl2-MgCl2,1456,----,1.0-0.0,----,----,----,----,----,----,,,----,----,----,0.0934,38730.26,,,,----,----,----,,,----,----,----,,,,,----,----,"{'Ba': 0.3333333333333333, 'Cl': 0.6666666666666666, 'Mg': 0.0}"
BaCl2-Na3AlF6,1457,----,0.25-0.75,----,----,----,----,----,----,3.3688,0.0009043,----,----,----,,,,,,----,----,----,,,----,----,----,,,,,----,----,"{'Ba': 0.030303030303030304, 'Cl': 0.06060606060606061, 'Na': 0.2727272727272727, 'Al': 0.09090909090909091, 'F': 0.5454545454545454}"
BaCl2-Na3AlF6,1458,----,0.5-0.5,----,----,----,----,----,----,3.5384,0.0009053,----,----,----,,,,,,----,----,----,,,----,----,----,,,,,----,----,"{'Ba': 0.07692307692307693, 'Cl': 0.15384615384615385, 'Na': 0.23076923076923078, 'Al': 0.07692307692307693, 'F': 0.46153846153846156}"
BaCl2-Na3AlF6,1459,----,0.6-0.4,----,----,----,----,----,----,,,----,----,----,0.0136,50146.08,,,,----,----,----,,,----,----,----,,,,,----,----,"{'Ba': 0.10344827586206895, 'Cl': 0.2068965517241379, 'Na': 0.20689655172413793, 'Al': 0.06896551724137931, 'F': 0.41379310344827586}"
BaCl2-Na3AlF6,1460,----,0.75-0.25,----,----,----,----,----,----,3.7392,0.0008124,----,----,----,,,,,,----,----,----,,,----,----,----,,,,,----,----,"{'Ba': 0.15789473684210525, 'Cl': 0.3157894736842105, 'Na': 0.15789473684210525, 'Al': 0.05263157894736842, 'F': 0.3157894736842105}"
BaCl2-NaCl,1461,----,0.0-1.0,----,----,----,----,----,----,2.2259,0.00064,----,----,----,0.01134,44154.49,,,,----,----,----,,,----,----,----,,,,,----,----,"{'Ba': 0.0, 'Cl': 0.5, 'Na': 0.5}"
BaCl2-NaCl,1462,----,0.11-0.89,----,----,----,----,----,----,2.1654,0.00032,----,----,----,,,,,,----,----,----,,,----,----,----,,,,,----,----,"{'Ba': 0.05213270142180094, 'Cl': 0.5260663507109005, 'Na': 0.42180094786729855}"
BaCl2-NaCl,1463,----,0.18-0.82,----,----,----,----,----,----,2.2436,0.00024,----,----,----,,,,,,----,----,----,,,----,----,----,,,,,----,----,"{'Ba': 0.08256880733944955, 'Cl': 0.5412844036697249, 'Na': 0.3761467889908257}"
BaCl2-NaCl,1464,----,0.19-0.81,----,----,----,----,----,----,2.6378,0.0005837,----,----,----,0.0539,33039.93,,,,----,----,----,,,----,----,----,,,,,----,----,"{'Ba': 0.08675799086757992, 'Cl': 0.54337899543379, 'Na': 0.36986301369863017}"
BaCl2-NaCl,1465,----,0.25-0.75,----,----,----,----,----,----,2.6709,0.000468,----,----,----,,,,,,----,----,----,,,----,----,----,,,,,----,----,"{'Ba': 0.1111111111111111, 'Cl': 0.5555555555555556, 'Na': 0.3333333333333333}"
BaCl2-NaCl,1466,----,0.26-0.74,----,----,----,----,----,----,2.5799,0.0003698,----,----,----,0.07615,30870.49,,,,----,----,----,,,----,----,----,,,,,----,----,"{'Ba': 0.11504424778761063, 'Cl': 0.5575221238938054, 'Na': 0.3274336283185841}"
BaCl2-NaCl,1467,----,0.285-0.715,----,----,----,----,----,----,3.0067,0.00072,----,----,----,,,,,,----,----,----,,,----,----,----,,,,,----,----,"{'Ba': 0.12472647702407003, 'Cl': 0.5623632385120351, 'Na': 0.312910284463895}"
BaCl2-NaCl,1468,----,0.32-0.68,----,----,----,----,----,----,2.9889,0.00064,----,----,----,,,,,,----,----,----,,,----,----,----,,,,,----,----,"{'Ba': 0.13793103448275862, 'Cl': 0.5689655172413792, 'Na': 0.29310344827586204}"
BaCl2-NaCl,1469,----,0.33-0.67,----,----,----,----,----,----,3.1909,0.000815,----,----,----,0.1682,24745.01,,,,----,----,----,,,----,----,----,,,,,----,----,"{'Ba': 0.14163090128755365, 'Cl': 0.5708154506437768, 'Na': 0.2875536480686695}"
BaCl2-NaCl,1470,----,0.355-0.645,----,----,----,----,----,----,3.3008,0.000884,----,----,----,,,,,,----,----,----,,,----,----,----,,,,,----,----,"{'Ba': 0.15074309978768577, 'Cl': 0.5753715498938429, 'Na': 0.27388535031847133}"
BaCl2-NaCl,1471,----,0.39-0.61,----,----,----,----,----,----,3.2735,0.000784,----,----,----,,,,,,----,----,----,,,----,----,----,,,,,----,----,"{'Ba': 0.16317991631799164, 'Cl': 0.5815899581589958, 'Na': 0.25523012552301255}"
BaCl2-NaCl,1472,----,0.4-0.6,----,----,----,----,----,----,3.4208,0.0009123,----,----,----,0.1025,30223.63,,,,----,----,----,,,----,----,----,,,,,----,----,"{'Ba': 0.16666666666666669, 'Cl': 0.5833333333333334, 'Na': 0.25}"
BaCl2-NaCl,1473,----,0.425-0.575,----,----,----,----,----,----,3.2956,0.000744,----,----,----,,,,,,----,----,----,,,----,----,----,,,,,----,----,"{'Ba': 0.1752577319587629, 'Cl': 0.5876288659793815, 'Na': 0.23711340206185566}"
BaCl2-NaCl,1474,----,0.46-0.54,----,----,----,----,----,----,3.7799,0.0011645,----,----,----,0.06797,34609.79,,,,----,----,----,,,----,----,----,,,,,----,----,"{'Ba': 0.1869918699186992, 'Cl': 0.5934959349593496, 'Na': 0.21951219512195125}"
BaCl2-NaCl,1475,----,0.53-0.47,----,----,----,----,----,----,3.6532,0.0009586,----,----,----,0.1116,30586.81,,,,----,----,----,,,----,----,----,,,,,----,----,"{'Ba': 0.20948616600790512, 'Cl': 0.6047430830039525, 'Na': 0.18577075098814227}"
