Repository: tanoret/MoltenSaltPropnet

# MoltenSaltPropnet
Physics-informed deep-learning toolkit for predicting **thermophysical properties of molten-salt mixtures** from chemical composition and temperature.

---

## Data Pipeline

1. **Source** – Raw NIST SALTDBLEAN CSVs (`density-csv.csv`, `viscosity-csv.csv`, …).  
2. **Pre-processing** – `data_processor.ipynb` cleans columns, harmonizes units, expands polynomial coefficients, and outputs `saltdblean_processed.csv`.  
3. **Loading** – `SALTDBLEANProcessor.from_csv(...)` handles:  
   * NaN imputation / type coercion  
   * Composition normalization  
   * Train/validation/test splits with reproducible seeds  
4.

File: data/saltdblean_janz_processed.csv (part 10 of 28)
MgF2,15,62.3018,Pure Salt,1534.2,2,Kojima 1968 [83],2512,----,Ruff 1928 [123],3.24,0.000524,1650-2100,3,Kirshenbaum 1960 [80],0.187,32100.0,,,,1514.7-1853.2,3,Takeda 2015 [135],0.867,-0.000141,1536-2400,20,Gheribi 2014 [58],,,,,----,----,"{'Mg': 0.3333333333333333, 'F': 0.6666666666666666}"
NaCl,16,58.4428,Pure Salt,1073.8,1,Dawson 1963 [44],1715,----,Ruff 1921 [124],2.14,0.000543,1076.2-1303.2,1,Van Artsdalen 1955 [144],0.0893,22000.0,,,,1083.2-1203.2,1,Torklep 1979 [142],0.712,-0.00018,1170-1441,8,Nagasaka 1992 [102],77.7638,-0.0075312,,,10,Barin 1977 [8],"{'Na': 0.5, 'Cl': 0.5}"
NaF,17,41.9882,Pure Salt,1268,2,Cantor 1961 [30],1978,----,Ruff 1922 [125],2.76,0.000636,1273-1373,1,Paucirova 1970 [111],0.12,26500.0,,,,1273-1373,1,Brockner 1979 [27],1.26,-0.00028,1268.15-1800,20,Gheribi 2014 [58],72.989,,,,5,Obrien 1957 [106],"{'Na': 0.5, 'F': 0.5}"
NdCl3,18,250.599,Pure Salt,1031,2,Druding 1961 [49],1897,10,Glushko 1972 [61],4.26,0.00093,1082-1272,3,Cho 1972 [38],0.0851,36900.0,,,,1030-1237,3,Hayashi 1997 [63],,,----,----,----,,,,,----,----,"{'Nd': 0.25, 'Cl': 0.75}"
BaCl2-NaCl,1476,----,0.6-0.4,----,----,----,----,----,----,3.6349,0.0008399,----,----,----,0.2475,23744.18,,,,----,----,----,,,----,----,----,,,,,----,----,"{'Ba': 0.23076923076923075, 'Cl': 0.6153846153846154, 'Na': 0.15384615384615385}"
BaCl2-PbCl2,1477,----,0.0-1.0,----,----,----,----,----,----,6.112,0.0015,----,----,----,,,,,,----,----,----,,,----,----,----,,,,,----,----,"{'Ba': 0.0, 'Cl': 0.6666666666666666, 'Pb': 0.3333333333333333}"
BaCl2-PbCl2,1478,----,0.138-0.862,----,----,----,----,----,----,5.799,0.00135,----,----,----,,,,,,----,----,----,,,----,----,----,,,,,----,----,"{'Ba': 0.046000000000000006, 'Cl': 0.6666666666666666, 'Pb': 0.28733333333333333}"
BaCl2-PbCl2,1479,----,0.197-0.803,----,----,----,----,----,----,5.728,0.00136,----,----,----,,,,,,----,----,----,,,----,----,----,,,,,----,----,"{'Ba': 0.06566666666666666, 'Cl': 0.6666666666666666, 'Pb': 0.26766666666666666}"
BaCl2-PbCl2,1480,----,0.306-0.694,----,----,----,----,----,----,5.503,0.00127,----,----,----,,,,,,----,----,----,,,----,----,----,,,,,----,----,"{'Ba': 0.102, 'Cl': 0.6666666666666666, 'Pb': 0.2313333333333333}"
BaCl2-ZnCl2,1481,----,0.5-0.5,----,----,----,----,----,----,3.6008,0.000656,----,----,----,,,,,,----,----,----,,,----,----,----,,,,,----,----,"{'Ba': 0.16666666666666666, 'Cl': 0.6666666666666666, 'Zn': 0.16666666666666666}"
BaF2,1482,----,Pure Salt,----,----,----,----,----,----,5.775,0.000999,----,----,----,,,,,,----,----,----,,,----,----,----,,,,,----,----,"{'Ba': 0.3333333333333333, 'F': 0.6666666666666666}"
BaF2-KF,1483,----,0.0-1.0,----,----,----,----,----,----,3.063,0.0009301,----,----,----,,,,,,----,----,----,,,----,----,----,,,,,----,----,"{'Ba': 0.0, 'F': 0.5, 'K': 0.5}"
BaF2-KF,1484,----,0.1-0.9,----,----,----,----,----,----,3.825,0.00119,----,----,----,,,,,,----,----,----,,,----,----,----,,,,,----,----,"{'Ba': 0.047619047619047616, 'F': 0.5238095238095238, 'K': 0.42857142857142855}"
BaF2-KF,1485,----,0.2-0.8,----,----,----,----,----,----,4.21,0.00122,----,----,----,,,,,,----,----,----,,,----,----,----,,,,,----,----,"{'Ba': 0.09090909090909091, 'F': 0.5454545454545455, 'K': 0.36363636363636365}"
BaF2-KF,1486,----,0.3-0.7,----,----,----,----,----,----,4.264,0.00105,----,----,----,,,,,,----,----,----,,,----,----,----,,,,,----,----,"{'Ba': 0.13043478260869565, 'F': 0.5652173913043478, 'K': 0.30434782608695654}"
BaF2-KF,1487,----,0.4-0.6,----,----,----,----,----,----,4.117,0.0007699,----,----,----,,,,,,----,----,----,,,----,----,----,,,,,----,----,"{'Ba': 0.16666666666666669, 'F': 0.5833333333333334, 'K': 0.25}"
BaF2-KF,1488,----,0.5-0.5,----,----,----,----,----,----,4.08,0.00059,----,----,----,,,,,,----,----,----,,,----,----,----,,,,,----,----,"{'Ba': 0.2, 'F': 0.6, 'K': 0.2}"
BaF2-KF,1489,----,0.6-0.4,----,----,----,----,----,----,4.579,0.0008,----,----,----,,,,,,----,----,----,,,----,----,----,,,,,----,----,"{'Ba': 0.23076923076923075, 'F': 0.6153846153846154, 'K': 0.15384615384615385}"
BaF2-Na3AlF6,1490,----,0.0-1.0,----,----,----,----,----,----,3.3191,0.0009513,----,----,----,,,,,,----,----,----,,,----,----,----,,,,,----,----,"{'Ba': 0.0, 'F': 0.6, 'Na': 0.3, 'Al': 0.1}"
BaF2-Na3AlF6,1491,----,0.129-0.871,----,----,----,----,----,----,3.6575,0.0008376,----,----,----,,,,,,----,----,----,,,----,----,----,,,,,----,----,"{'Ba': 0.014180499065626032, 'F': 0.6028360998131252, 'Na': 0.2872375508409366, 'Al': 0.0957458502803122}"
BaF2-Na3AlF6,1492,----,0.271-0.729,----,----,----,----,----,----,4.2048,0.0009752,----,----,----,,,,,,----,----,----,,,----,----,----,,,,,----,----,"{'Ba': 0.033444403307417006, 'F': 0.6066888806614834, 'Na': 0.26990003702332466, 'Al': 0.0899666790077749}"
BaF2-Na3AlF6,1493,----,0.428-0.572,----,----,----,----,----,----,3.9704,0.0004798,----,----,----,,,,,,----,----,----,,,----,----,----,,,,,----,----,"{'Ba': 0.06110793832095946, 'F': 0.6122215876641919, 'Na': 0.2450028555111365, 'Al': 0.08166761850371217}"
BaF2-NaF,1494,----,0.0-1.0,----,----,----,----,----,----,2.7571,0.00062513,----,----,----,,,,,,----,----,----,,,----,----,----,,,,,----,----,"{'Ba': 0.0, 'F': 0.5, 'Na': 0.5}"
BaF2-NaF,1495,----,0.165-0.835,----,----,----,----,----,----,3.3934,0.000576,----,----,----,,,,,,----,----,----,,,----,----,----,,,,,----,----,"{'Ba': 0.07621247113163973, 'F': 0.5381062355658198, 'Na': 0.3856812933025404}"
BaF2-NaF,1496,----,0.332-0.668,----,----,----,----,----,----,3.9022,0.00059959,----,----,----,,,,,,----,----,----,,,----,----,----,,,,,----,----,"{'Ba': 0.14236706689536877, 'F': 0.5711835334476844, 'Na': 0.2864493996569468}"
BaF2-NaF,1497,----,0.5-0.5,----,----,----,----,----,----,4.3643,0.00062311,----,----,----,,,,,,----,----,----,,,----,----,----,,,,,----,----,"{'Ba': 0.2, 'F': 0.6, 'Na': 0.2}"
BaI2,1498,----,Pure Salt,----,----,----,----,----,----,5.222,0.000977,----,----,----,,,,,,----,----,----,,,----,----,----,,,,,----,----,"{'Ba': 0.3333333333333333, 'I': 0.6666666666666666}"
BaO-CaF2,1499,----,0.1865-0.8135,----,----,----,----,----,----,2.66,,----,----,----,,,,,,----,----,----,,,----,----,----,,,,,----,----,"{'Ba': 0.06628754220721521, 'O': 0.06628754220721521, 'Ca': 0.2891416385285232, 'F': 0.5782832770570464}"
BeCl2,1500,----,Pure Salt,----,----,----,----,----,----,2.276,0.0011,----,----,----,,,,,,----,----,----,,,----,----,----,,,,,----,----,"{'Be': 0.3333333333333333, 'Cl': 0.6666666666666666}"
BeCl2-KCl,1501,----,0.204-0.796,----,----,----,----,----,----,2.122,0.00059,----,----,----,,,,,,----,----,----,,,----,----,----,,,,,----,----,"{'Be': 0.09255898366606169, 'Cl': 0.5462794918330308, 'K': 0.36116152450090744}"
BeCl2-KCl,1502,----,0.33-0.67,----,----,----,----,----,----,2.068,0.0006,----,----,----,,,,,,----,----,----,,,----,----,----,,,,,----,----,"{'Be': 0.14163090128755365, 'Cl': 0.5708154506437768, 'K': 0.2875536480686695}"
BeCl2-KCl,1503,----,0.553-0.447,----,----,----,----,----,----,2.176,0.00083,----,----,----,,,,,,----,----,----,,,----,----,----,,,,,----,----,"{'Be': 0.21660791226008616, 'Cl': 0.6083039561300431, 'K': 0.17508813160987072}"
BeCl2-KCl,1504,----,0.858-0.142,----,----,----,----,----,----,2.209,0.00094,----,----,----,,,,,,----,----,----,,,----,----,----,,,,,----,----,"{'Be': 0.30020993701889437, 'Cl': 0.6501049685094472, 'K': 0.0496850944716585}"
BeCl2-KCl,1505,----,72.2-27.3,----,----,----,----,----,----,2.199,0.0009,----,----,----,,,,,,----,----,----,,,----,----,----,,,,,----,----,"{'Be': 0.2662241887905604, 'Cl': 0.6331120943952802, 'K': 0.10066371681415928}"
BeCl2-NaCl,1506,----,0.196-0.804,----,----,----,----,----,----,2.139,0.00058,----,----,----,,,,,,----,----,----,,,----,----,----,,,,,----,----,"{'Be': 0.08925318761384335, 'Cl': 0.5446265938069217, 'Na': 0.366120218579235}"
BeCl2-NaCl,1507,----,0.372-0.628,----,----,----,----,----,----,2.228,0.00074,----,----,----,,,,,,----,----,----,,,----,----,----,,,,,----,----,"{'Be': 0.15682967959527824, 'Cl': 0.5784148397976391, 'Na': 0.26475548060708265}"
BeCl2-NaCl,1508,----,0.48-0.52,----,----,----,----,----,----,2.175,0.00076,----,----,----,,,,,,----,----,----,,,----,----,----,,,,,----,----,"{'Be': 0.1935483870967742, 'Cl': 0.5967741935483871, 'Na': 0.20967741935483872}"
BeCl2-NaCl,1509,----,0.603-0.397,----,----,----,----,----,----,2.158,0.0008,----,----,----,,,,,,----,----,----,,,----,----,----,,,,,----,----,"{'Be': 0.23165578179024204, 'Cl': 0.615827890895121, 'Na': 0.152516327314637}"
BeCl2-NaCl,1510,----,0.702-0.298,----,----,----,----,----,----,2.145,0.00083,----,----,----,,,,,,----,----,----,,,----,----,----,,,,,----,----,"{'Be': 0.2598075499629904, 'Cl': 0.6299037749814952, 'Na': 0.11028867505551443}"
BeF2,1511,----,Pure Salt,----,----,----,----,----,----,1.972,1.45e-05,----,----,----,,,,,,----,----,----,,,----,----,----,,,,,----,----,"{'Be': 0.3333333333333333, 'F': 0.6666666666666666}"
BeF2-KF,1512,----,0.5-0.5,----,----,----,----,----,----,,,----,----,----,0.00515,58040.16,,,,----,----,----,,,----,----,----,,,,,----,----,"{'Be': 0.2, 'F': 0.6, 'K': 0.2}"
BeF2-KF,1513,----,0.79-0.21,----,----,----,----,----,----,,,----,----,----,2.2,,,,,----,----,----,,,----,----,----,,,,,----,----,"{'Be': 0.2831541218637993, 'F': 0.6415770609318997, 'K': 0.07526881720430108}"
BeF2-LiF,1514,----,0.34-0.66,----,----,----,----,----,----,2.413,0.000488,----,----,----,,,,,,----,----,----,,,----,----,----,,,,,----,----,"{'Be': 0.14529914529914528, 'F': 0.5726495726495726, 'Li': 0.28205128205128205}"
BeF2-LiF,1515,----,0.36-0.64,----,----,----,----,----,----,,,----,----,----,0.0594,38284.24,,,,----,----,----,,,----,----,----,,,,,----,----,"{'Be': 0.15254237288135594, 'F': 0.576271186440678, 'Li': 0.2711864406779661}"
BeF2-LiF,1516,----,0.45-0.55,----,----,----,----,----,----,,,----,----,----,0.0207,49581.23,,,,----,----,----,,,----,----,----,,,,,----,----,"{'Be': 0.18367346938775508, 'F': 0.5918367346938775, 'Li': 0.22448979591836735}"
BeF2-LiF,1517,----,0.5-0.5,----,----,----,----,----,----,,,----,----,----,0.00845,58702.5,,,,----,----,----,,,----,----,----,,,,,----,----,"{'Be': 0.2, 'F': 0.6, 'Li': 0.2}"
BeF2-LiF,1518,----,0.502-0.498,----,----,----,----,----,----,2.349,0.000424,----,----,----,,,,,,----,----,----,,,----,----,----,,,,,----,----,"{'Be': 0.2006394884092726, 'F': 0.6003197442046363, 'Li': 0.19904076738609114}"
BeF2-LiF,1519,----,0.5501-0.4499,----,----,----,----,----,----,,,----,----,----,0.00627,64685.72,,,,----,----,----,,,----,----,----,,,,,----,----,"{'Be': 0.21571703070467826, 'F': 0.6078585153523391, 'Li': 0.17642445394298265}"
BeF2-LiF,1520,----,0.6-0.4,----,----,----,----,----,----,,,----,----,----,,,,,,----,----,----,,,----,----,----,,,,,----,----,"{'Be': 0.23076923076923075, 'F': 0.6153846153846154, 'Li': 0.15384615384615385}"
BeF2-LiF,1521,----,0.65-0.35,----,----,----,----,----,----,,,----,----,----,,,,,,----,----,----,,,----,----,----,,,,,----,----,"{'Be': 0.24528301886792456, 'F': 0.6226415094339622, 'Li': 0.1320754716981132}"
BeF2-LiF,1522,----,0.7-0.3,----,----,----,----,----,----,,,----,----,----,,,,,,----,----,----,,,----,----,----,,,,,----,----,"{'Be': 0.25925925925925924, 'F': 0.6296296296296297, 'Li': 0.11111111111111112}"
BeF2-LiF,1523,----,0.749-0.251,----,----,----,----,----,----,2.158,0.000239,----,----,----,,,,,,----,----,----,,,----,----,----,,,,,----,----,"{'Be': 0.2724627137140778, 'F': 0.6362313568570389, 'Li': 0.09130592942888323}"
BeF2-LiF,1524,----,0.75-0.25,----,----,----,----,----,----,,,----,----,----,,,,,,----,----,----,,,----,----,----,,,,,----,----,"{'Be': 0.2727272727272727, 'F': 0.6363636363636364, 'Li': 0.09090909090909091}"
BeF2-LiF,1525,----,0.7999-0.2001,----,----,----,----,----,----,,,----,----,----,,,,,,----,----,----,,,----,----,----,,,,,----,----,"{'Be': 0.28568877459909287, 'F': 0.6428443872995464, 'Li': 0.07146683810136076}"
BeF2-LiF,1526,----,0.85-0.15,----,----,----,----,----,----,,,----,----,----,,,,,,----,----,----,,,----,----,----,,,,,----,----,"{'Be': 0.29824561403508776, 'F': 0.6491228070175439, 'Li': 0.052631578947368425}"
BeF2-LiF,1527,----,0.892-0.108,----,----,----,----,----,----,2.075,0.000148,----,----,----,,,,,,----,----,----,,,----,----,----,,,,,----,----,"{'Be': 0.3084370677731673, 'F': 0.6542185338865837, 'Li': 0.037344398340248955}"
BeF2-LiF,1528,----,0.9002-0.0998,----,----,----,----,----,----,,,----,----,----,,,,,,----,----,----,,,----,----,----,,,,,----,----,"{'Be': 0.3103923867319495, 'F': 0.6551961933659748, 'Li': 0.03441141990207572}"
BeF2-LiF,1529,----,0.9102-0.0898,----,----,----,----,----,----,,,----,----,----,,,,,,----,----,----,,,----,----,----,,,,,----,----,"{'Be': 0.3127620094838843, 'F': 0.6563810047419422, 'Li': 0.030856985774173597}"
BeF2-LiF,1530,----,0.9301-0.0699,----,----,----,----,----,----,,,----,----,----,,,,,,----,----,----,,,----,----,----,,,,,----,----,"{'Be': 0.3174294392682843, 'F': 0.6587147196341422, 'Li': 0.02385584109757346}"
BeF2-LiF,1531,----,0.9491-0.0509,----,----,----,----,----,----,,,----,----,----,,,,,,----,----,----,,,----,----,----,,,,,----,----,"{'Be': 0.32182699806720694, 'F': 0.6609134990336035, 'Li': 0.017259502899189583}"
BeF2-LiF,1532,----,0.9601-0.0399,----,----,----,----,----,----,,,----,----,----,,,,,,----,----,----,,,----,----,----,,,,,----,----,"{'Be': 0.32434715043410695, 'F': 0.6621735752170536, 'Li': 0.013479274348839566}"
BeF2-LiF,1533,----,0.97-0.03,----,----,----,----,----,----,,,----,----,----,,,,,,----,----,----,,,----,----,----,,,,,----,----,"{'Be': 0.3265993265993266, 'F': 0.6632996632996634, 'Li': 0.010101010101010102}"
BeF2-LiF,1534,----,0.9801-0.0199,----,----,----,----,----,----,,,----,----,----,,,,,,----,----,----,,,----,----,----,,,,,----,----,"{'Be': 0.32888158115499483, 'F': 0.6644407905774975, 'Li': 0.006677628267507803}"
BeF2-LiF,1535,----,0.9901-0.0099,----,----,----,----,----,----,,,----,----,----,,,,,,----,----,----,,,----,----,----,,,,,----,----,"{'Be': 0.33112604929601014, 'F': 0.6655630246480051, 'Li': 0.00331092605598475}"
BeF2-LiF,1536,----,1.0-0.0,----,----,----,----,----,----,,,----,----,----,,,,,,----,----,----,,,----,----,----,,,,,----,----,"{'Be': 0.3333333333333333, 'F': 0.6666666666666666, 'Li': 0.0}"
BeF2-NaF,1537,----,0.2-0.8,----,----,----,----,----,----,2.024,,----,----,----,,,,,,----,----,----,,,----,----,----,,,,,----,----,"{'Be': 0.09090909090909091, 'F': 0.5454545454545455, 'Na': 0.36363636363636365}"
BeF2-NaF,1538,----,0.24-0.76,----,----,----,----,----,----,2.018,,----,----,----,,,,,,----,----,----,,,----,----,----,,,,,----,----,"{'Be': 0.10714285714285712, 'F': 0.5535714285714285, 'Na': 0.33928571428571425}"
BeF2-NaF,1539,----,0.3-0.7,----,----,----,----,----,----,2.554,0.000505,----,----,----,0.247243,22125.36,,,,----,----,----,,,----,----,----,,,,,----,----,"{'Be': 0.13043478260869565, 'F': 0.5652173913043478, 'Na': 0.30434782608695654}"
BeF2-NaF,1540,----,0.3017-0.6983,----,----,----,----,----,----,,,----,----,----,0.2212,22682.26,,,,----,----,----,,,----,----,----,,,,,----,----,"{'Be': 0.1310770300212886, 'F': 0.5655385150106442, 'Na': 0.30338445496806704}"
BeF2-NaF,1541,----,0.333-0.667,----,----,----,----,----,----,2.447,0.000385,----,----,----,,,,,,----,----,----,,,----,----,----,,,,,----,----,"{'Be': 0.14273467638234033, 'F': 0.5713673381911702, 'Na': 0.2858979854264895}"
BeF2-NaF,1542,----,0.3333-0.6667,----,----,----,----,----,----,,,----,----,----,0.1441,30049.57,,,,----,----,----,,,----,----,----,,,,,----,----,"{'Be': 0.14284489778425405, 'F': 0.571422448892127, 'Na': 0.2857326533236189}"
BeF2-NaF,1543,----,0.36-0.64,----,----,----,----,----,----,2.545,0.0005,----,----,----,,,,,,----,----,----,,,----,----,----,,,,,----,----,"{'Be': 0.15254237288135594, 'F': 0.576271186440678, 'Na': 0.2711864406779661}"
BeF2-NaF,1544,----,0.4-0.6,----,----,----,----,----,----,2.576,0.0005301,----,----,----,0.06582,36166.68,,,,----,----,----,,,----,----,----,,,,,----,----,"{'Be': 0.16666666666666669, 'F': 0.5833333333333334, 'Na': 0.25}"
BeF2-NaF,1545,----,0.42-0.58,----,----,----,----,----,----,2.531,0.00049,----,----,----,,,,,,----,----,----,,,----,----,----,,,,,----,----,"{'Be': 0.17355371900826447, 'F': 0.5867768595041322, 'Na': 0.23966942148760328}"
BeF2-NaF,1546,----,0.43-0.57,----,----,----,----,----,----,,,----,----,----,0.0346,42941.53,,,,----,----,----,,,----,----,----,,,,,----,----,"{'Be': 0.1769547325102881, 'F': 0.5884773662551441, 'Na': 0.23456790123456792}"
BeF2-NaF,1547,----,0.4441-0.5559,----,----,----,----,----,----,,,----,----,----,0.04312,39485.91,,,,----,----,----,,,----,----,----,,,,,----,----,"{'Be': 0.18170287631438978, 'F': 0.5908514381571949, 'Na': 0.22744568552841538}"
BeF2-NaF,1548,----,0.471-0.529,----,----,----,----,----,----,2.383,0.000325,----,----,----,,,,,,----,----,----,,,----,----,----,,,,,----,----,"{'Be': 0.1906110886280858, 'F': 0.5953055443140429, 'Na': 0.21408336705787132}"
BeF2-NaF,1549,----,0.48-0.52,----,----,----,----,----,----,2.561,0.00053,----,----,----,,,,,,----,----,----,,,----,----,----,,,,,----,----,"{'Be': 0.1935483870967742, 'F': 0.5967741935483871, 'Na': 0.20967741935483872}"
BeF2-NaF,1550,----,0.5-0.5,----,----,----,----,----,----,2.511,0.000505,----,----,----,0.02919,45111.39,,,,----,----,----,,,----,----,----,,,,,----,----,"{'Be': 0.2, 'F': 0.6, 'Na': 0.2}"
BeF2-NaF,1551,----,0.522-0.478,----,----,----,----,----,----,,,----,----,----,0.02341,47929.78,,,,----,----,----,,,----,----,----,,,,,----,----,"{'Be': 0.20697858842188738, 'F': 0.6034892942109437, 'Na': 0.18953211736716888}"
BeF2-NaF,1552,----,0.54-0.46,----,----,----,----,----,----,2.538,0.000515,----,----,----,,,,,,----,----,----,,,----,----,----,,,,,----,----,"{'Be': 0.2125984251968504, 'F': 0.6062992125984252, 'Na': 0.18110236220472442}"
BeF2-NaF,1553,----,0.573-0.427,----,----,----,----,----,----,,,----,----,----,0.001276,74659.29,,,,----,----,----,,,----,----,----,,,,,----,----,"{'Be': 0.22269724057520404, 'F': 0.6113486202876021, 'Na': 0.16595413913719392}"
BeF2-NaF,1554,----,0.6-0.4,----,----,----,----,----,----,2.54,0.00052,----,----,----,,,,,,----,----,----,,,----,----,----,,,,,----,----,"{'Be': 0.23076923076923075, 'F': 0.6153846153846154, 'Na': 0.15384615384615385}"
BeF2-NaF,1555,----,0.6411-0.3589,----,----,----,----,----,----,,,----,----,----,0.002746,74051.76,,,,----,----,----,,,----,----,----,,,,,----,----,"{'Be': 0.24273976752110865, 'F': 0.6213698837605544, 'Na': 0.13589034871833708}"
BeF2-NaF,1556,----,0.8-0.2,----,----,----,----,----,----,1.971,,----,----,----,,,,,,----,----,----,,,----,----,----,,,,,----,----,"{'Be': 0.2857142857142857, 'F': 0.6428571428571428, 'Na': 0.07142857142857142}"
BeF2-NaF,1557,----,26.04-72.96,----,----,----,----,----,----,,,----,----,----,0.1057,29519.87,,,,----,----,----,,,----,----,----,,,,,----,----,"{'Be': 0.11622924477771826, 'F': 0.5581146223888591, 'Na': 0.3256561328334226}"
BeF2-RbF,1558,----,0.5-0.5,----,----,----,----,----,----,2.89,0.0005,----,----,----,0.005309,55752.73,,,,----,----,----,,,----,----,----,,,,,----,----,"{'Be': 0.2, 'F': 0.6, 'Rb': 0.2}"
BeF2-UF4,1559,----,0.65-0.35,----,----,----,----,----,----,4.502,,----,----,----,,,,,,----,----,----,,,----,----,----,,,,,----,----,"{'Be': 0.17567567567567569, 'F': 0.7297297297297297, 'U': 0.09459459459459459}"
Bi2(MoO4)3,1560,----,Pure Salt,----,----,----,----,----,----,6.2457,0.0010779,----,----,----,,,,,,----,----,----,,,----,----,----,,,,,----,----,"{'Bi': 0.2857142857142857, 'Mo': 0.14285714285714285, 'O': 0.5714285714285714}"
Bi2(MoO4)3-PbMoO4,1561,----,0.0-1.0,----,----,----,----,----,----,6.1477,0.000677,----,----,----,,,,,,----,----,----,,,----,----,----,,,,,----,----,"{'Bi': 0.0, 'Mo': 0.16666666666666666, 'O': 0.6666666666666666, 'Pb': 0.16666666666666666}"
Bi2(MoO4)3-PbMoO4,1562,----,0.196-0.804,----,----,----,----,----,----,6.0788,0.00075,----,----,----,,,,,,----,----,----,,,----,----,----,,,,,----,----,"{'Bi': 0.0632666236281472, 'Mo': 0.16139444803098774, 'O': 0.6455777921239509, 'Pb': 0.12976113621691415}"
Bi2(MoO4)3-PbMoO4,1563,----,0.4-0.6,----,----,----,----,----,----,5.517,0.000341,----,----,----,,,,,,----,----,----,,,----,----,----,,,,,----,----,"{'Bi': 0.125, 'Mo': 0.15625, 'O': 0.625, 'Pb': 0.09374999999999999}"
Bi2(MoO4)3-PbMoO4,1564,----,0.622-0.378,----,----,----,----,----,----,6.5207,0.0012682,----,----,----,,,,,,----,----,----,,,----,----,----,,,,,----,----,"{'Bi': 0.18785865297493204, 'Mo': 0.15101177891875567, 'O': 0.6040471156750227, 'Pb': 0.05708245243128964}"
Bi2(MoO4)3-PbMoO4,1565,----,0.715-0.285,----,----,----,----,----,----,6.4205,0.001201,----,----,----,,,,,,----,----,----,,,----,----,----,,,,,----,----,"{'Bi': 0.2129560685033507, 'Mo': 0.14892032762472077, 'O': 0.5956813104988831, 'Pb': 0.04244229337304542}"
Bi2(MoO4)3-PbMoO4,1566,----,0.787-0.213,----,----,----,----,----,----,6.1798,0.0009904,----,----,----,,,,,,----,----,----,,,----,----,----,,,,,----,----,"{'Bi': 0.23191395314571978, 'Mo': 0.14734050390452336, 'O': 0.5893620156180934, 'Pb': 0.031383527331663476}"
Bi2(MoO4)3-PbMoO4,1567,----,0.9-0.1,----,----,----,----,----,----,6.2892,0.0011079,----,----,----,,,,,,----,----,----,,,----,----,----,,,,,----,----,"{'Bi': 0.2608695652173913, 'Mo': 0.14492753623188406, 'O': 0.5797101449275363, 'Pb': 0.014492753623188406}"
Bi2(MoO4)3-PbMoO4,1568,----,1.0-0.0,----,----,----,----,----,----,6.2457,0.0010779,----,----,----,,,,,,----,----,----,,,----,----,----,,,,,----,----,"{'Bi': 0.2857142857142857, 'Mo': 0.14285714285714285, 'O': 0.5714285714285714, 'Pb': 0.0}"
Bi2(WO4)3,1569,----,Pure Salt,----,----,----,----,----,----,8.4886,0.0012713,----,----,----,,,,,,----,----,----,,,----,----,----,,,,,----,----,"{'Bi': 0.2857142857142857, 'W': 0.14285714285714285, 'O': 0.5714285714285714}"
Bi2(WO4)3-PbWO4,1570,----,0.0-1.0,----,----,----,----,----,----,7.8451,0.0009526,----,----,----,,,,,,----,----,----,,,----,----,----,,,,,----,----,"{'Bi': 0.0, 'W': 0.16666666666666666, 'O': 0.6666666666666666, 'Pb': 0.16666666666666666}"
Bi2(WO4)3-PbWO4,1571,----,0.2-0.8,----,----,----,----,----,----,8.1537,0.0011474,----,----,----,,,,,,----,----,----,,,----,----,----,,,,,----,----,"{'Bi': 0.06451612903225806, 'W': 0.16129032258064516, 'O': 0.6451612903225806, 'Pb': 0.12903225806451613}"
Bi2(WO4)3-PbWO4,1572,----,0.4-0.6,----,----,----,----,----,----,8.4896,0.0013651,----,----,----,,,,,,----,----,----,,,----,----,----,,,,,----,----,"{'Bi': 0.125, 'W': 0.15625, 'O': 0.625, 'Pb': 0.09374999999999999}"
Bi2(WO4)3-PbWO4,1573,----,0.6-0.4,----,----,----,----,----,----,8.558,0.0014247,----,----,----,,,,,,----,----,----,,,----,----,----,,,,,----,----,"{'Bi': 0.18181818181818182, 'W': 0.15151515151515152, 'O': 0.6060606060606061, 'Pb': 0.060606060606060615}"
Bi2(WO4)3-PbWO4,1574,----,0.73-0.27,----,----,----,----,----,----,8.7006,0.0014583,----,----,----,,,,,,----,----,----,,,----,----,----,,,,,----,----,"{'Bi': 0.21693907875185733, 'W': 0.1485884101040119, 'O': 0.5943536404160475, 'Pb': 0.04011887072808321}"
Bi2(WO4)3-PbWO4,1575,----,0.8-0.2,----,----,----,----,----,----,8.8526,0.0016464,----,----,----,,,,,,----,----,----,,,----,----,----,,,,,----,----,"{'Bi': 0.23529411764705885, 'W': 0.14705882352941177, 'O': 0.5882352941176471, 'Pb': 0.029411764705882356}"
Bi2(WO4)3-PbWO4,1576,----,1.0-0.0,----,----,----,----,----,----,8.4886,0.0012713,----,----,----,,,,,,----,----,----,,,----,----,----,,,,,----,----,"{'Bi': 0.2857142857142857, 'W': 0.14285714285714285, 'O': 0.5714285714285714, 'Pb': 0.0}"
Bi2S3,1577,----,Pure Salt,----,----,----,----,----,----,7.237,0.000972,----,----,----,,,,,,----,----,----,,,----,----,----,,,,,----,----,"{'Bi': 0.4, 'S': 0.6}"
BiBr3,1578,----,Pure Salt,----,----,----,----,----,----,6.0594,0.002637,----,----,----,,,,,,----,----,----,,,----,----,----,,,,,----,----,"{'Bi': 0.25, 'Br': 0.75}"
BiCl3,1579,----,Pure Salt,----,----,----,----,----,----,5.073,0.0023,----,----,----,0.3787,19635.84,,,,----,----,----,,,----,----,----,,,,,----,----,"{'Bi': 0.25, 'Cl': 0.75}"
BiI3,1580,----,Pure Salt,----,----,----,----,----,----,6.186,0.0022,----,----,----,,,,,,----,----,----,,,----,----,----,,,,,----,----,"{'Bi': 0.25, 'I': 0.75}"
Ca(NO3)2-CsNO3,1581,----,0.0-1.0,----,----,----,----,----,----,3.8531,0.0015303,----,----,----,,,,,,----,----,----,,,----,----,----,,,,,----,----,"{'Ca': 0.0, 'N': 0.2, 'O': 0.6, 'Cs': 0.2}"
Ca(NO3)2-CsNO3,1582,----,0.05-0.95,----,----,----,----,----,----,3.6916,0.0013607,----,----,----,,,,,,----,----,----,,,----,----,----,,,,,----,----,"{'Ca': 0.010000000000000002, 'N': 0.20000000000000004, 'O': 0.6, 'Cs': 0.19000000000000003}"
Ca(NO3)2-CsNO3,1583,----,0.1-0.9,----,----,----,----,----,----,3.5736,0.0012513,----,----,----,,,,,,----,----,----,,,----,----,----,,,,,----,----,"{'Ca': 0.02, 'N': 0.2, 'O': 0.6, 'Cs': 0.18}"
Ca(NO3)2-CsNO3,1584,----,0.15-0.85,----,----,----,----,----,----,3.4679,0.0011577,----,----,----,,,,,,----,----,----,,,----,----,----,,,,,----,----,"{'Ca': 0.03, 'N': 0.2, 'O': 0.6, 'Cs': 0.16999999999999998}"
Ca(NO3)2-CsNO3,1585,----,0.2-0.8,----,----,----,----,----,----,3.375,0.0010808,----,----,----,,,,,,----,----,----,,,----,----,----,,,,,----,----,"{'Ca': 0.039999999999999994, 'N': 0.19999999999999996, 'O': 0.6, 'Cs': 0.15999999999999998}"
Ca(NO3)2-CsNO3,1586,----,0.25-0.75,----,----,----,----,----,----,3.3102,0.0010467,----,----,----,,,,,,----,----,----,,,----,----,----,,,,,----,----,"{'Ca': 0.05, 'N': 0.2, 'O': 0.6, 'Cs': 0.15}"
Ca(NO3)2-CsNO3,1587,----,0.289-0.711,----,----,----,----,----,----,3.2916,0.0010716,----,----,----,,,,,,----,----,----,,,----,----,----,,,,,----,----,"{'Ca': 0.0578, 'N': 0.2, 'O': 0.6, 'Cs': 0.1422}"
Ca(NO3)2-CsNO3,1588,----,0.3-0.7,----,----,----,----,----,----,3.2706,0.0010538,----,----,----,,,,,,----,----,----,,,----,----,----,,,,,----,----,"{'Ca': 0.06000000000000001, 'N': 0.20000000000000004, 'O': 0.6, 'Cs': 0.14}"
Ca(NO3)2-CsNO3,1589,----,0.35-0.65,----,----,----,----,----,----,3.1976,0.0010069,----,----,----,,,,,,----,----,----,,,----,----,----,,,,,----,----,"{'Ca': 0.06999999999999999, 'N': 0.2, 'O': 0.6, 'Cs': 0.13}"
Ca(NO3)2-CsNO3,1590,----,0.4-0.6,----,----,----,----,----,----,3.0787,0.0008737,----,----,----,,,,,,----,----,----,,,----,----,----,,,,,----,----,"{'Ca': 0.08, 'N': 0.2, 'O': 0.6, 'Cs': 0.12}"
Ca(NO3)2-CsNO3,1591,----,0.45-0.55,----,----,----,----,----,----,2.952,0.000726,----,----,----,,,,,,----,----,----,,,----,----,----,,,,,----,----,"{'Ca': 0.09, 'N': 0.2, 'O': 0.6, 'Cs': 0.11000000000000001}"
Ca(NO3)2-KNO3,1592,----,0.0-1.0,----,----,----,----,----,----,2.3313,0.00075455,----,----,----,0.064641,19388.98,,,,----,----,----,,,----,----,----,,,,,----,----,"{'Ca': 0.0, 'N': 0.2, 'O': 0.6, 'K': 0.2}"
Ca(NO3)2-KNO3,1593,----,0.1457-0.8543,----,----,----,----,----,----,2.37,0.00074667,----,----,----,,,,,,----,----,----,,,----,----,----,,,,,----,----,"{'Ca': 0.02914, 'N': 0.2, 'O': 0.6, 'K': 0.17085999999999998}"
Ca(NO3)2-KNO3,1594,----,0.2-0.8,----,----,----,----,----,----,,,----,----,----,0.04063,23632.46,,,,----,----,----,,,----,----,----,,,,,----,----,"{'Ca': 0.039999999999999994, 'N': 0.19999999999999996, 'O': 0.6, 'K': 0.15999999999999998}"
Ca(NO3)2-KNO3,1595,----,0.2443-0.7557,----,----,----,----,----,----,2.3875,0.00072692,----,----,----,,,,,,----,----,----,,,----,----,----,,,,,----,----,"{'Ca': 0.04886, 'N': 0.2, 'O': 0.6, 'K': 0.15114}"
Ca(NO3)2-KNO3,1596,----,0.26-0.74,----,----,----,----,----,----,,,----,----,----,0.022930435000000002,32022.57,,,,----,----,----,,,----,----,----,,,,,----,----,"{'Ca': 0.052000000000000005, 'N': 0.2, 'O': 0.6, 'K': 0.148}"
Ca(NO3)2-KNO3,1597,----,0.3228-0.6772,----,----,----,----,----,----,2.4078,0.00072895,----,----,----,,,,,,----,----,----,,,----,----,----,,,,,----,----,"{'Ca': 0.06455999999999999, 'N': 0.2, 'O': 0.6, 'K': 0.13544}"
Ca(NO3)2-KNO3,1598,----,0.33-0.67,----,----,----,----,----,----,,,----,----,----,,,,,,----,----,----,,,----,----,----,,,,,----,----,"{'Ca': 0.066, 'N': 0.2, 'O': 0.6, 'K': 0.134}"
Ca(NO3)2-KNO3,1599,----,0.36-0.64,----,----,----,----,----,----,,,----,----,----,0.01175905,39372.1,,,,----,----,----,,,----,----,----,,,,,----,----,"{'Ca': 0.072, 'N': 0.2, 'O': 0.6, 'K': 0.128}"
Ca(NO3)2-KNO3,1600,----,0.4-0.6,----,----,----,----,----,----,,,----,----,----,,,,,,----,----,----,,,----,----,----,,,,,----,----,"{'Ca': 0.08, 'N': 0.2, 'O': 0.6, 'K': 0.12}"
Ca(NO3)2-KNO3,1601,----,0.45-0.55,----,----,----,----,----,----,,,----,----,----,0.0052693950000000005,44949.465,,,,----,----,----,,,----,----,----,,,,,----,----,"{'Ca': 0.09, 'N': 0.2, 'O': 0.6, 'K': 0.11000000000000001}"
Ca(NO3)2-LiNO3,1602,----,0.0-1.0,----,----,----,----,----,----,,,----,----,----,0.06263,19784.37,,,,----,----,----,,,----,----,----,,,,,----,----,"{'Ca': 0.0, 'N': 0.2, 'O': 0.6, 'Li': 0.2}"
Ca(NO3)2-LiNO3,1603,----,0.05-0.95,----,----,----,----,----,----,,,----,----,----,0.02804,24674.72,,,,----,----,----,,,----,----,----,,,,,----,----,"{'Ca': 0.010000000000000002, 'N': 0.20000000000000004, 'O': 0.6, 'Li': 0.19000000000000003}"
Ca(NO3)2-LiNO3,1604,----,0.11-0.89,----,----,----,----,----,----,,,----,----,----,0.02504,26468.85,,,,----,----,----,,,----,----,----,,,,,----,----,"{'Ca': 0.022, 'N': 0.2, 'O': 0.6, 'Li': 0.178}"
Ca(NO3)2-LiNO3,1605,----,0.16-0.84,----,----,----,----,----,----,,,----,----,----,0.01516,30093.92,,,,----,----,----,,,----,----,----,,,,,----,----,"{'Ca': 0.032, 'N': 0.2, 'O': 0.6, 'Li': 0.16799999999999998}"
Ca(NO3)2-LiNO3,1606,----,0.21-0.79,----,----,----,----,----,----,,,----,----,----,0.02033,29493.93,,,,----,----,----,,,----,----,----,,,,,----,----,"{'Ca': 0.041999999999999996, 'N': 0.2, 'O': 0.6, 'Li': 0.158}"
Ca(NO3)2-LiNO3,1607,----,0.27-0.73,----,----,----,----,----,----,,,----,----,----,0.01826,30821.95,,,,----,----,----,,,----,----,----,,,,,----,----,"{'Ca': 0.054000000000000006, 'N': 0.2, 'O': 0.6, 'Li': 0.146}"
Ca(NO3)2-LiNO3,1608,----,0.33-0.67,----,----,----,----,----,----,,,----,----,----,0.01786,31771.74,,,,----,----,----,,,----,----,----,,,,,----,----,"{'Ca': 0.066, 'N': 0.2, 'O': 0.6, 'Li': 0.134}"
Ca(NO3)2-LiNO3,1609,----,0.38-0.62,----,----,----,----,----,----,,,----,----,----,0.01627,33094.32,,,,----,----,----,,,----,----,----,,,,,----,----,"{'Ca': 0.076, 'N': 0.2, 'O': 0.6, 'Li': 0.124}"
Ca(NO3)2-LiNO3,1610,----,0.43-0.57,----,----,----,----,----,----,,,----,----,----,0.01419,35079.24,,,,----,----,----,,,----,----,----,,,,,----,----,"{'Ca': 0.086, 'N': 0.2, 'O': 0.6, 'Li': 0.11399999999999999}"
Ca(NO3)2-LiNO3,1611,----,0.48-0.52,----,----,----,----,----,----,,,----,----,----,0.00589,40643.22,,,,----,----,----,,,----,----,----,,,,,----,----,"{'Ca': 0.096, 'N': 0.2, 'O': 0.6, 'Li': 0.10400000000000001}"
Ca(NO3)2-LiNO3,1612,----,0.54-0.46,----,----,----,----,----,----,,,----,----,----,0.001504,49609.26,,,,----,----,----,,,----,----,----,,,,,----,----,"{'Ca': 0.10800000000000001, 'N': 0.2, 'O': 0.6, 'Li': 0.092}"
Ca(NO3)2-NaNO3,1613,----,0.0-1.0,----,----,----,----,----,----,2.3384,0.00072198,----,----,----,0.1038,16129.59,,,,----,----,----,,,----,----,----,,,,,----,----,"{'Ca': 0.0, 'N': 0.2, 'O': 0.6, 'Na': 0.2}"
Ca(NO3)2-NaNO3,1614,----,0.035-0.965,----,----,----,----,----,----,2.3475,0.00072485,----,----,----,,,,,,----,----,----,,,----,----,----,,,,,----,----,"{'Ca': 0.007000000000000001, 'N': 0.2, 'O': 0.6, 'Na': 0.193}"
Ca(NO3)2-NaNO3,1615,----,0.05-0.95,----,----,----,----,----,----,,,----,----,----,0.09491,17464.31,,,,----,----,----,,,----,----,----,,,,,----,----,"{'Ca': 0.010000000000000002, 'N': 0.20000000000000004, 'O': 0.6, 'Na': 0.19000000000000003}"
Ca(NO3)2-NaNO3,1616,----,0.08-0.92,----,----,----,----,----,----,2.3573,0.00071727,----,----,----,,,,,,----,----,----,,,----,----,----,,,,,----,----,"{'Ca': 0.016, 'N': 0.2, 'O': 0.6, 'Na': 0.184}"
Ca(NO3)2-NaNO3,1617,----,0.109-0.891,----,----,----,----,----,----,2.392,0.0007553,----,----,----,,,,,,----,----,----,,,----,----,----,,,,,----,----,"{'Ca': 0.0218, 'N': 0.2, 'O': 0.6, 'Na': 0.1782}"
Ca(NO3)2-NaNO3,1618,----,0.11-0.89,----,----,----,----,----,----,,,----,----,----,0.08809,18382.71,,,,----,----,----,,,----,----,----,,,,,----,----,"{'Ca': 0.022, 'N': 0.2, 'O': 0.6, 'Na': 0.178}"
Ca(NO3)2-NaNO3,1619,----,0.162-0.838,----,----,----,----,----,----,2.4226,0.00073297,----,----,----,,,,,,----,----,----,,,----,----,----,,,,,----,----,"{'Ca': 0.0324, 'N': 0.2, 'O': 0.6, 'Na': 0.1676}"
Ca(NO3)2-NaNO3,1620,----,0.18-0.82,----,----,----,----,----,----,,,----,----,----,0.0416,23682.25,,,,----,----,----,,,----,----,----,,,,,----,----,"{'Ca': 0.036, 'N': 0.2, 'O': 0.6, 'Na': 0.16399999999999998}"
Ca(NO3)2-NaNO3,1621,----,0.23-0.77,----,----,----,----,----,----,2.398,0.00070703,----,----,----,,,,,,----,----,----,,,----,----,----,,,,,----,----,"{'Ca': 0.046, 'N': 0.2, 'O': 0.6, 'Na': 0.154}"
Ca(NO3)2-NaNO3,1622,----,0.25-0.75,----,----,----,----,----,----,,,----,----,----,0.02384,27321.14,,,,----,----,----,,,----,----,----,,,,,----,----,"{'Ca': 0.05, 'N': 0.2, 'O': 0.6, 'Na': 0.15}"
Ca(NO3)2-NaNO3,1623,----,0.272-0.728,----,----,----,----,----,----,2.3956,0.00068497,----,----,----,,,,,,----,----,----,,,----,----,----,,,,,----,----,"{'Ca': 0.054400000000000004, 'N': 0.2, 'O': 0.6, 'Na': 0.1456}"
Ca(NO3)2-NaNO3,1624,----,0.3-0.7,----,----,----,----,----,----,,,----,----,----,0.02234,28401.05,,,,----,----,----,,,----,----,----,,,,,----,----,"{'Ca': 0.06000000000000001, 'N': 0.20000000000000004, 'O': 0.6, 'Na': 0.14}"
Ca(NO3)2-NaNO3,1625,----,0.331-0.669,----,----,----,----,----,----,2.4017,0.00067378,----,----,----,,,,,,----,----,----,,,----,----,----,,,,,----,----,"{'Ca': 0.06620000000000001, 'N': 0.2, 'O': 0.6, 'Na': 0.1338}"
Ca(NO3)2-NaNO3,1626,----,0.38-0.62,----,----,----,----,----,----,,,----,----,----,0.02204,29548.32,,,,----,----,----,,,----,----,----,,,,,----,----,"{'Ca': 0.076, 'N': 0.2, 'O': 0.6, 'Na': 0.124}"
Ca(NO3)2-NaNO3,1627,----,0.43-0.57,----,----,----,----,----,----,,,----,----,----,0.02865,28796.86,,,,----,----,----,,,----,----,----,,,,,----,----,"{'Ca': 0.086, 'N': 0.2, 'O': 0.6, 'Na': 0.11399999999999999}"
Ca(NO3)2-NaNO3,1628,----,0.446-0.554,----,----,----,----,----,----,2.4269,0.00067,----,----,----,,,,,,----,----,----,,,----,----,----,,,,,----,----,"{'Ca': 0.0892, 'N': 0.2, 'O': 0.6, 'Na': 0.11080000000000001}"
Ca(NO3)2-NaNO3,1629,----,0.48-0.52,----,----,----,----,----,----,,,----,----,----,0.01895,32003.53,,,,----,----,----,,,----,----,----,,,,,----,----,"{'Ca': 0.096, 'N': 0.2, 'O': 0.6, 'Na': 0.10400000000000001}"
Ca(NO3)2-NaNO3,1630,----,0.54-0.46,----,----,----,----,----,----,,,----,----,----,0.005196,40359.54,,,,----,----,----,,,----,----,----,,,,,----,----,"{'Ca': 0.10800000000000001, 'N': 0.2, 'O': 0.6, 'Na': 0.092}"
Ca(NO3)2-NaNO3,1631,----,0.6-0.4,----,----,----,----,----,----,,,----,----,----,9.305e-05,64433.84,,,,----,----,----,,,----,----,----,,,,,----,----,"{'Ca': 0.12, 'N': 0.2, 'O': 0.6, 'Na': 0.08}"
CaBr2,1632,----,Pure Salt,----,----,----,----,----,----,3.618,0.0005,----,----,----,,,,,,----,----,----,,,----,----,----,,,,,----,----,"{'Ca': 0.3333333333333333, 'Br': 0.6666666666666666}"
CaC2-CaO,1633,----,0.75-0.25,----,----,----,----,----,----,,,----,----,----,,,,,,----,----,----,,,----,----,----,,,,,----,----,"{'Ca': 0.36363636363636365, 'C': 0.5454545454545454, 'O': 0.09090909090909091}"
CaCl2,1634,----,Pure Salt,----,----,----,----,----,----,2.5261,0.0004225,----,----,----,0.10215,30350.99,,,,----,----,----,,,----,----,----,,,,,----,----,"{'Ca': 0.3333333333333333, 'Cl': 0.6666666666666666}"
CaCl2-CaO,1635,----,0.911-0.089,----,----,----,----,----,----,2.6143,0.0004592,----,----,----,,,,,,----,----,----,,,----,----,----,,,,,----,----,"{'Ca': 0.3435245620061834, 'Cl': 0.6259017519752662, 'O': 0.030573686018550324}"
CaCl2-CaO,1636,----,0.951-0.049,----,----,----,----,----,----,2.5615,0.0004414,----,----,----,,,,,,----,----,----,,,----,----,----,,,,,----,----,"{'Ca': 0.3388681802778719, 'Cl': 0.6445272788885124, 'O': 0.016604540833615723}"
CaCl2-CaO,1637,----,0.9885-0.0118,----,----,----,----,----,----,2.5025,0.0004151,----,----,----,,,,,,----,----,----,,,----,----,----,,,,,----,----,"{'Ca': 0.3346492255193871, 'Cl': 0.6614030979224516, 'O': 0.003947676558161319}"
CaCl2-CsCl,1638,----,0.0-1.0,----,----,----,----,----,----,4.375,0.0016514,----,----,----,,,,,,----,----,----,,,----,----,----,,,,,----,----,"{'Ca': 0.0, 'Cl': 0.5, 'Cs': 0.5}"
CaCl2-CsCl,1639,----,0.122-0.878,----,----,----,----,----,----,3.8243,0.0011758,----,----,----,,,,,,----,----,----,,,----,----,----,,,,,----,----,"{'Ca': 0.05749293119698398, 'Cl': 0.5287464655984919, 'Cs': 0.41376060320452407}"
CaCl2-CsCl,1640,----,0.25-0.75,----,----,----,----,----,----,1.635,-0.0006731,----,----,----,,,,,,----,----,----,,,----,----,----,,,,,----,----,"{'Ca': 0.1111111111111111, 'Cl': 0.5555555555555556, 'Cs': 0.3333333333333333}"
CaCl2-CsCl,1641,----,0.412-0.588,----,----,----,----,----,----,2.2372,-2.13e-05,----,----,----,,,,,,----,----,----,,,----,----,----,,,,,----,----,"{'Ca': 0.17081260364842454, 'Cl': 0.5854063018242123, 'Cs': 0.24378109452736318}"
CaCl2-CsCl,1642,----,0.616-0.384,----,----,----,----,----,----,3.8335,0.0012887,----,----,----,,,,,,----,----,----,,,----,----,----,,,,,----,----,"{'Ca': 0.23547400611620795, 'Cl': 0.617737003058104, 'Cs': 0.14678899082568808}"
CaCl2-CsCl,1643,----,0.708-0.292,----,----,----,----,----,----,3.2884,0.0009285,----,----,----,,,,,,----,----,----,,,----,----,----,,,,,----,----,"{'Ca': 0.2614475627769572, 'Cl': 0.6307237813884786, 'Cs': 0.10782865583456426}"
CaCl2-CsCl,1644,----,0.807-0.193,----,----,----,----,----,----,2.3585,0.0002236,----,----,----,,,,,,----,----,----,,,----,----,----,,,,,----,----,"{'Ca': 0.28749554684716777, 'Cl': 0.6437477734235839, 'Cs': 0.0687566797292483}"
CaCl2-CsCl,1645,----,0.869-0.131,----,----,----,----,----,----,2.8162,0.0006441,----,----,----,,,,,,----,----,----,,,----,----,----,,,,,----,----,"{'Ca': 0.30289299407459047, 'Cl': 0.6514464970372953, 'Cs': 0.04566050888811433}"
CaCl2-CsCl,1646,----,1.0-0.0,----,----,----,----,----,----,3.2133,0.001023,----,----,----,,,,,,----,----,----,,,----,----,----,,,,,----,----,"{'Ca': 0.3333333333333333, 'Cl': 0.6666666666666666, 'Cs': 0.0}"
CaCl2-DyCl3,1647,----,0.0-1.0,----,----,----,----,----,----,4.256,0.00068296,----,----,----,,,,,,----,----,----,,,----,----,----,,,,,----,----,"{'Ca': 0.0, 'Cl': 0.75, 'Dy': 0.25}"
CaCl2-DyCl3,1648,----,0.196-0.804,----,----,----,----,----,----,4.017,0.00061136,----,----,----,,,,,,----,----,----,,,----,----,----,,,,,----,----,"{'Ca': 0.05152471083070453, 'Cl': 0.7371188222923238, 'Dy': 0.21135646687697163}"
CaCl2-DyCl3,1649,----,0.326-0.674,----,----,----,----,----,----,4.011,0.00070361,----,----,----,,,,,,----,----,----,,,----,----,----,,,,,----,----,"{'Ca': 0.08873162765378334, 'Cl': 0.7278170930865542, 'Dy': 0.18345127925966248}"
CaCl2-DyCl3,1650,----,0.484-0.516,----,----,----,----,----,----,3.643,0.00070118,----,----,----,,,,,,----,----,----,,,----,----,----,,,,,----,----,"{'Ca': 0.13765642775881684, 'Cl': 0.7155858930602957, 'Dy': 0.14675767918088736}"
CaCl2-DyCl3,1651,----,0.664-0.336,----,----,----,----,----,----,3.32,0.00054332,----,----,----,,,,,,----,----,----,,,----,----,----,,,,,----,----,"{'Ca': 0.1990407673860911, 'Cl': 0.7002398081534772, 'Dy': 0.10071942446043165}"
CaCl2-DyCl3,1652,----,0.798-0.202,----,----,----,----,----,----,2.956,0.00030067,----,----,----,,,,,,----,----,----,,,----,----,----,,,,,----,----,"{'Ca': 0.24921923797626486, 'Cl': 0.6876951905059338, 'Dy': 0.06308557151780138}"
CaCl2-DyCl3,1653,----,0.894-0.106,----,----,----,----,----,----,2.781,0.00043738,----,----,----,,,,,,----,----,----,,,----,----,----,,,,,----,----,"{'Ca': 0.2878300064391501, 'Cl': 0.6780424983902125, 'Dy': 0.03412749517063748}"
CaCl2-DyCl3,1654,----,1.0-0.0,----,----,----,----,----,----,2.589,0.00042447,----,----,----,,,,,,----,----,----,,,----,----,----,,,,,----,----,"{'Ca': 0.3333333333333333, 'Cl': 0.6666666666666666, 'Dy': 0.0}"
CaCl2-KCl,1655,----,0.0-1.0,----,----,----,----,----,----,2.1866,0.00062556,----,----,----,,,,,,----,----,----,,,----,----,----,,,,,----,----,"{'Ca': 0.0, 'Cl': 0.5, 'K': 0.5}"
CaCl2-KCl,1656,----,0.072-0.928,----,----,----,----,----,----,2.2231,0.00061878,----,----,----,,,,,,----,----,----,,,----,----,----,,,,,----,----,"{'Ca': 0.03474903474903474, 'Cl': 0.5173745173745173, 'K': 0.44787644787644787}"
CaCl2-KCl,1657,----,0.162-0.838,----,----,----,----,----,----,2.254,0.00060024,----,----,----,,,,,,----,----,----,,,----,----,----,,,,,----,----,"{'Ca': 0.07493061979648474, 'Cl': 0.5374653098982424, 'K': 0.3876040703052729}"
CaCl2-KCl,1658,----,0.282-0.718,----,----,----,----,----,----,2.265,0.00055242,----,----,----,,,,,,----,----,----,,,----,----,----,,,,,----,----,"{'Ca': 0.1235758106923751, 'Cl': 0.5617879053461876, 'K': 0.31463628396143734}"
CaCl2-KCl,1659,----,0.501-0.499,----,----,----,----,----,----,2.3934,0.00056284,----,----,----,,,,,,----,----,----,,,----,----,----,,,,,----,----,"{'Ca': 0.20031987205117954, 'Cl': 0.6001599360255897, 'K': 0.19952019192323073}"
CaCl2-KCl,1660,----,0.681-0.319,----,----,----,----,----,----,2.4067,0.00048912,----,----,----,,,,,,----,----,----,,,----,----,----,,,,,----,----,"{'Ca': 0.25400969787392763, 'Cl': 0.6270048489369638, 'K': 0.11898545318910854}"
