Repository: tanoret/MoltenSaltPropnet

# MoltenSaltPropnet
Physics-informed deep-learning toolkit for predicting **thermophysical properties of molten-salt mixtures** from chemical composition and temperature.

---

## Data Pipeline

1. **Source** – Raw NIST SALTDBLEAN CSVs (`density-csv.csv`, `viscosity-csv.csv`, …).  
2. **Pre-processing** – `data_processor.ipynb` cleans columns, harmonizes units, expands polynomial coefficients, and outputs `saltdblean_processed.csv`.  
3. **Loading** – `SALTDBLEANProcessor.from_csv(...)` handles:  
   * NaN imputation / type coercion  
   * Composition normalization  
   * Train/validation/test splits with reproducible seeds  
4.

File: data/saltdblean_janz_processed.csv (part 11 of 28)
MgF2,15,62.3018,Pure Salt,1534.2,2,Kojima 1968 [83],2512,----,Ruff 1928 [123],3.24,0.000524,1650-2100,3,Kirshenbaum 1960 [80],0.187,32100.0,,,,1514.7-1853.2,3,Takeda 2015 [135],0.867,-0.000141,1536-2400,20,Gheribi 2014 [58],,,,,----,----,"{'Mg': 0.3333333333333333, 'F': 0.6666666666666666}"
NaCl,16,58.4428,Pure Salt,1073.8,1,Dawson 1963 [44],1715,----,Ruff 1921 [124],2.14,0.000543,1076.2-1303.2,1,Van Artsdalen 1955 [144],0.0893,22000.0,,,,1083.2-1203.2,1,Torklep 1979 [142],0.712,-0.00018,1170-1441,8,Nagasaka 1992 [102],77.7638,-0.0075312,,,10,Barin 1977 [8],"{'Na': 0.5, 'Cl': 0.5}"
NaF,17,41.9882,Pure Salt,1268,2,Cantor 1961 [30],1978,----,Ruff 1922 [125],2.76,0.000636,1273-1373,1,Paucirova 1970 [111],0.12,26500.0,,,,1273-1373,1,Brockner 1979 [27],1.26,-0.00028,1268.15-1800,20,Gheribi 2014 [58],72.989,,,,5,Obrien 1957 [106],"{'Na': 0.5, 'F': 0.5}"
NdCl3,18,250.599,Pure Salt,1031,2,Druding 1961 [49],1897,10,Glushko 1972 [61],4.26,0.00093,1082-1272,3,Cho 1972 [38],0.0851,36900.0,,,,1030-1237,3,Hayashi 1997 [63],,,----,----,----,,,,,----,----,"{'Nd': 0.25, 'Cl': 0.75}"
CaCl2-KCl,1661,----,0.777-0.223,----,----,----,----,----,----,2.3534,0.00039512,----,----,----,,,,,,----,----,----,,,----,----,----,,,,,----,----,"{'Ca': 0.27979834353619015, 'Cl': 0.6398991717680951, 'K': 0.0803024846957148}"
CaCl2-KCl,1662,----,1.0-0.0,----,----,----,----,----,----,2.4968,0.00039594,----,----,----,,,,,,----,----,----,,,----,----,----,,,,,----,----,"{'Ca': 0.3333333333333333, 'Cl': 0.6666666666666666, 'K': 0.0}"
CaCl2-LaCl3,1663,----,0.0-1.0,----,----,----,----,----,----,4.0742,0.0007436,----,----,----,,,,,,----,----,----,,,----,----,----,,,,,----,----,"{'Ca': 0.0, 'Cl': 0.75, 'La': 0.25}"
CaCl2-LaCl3,1664,----,0.123-0.877,----,----,----,----,----,----,4.113,0.0008386,----,----,----,,,,,,----,----,----,,,----,----,----,,,,,----,----,"{'Ca': 0.03172556100077379, 'Cl': 0.7420686097498066, 'La': 0.22620582924941965}"
CaCl2-LaCl3,1665,----,0.252-0.748,----,----,----,----,----,----,3.9523,0.0008089,----,----,----,,,,,,----,----,----,,,----,----,----,,,,,----,----,"{'Ca': 0.0672358591248666, 'Cl': 0.7331910352187834, 'La': 0.19957310565635006}"
CaCl2-LaCl3,1666,----,0.379-0.621,----,----,----,----,----,----,3.7984,0.0007913,----,----,----,,,,,,----,----,----,,,----,----,----,,,,,----,----,"{'Ca': 0.10466721900027617, 'Cl': 0.723833195249931, 'La': 0.17149958574979288}"
CaCl2-LaCl3,1667,----,0.5-0.5,----,----,----,----,----,----,3.4343,0.0005755,----,----,----,,,,,,----,----,----,,,----,----,----,,,,,----,----,"{'Ca': 0.14285714285714285, 'Cl': 0.7142857142857143, 'La': 0.14285714285714285}"
CaCl2-LaCl3,1668,----,0.619-0.381,----,----,----,----,----,----,3.5606,0.0008076,----,----,----,,,,,,----,----,----,,,----,----,----,,,,,----,----,"{'Ca': 0.18308192842354332, 'Cl': 0.7042295178941141, 'La': 0.1126885536823425}"
CaCl2-LaCl3,1669,----,0.75-0.25,----,----,----,----,----,----,4.0791,0.0014529,----,----,----,,,,,,----,----,----,,,----,----,----,,,,,----,----,"{'Ca': 0.23076923076923078, 'Cl': 0.6923076923076923, 'La': 0.07692307692307693}"
CaCl2-LaCl3,1670,----,0.88-0.12,----,----,----,----,----,----,2.85,0.0005152,----,----,----,,,,,,----,----,----,,,----,----,----,,,,,----,----,"{'Ca': 0.28205128205128205, 'Cl': 0.6794871794871795, 'La': 0.03846153846153846}"
CaCl2-LaCl3,1671,----,1.0-0.0,----,----,----,----,----,----,2.5377,0.0004167,----,----,----,,,,,,----,----,----,,,----,----,----,,,,,----,----,"{'Ca': 0.3333333333333333, 'Cl': 0.6666666666666666, 'La': 0.0}"
CaCl2-LiCl,1672,----,0.0-1.0,----,----,----,----,----,----,1.8767,0.00042,----,----,----,,,,,,----,----,----,,,----,----,----,,,,,----,----,"{'Ca': 0.0, 'Cl': 0.5, 'Li': 0.5}"
CaCl2-LiCl,1673,----,0.1-0.9,----,----,----,----,----,----,1.9945,0.00043,----,----,----,,,,,,----,----,----,,,----,----,----,,,,,----,----,"{'Ca': 0.047619047619047616, 'Cl': 0.5238095238095238, 'Li': 0.42857142857142855}"
CaCl2-LiCl,1674,----,0.2-0.8,----,----,----,----,----,----,2.0718,0.00042,----,----,----,,,,,,----,----,----,,,----,----,----,,,,,----,----,"{'Ca': 0.09090909090909091, 'Cl': 0.5454545454545455, 'Li': 0.36363636363636365}"
CaCl2-LiCl,1675,----,0.3-0.7,----,----,----,----,----,----,2.1411,0.00041,----,----,----,,,,,,----,----,----,,,----,----,----,,,,,----,----,"{'Ca': 0.13043478260869565, 'Cl': 0.5652173913043478, 'Li': 0.30434782608695654}"
CaCl2-LiCl,1676,----,0.4-0.6,----,----,----,----,----,----,2.2101,0.00041,----,----,----,,,,,,----,----,----,,,----,----,----,,,,,----,----,"{'Ca': 0.16666666666666669, 'Cl': 0.5833333333333334, 'Li': 0.25}"
CaCl2-LiCl,1677,----,0.5-0.5,----,----,----,----,----,----,2.2633,0.0004,----,----,----,,,,,,----,----,----,,,----,----,----,,,,,----,----,"{'Ca': 0.2, 'Cl': 0.6, 'Li': 0.2}"
CaCl2-LiCl,1678,----,0.6-0.4,----,----,----,----,----,----,2.3407,0.00042,----,----,----,,,,,,----,----,----,,,----,----,----,,,,,----,----,"{'Ca': 0.23076923076923075, 'Cl': 0.6153846153846154, 'Li': 0.15384615384615385}"
CaCl2-LiCl,1679,----,0.7-0.3,----,----,----,----,----,----,2.3703,0.0004,----,----,----,,,,,,----,----,----,,,----,----,----,,,,,----,----,"{'Ca': 0.25925925925925924, 'Cl': 0.6296296296296297, 'Li': 0.11111111111111112}"
CaCl2-LiCl,1680,----,0.8-0.2,----,----,----,----,----,----,2.4169,0.0004,----,----,----,,,,,,----,----,----,,,----,----,----,,,,,----,----,"{'Ca': 0.2857142857142857, 'Cl': 0.6428571428571428, 'Li': 0.07142857142857142}"
CaCl2-LiCl,1681,----,0.9-0.1,----,----,----,----,----,----,2.4186,0.00039,----,----,----,,,,,,----,----,----,,,----,----,----,,,,,----,----,"{'Ca': 0.31034482758620685, 'Cl': 0.6551724137931034, 'Li': 0.034482758620689655}"
CaCl2-LiCl,1682,----,1.0-0.0,----,----,----,----,----,----,2.4852,0.00039,----,----,----,,,,,,----,----,----,,,----,----,----,,,,,----,----,"{'Ca': 0.3333333333333333, 'Cl': 0.6666666666666666, 'Li': 0.0}"
CaCl2-MgCl2,1683,----,0.0-1.0,----,----,----,----,----,----,1.95,0.0002705,----,----,----,,,,,,----,----,----,,,----,----,----,,,,,----,----,"{'Ca': 0.0, 'Cl': 0.6666666666666666, 'Mg': 0.3333333333333333}"
CaCl2-MgCl2,1684,----,0.194-0.806,----,----,----,----,----,----,2.4864,0.0004436,----,----,----,,,,,,----,----,----,,,----,----,----,,,,,----,----,"{'Ca': 0.06466666666666666, 'Cl': 0.6666666666666666, 'Mg': 0.26866666666666666}"
CaCl2-MgCl2,1685,----,0.401-0.599,----,----,----,----,----,----,2.3796,0.0004093,----,----,----,,,,,,----,----,----,,,----,----,----,,,,,----,----,"{'Ca': 0.13366666666666668, 'Cl': 0.6666666666666666, 'Mg': 0.19966666666666666}"
CaCl2-MgCl2,1686,----,0.591-0.409,----,----,----,----,----,----,2.3656,0.0004571,----,----,----,,,,,,----,----,----,,,----,----,----,,,,,----,----,"{'Ca': 0.19699999999999998, 'Cl': 0.6666666666666666, 'Mg': 0.13633333333333333}"
CaCl2-MgCl2,1687,----,0.654-0.346,----,----,----,----,----,----,2.268,0.0003977,----,----,----,,,,,,----,----,----,,,----,----,----,,,,,----,----,"{'Ca': 0.218, 'Cl': 0.6666666666666666, 'Mg': 0.11533333333333333}"
CaCl2-MgCl2,1688,----,0.679-0.321,----,----,----,----,----,----,2.2379,0.0003955,----,----,----,,,,,,----,----,----,,,----,----,----,,,,,----,----,"{'Ca': 0.22633333333333336, 'Cl': 0.6666666666666666, 'Mg': 0.107}"
CaCl2-MgCl2,1689,----,0.867-0.133,----,----,----,----,----,----,2.1352,0.0003697,----,----,----,,,,,,----,----,----,,,----,----,----,,,,,----,----,"{'Ca': 0.289, 'Cl': 0.6666666666666666, 'Mg': 0.044333333333333336}"
CaCl2-MgCl2,1690,----,1.0-0.0,----,----,----,----,----,----,2.4986,0.0003976,----,----,----,,,,,,----,----,----,,,----,----,----,,,,,----,----,"{'Ca': 0.3333333333333333, 'Cl': 0.6666666666666666, 'Mg': 0.0}"
CaCl2-MnCl2,1691,----,0.0-1.0,----,----,----,----,----,----,2.928,0.000615,----,----,----,,,,,,----,----,----,,,----,----,----,,,,,----,----,"{'Ca': 0.0, 'Cl': 0.6666666666666666, 'Mn': 0.3333333333333333}"
CaCl2-MnCl2,1692,----,0.2-0.8,----,----,----,----,----,----,2.962,0.000636,----,----,----,,,,,,----,----,----,,,----,----,----,,,,,----,----,"{'Ca': 0.06666666666666667, 'Cl': 0.6666666666666666, 'Mn': 0.26666666666666666}"
CaCl2-MnCl2,1693,----,0.3-0.7,----,----,----,----,----,----,2.916,0.000614,----,----,----,,,,,,----,----,----,,,----,----,----,,,,,----,----,"{'Ca': 0.09999999999999999, 'Cl': 0.6666666666666666, 'Mn': 0.2333333333333333}"
CaCl2-MnCl2,1694,----,0.4-0.6,----,----,----,----,----,----,2.848,0.00056,----,----,----,,,,,,----,----,----,,,----,----,----,,,,,----,----,"{'Ca': 0.13333333333333333, 'Cl': 0.6666666666666666, 'Mn': 0.19999999999999998}"
CaCl2-MnCl2,1695,----,0.5-0.5,----,----,----,----,----,----,2.916,0.000648,----,----,----,,,,,,----,----,----,,,----,----,----,,,,,----,----,"{'Ca': 0.16666666666666666, 'Cl': 0.6666666666666666, 'Mn': 0.16666666666666666}"
CaCl2-MnCl2,1696,----,0.6-0.4,----,----,----,----,----,----,2.889,0.000684,----,----,----,,,,,,----,----,----,,,----,----,----,,,,,----,----,"{'Ca': 0.19999999999999998, 'Cl': 0.6666666666666666, 'Mn': 0.13333333333333333}"
CaCl2-MnCl2,1697,----,0.7-0.3,----,----,----,----,----,----,2.84,0.000632,----,----,----,,,,,,----,----,----,,,----,----,----,,,,,----,----,"{'Ca': 0.2333333333333333, 'Cl': 0.6666666666666666, 'Mn': 0.09999999999999999}"
CaCl2-MnCl2,1698,----,0.8-0.2,----,----,----,----,----,----,2.72,0.00055,----,----,----,,,,,,----,----,----,,,----,----,----,,,,,----,----,"{'Ca': 0.26666666666666666, 'Cl': 0.6666666666666666, 'Mn': 0.06666666666666667}"
CaCl2-NaCl,1699,----,0.0-1.0,----,----,----,----,----,----,2.1319,0.0005297,----,----,----,0.01395,42290.07,,,,----,----,----,,,----,----,----,,,,,----,----,"{'Ca': 0.0, 'Cl': 0.5, 'Na': 0.5}"
CaCl2-NaCl,1700,----,0.1-0.9,----,----,----,----,----,----,,,----,----,----,0.005655,52052.34,,,,----,----,----,,,----,----,----,,,,,----,----,"{'Ca': 0.047619047619047616, 'Cl': 0.5238095238095238, 'Na': 0.42857142857142855}"
CaCl2-NaCl,1701,----,0.15-0.85,----,----,----,----,----,----,2.1305,0.0004546,----,----,----,,,,,,----,----,----,,,----,----,----,,,,,----,----,"{'Ca': 0.06976744186046512, 'Cl': 0.5348837209302325, 'Na': 0.3953488372093023}"
CaCl2-NaCl,1702,----,0.2-0.8,----,----,----,----,----,----,,,----,----,----,0.01433,44631.47,,,,----,----,----,,,----,----,----,,,,,----,----,"{'Ca': 0.09090909090909091, 'Cl': 0.5454545454545455, 'Na': 0.36363636363636365}"
CaCl2-NaCl,1703,----,0.3-0.7,----,----,----,----,----,----,,,----,----,----,0.03606,37282.99,,,,----,----,----,,,----,----,----,,,,,----,----,"{'Ca': 0.13043478260869565, 'Cl': 0.5652173913043478, 'Na': 0.30434782608695654}"
CaCl2-NaCl,1704,----,0.325-0.675,----,----,----,----,----,----,2.1791,0.0004006,----,----,----,,,,,,----,----,----,,,----,----,----,,,,,----,----,"{'Ca': 0.13978494623655913, 'Cl': 0.5698924731182796, 'Na': 0.2903225806451613}"
CaCl2-NaCl,1705,----,0.4-0.6,----,----,----,----,----,----,,,----,----,----,0.15,25498.98,,,,----,----,----,,,----,----,----,,,,,----,----,"{'Ca': 0.16666666666666669, 'Cl': 0.5833333333333334, 'Na': 0.25}"
CaCl2-NaCl,1706,----,0.5-0.5,----,----,----,----,----,----,,,----,----,----,0.2175,23409.45,,,,----,----,----,,,----,----,----,,,,,----,----,"{'Ca': 0.2, 'Cl': 0.6, 'Na': 0.2}"
CaCl2-NaCl,1707,----,0.509-0.491,----,----,----,----,----,----,2.38,0.0004955,----,----,----,,,,,,----,----,----,,,----,----,----,,,,,----,----,"{'Ca': 0.20286966919091273, 'Cl': 0.6014348345954563, 'Na': 0.19569549621363094}"
CaCl2-NaCl,1708,----,0.6-0.4,----,----,----,----,----,----,,,----,----,----,0.3268,20722.86,,,,----,----,----,,,----,----,----,,,,,----,----,"{'Ca': 0.23076923076923075, 'Cl': 0.6153846153846154, 'Na': 0.15384615384615385}"
CaCl2-NaCl,1709,----,0.641-0.359,----,----,----,----,----,----,2.4925,0.0005367,----,----,----,,,,,,----,----,----,,,----,----,----,,,,,----,----,"{'Ca': 0.24271109428246876, 'Cl': 0.6213555471412344, 'Na': 0.13593335857629685}"
CaCl2-NaCl,1710,----,0.775-0.225,----,----,----,----,----,----,2.4637,0.0004554,----,----,----,,,,,,----,----,----,,,----,----,----,,,,,----,----,"{'Ca': 0.27927927927927926, 'Cl': 0.6396396396396397, 'Na': 0.08108108108108107}"
CaCl2-NaCl,1711,----,0.8-0.2,----,----,----,----,----,----,,,----,----,----,0.3321,22546.28,,,,----,----,----,,,----,----,----,,,,,----,----,"{'Ca': 0.2857142857142857, 'Cl': 0.6428571428571428, 'Na': 0.07142857142857142}"
CaCl2-NaCl,1712,----,0.802-0.198,----,----,----,----,----,----,2.4651,0.0004444,----,----,----,,,,,,----,----,----,,,----,----,----,,,,,----,----,"{'Ca': 0.2862241256245539, 'Cl': 0.643112062812277, 'Na': 0.07066381156316917}"
CaCl2-NaCl,1713,----,0.9-0.1,----,----,----,----,----,----,,,----,----,----,0.3743,22346.7,,,,----,----,----,,,----,----,----,,,,,----,----,"{'Ca': 0.31034482758620685, 'Cl': 0.6551724137931034, 'Na': 0.034482758620689655}"
CaCl2-NaCl,1714,----,1.0-0.0,----,----,----,----,----,----,2.4986,0.0003976,----,----,----,0.1715,28610.25,,,,----,----,----,,,----,----,----,,,,,----,----,"{'Ca': 0.3333333333333333, 'Cl': 0.6666666666666666, 'Na': 0.0}"
CaCl2-NdCl3,1715,----,0.155-0.845,----,----,----,----,----,----,4.038,0.000737,----,----,----,,,,,,----,----,----,,,----,----,----,,,,,----,----,"{'Ca': 0.04031209362808842, 'Cl': 0.7399219765929779, 'Nd': 0.21976592977893367}"
CaCl2-NdCl3,1716,----,0.255-0.745,----,----,----,----,----,----,3.976,0.000794,----,----,----,,,,,,----,----,----,,,----,----,----,,,,,----,----,"{'Ca': 0.06809078771695594, 'Cl': 0.732977303070761, 'Nd': 0.19893190921228304}"
CaCl2-NdCl3,1717,----,0.392-0.608,----,----,----,----,----,----,3.751,0.000701,----,----,----,,,,,,----,----,----,,,----,----,----,,,,,----,----,"{'Ca': 0.10864745011086475, 'Cl': 0.7228381374722838, 'Nd': 0.16851441241685144}"
CaCl2-NdCl3,1718,----,0.545-0.455,----,----,----,----,----,----,3.543,0.000688,----,----,----,,,,,,----,----,----,,,----,----,----,,,,,----,----,"{'Ca': 0.1577424023154848, 'Cl': 0.7105643994211288, 'Nd': 0.1316931982633864}"
CaCl2-NdCl3,1719,----,0.728-0.272,----,----,----,----,----,----,3.224,0.000623,----,----,----,,,,,,----,----,----,,,----,----,----,,,,,----,----,"{'Ca': 0.22249388753056232, 'Cl': 0.6943765281173594, 'Nd': 0.08312958435207823}"
CaCl2-NdCl3,1720,----,0.856-0.144,----,----,----,----,----,----,2.805,0.000442,----,----,----,,,,,,----,----,----,,,----,----,----,,,,,----,----,"{'Ca': 0.272264631043257, 'Cl': 0.6819338422391857, 'Nd': 0.045801526717557245}"
CaCl2-NdCl3,1721,----,1.0-0.0,----,----,----,----,----,----,2.588,0.000424,----,----,----,,,,,,----,----,----,,,----,----,----,,,,,----,----,"{'Ca': 0.3333333333333333, 'Cl': 0.6666666666666666, 'Nd': 0.0}"
CaCl2-PrCl3,1722,----,0.197-0.803,----,----,----,----,----,----,4.06,0.000793,----,----,----,,,,,,----,----,----,,,----,----,----,,,,,----,----,"{'Ca': 0.051801209571391005, 'Cl': 0.7370496976071522, 'Pr': 0.21114909282145675}"
CaCl2-PrCl3,1723,----,0.332-0.668,----,----,----,----,----,----,3.909,0.00082,----,----,----,,,,,,----,----,----,,,----,----,----,,,,,----,----,"{'Ca': 0.09051254089422028, 'Cl': 0.7273718647764449, 'Pr': 0.1821155943293348}"
CaCl2-PrCl3,1724,----,0.493-0.507,----,----,----,----,----,----,3.558,0.000664,----,----,----,,,,,,----,----,----,,,----,----,----,,,,,----,----,"{'Ca': 0.14057599087539208, 'Cl': 0.714856002281152, 'Pr': 0.14456800684345597}"
CaCl2-PrCl3,1725,----,0.648-0.352,----,----,----,----,----,----,3.303,0.000586,----,----,----,,,,,,----,----,----,,,----,----,----,,,,,----,----,"{'Ca': 0.19331742243436753, 'Cl': 0.7016706443914081, 'Pr': 0.10501193317422433}"
CaCl2-PrCl3,1726,----,0.794-0.206,----,----,----,----,----,----,3.008,0.000518,----,----,----,,,,,,----,----,----,,,----,----,----,,,,,----,----,"{'Ca': 0.24766063630692453, 'Cl': 0.6880848409232688, 'Pr': 0.06425452276980662}"
CaCl2-PrCl3,1727,----,0.903-0.097,----,----,----,----,----,----,2.772,0.000487,----,----,----,,,,,,----,----,----,,,----,----,----,,,,,----,----,"{'Ca': 0.29157248950597353, 'Cl': 0.6771068776235066, 'Pr': 0.03132063287051986}"
CaCl2-PrCl3,1728,----,1.0-0.0,----,----,----,----,----,----,2.588,0.000424,----,----,----,,,,,,----,----,----,,,----,----,----,,,,,----,----,"{'Ca': 0.3333333333333333, 'Cl': 0.6666666666666666, 'Pr': 0.0}"
CaCl2-RbCl,1729,----,0.0-1.0,----,----,----,----,----,----,3.084,0.00085,----,----,----,,,,,,----,----,----,,,----,----,----,,,,,----,----,"{'Ca': 0.0, 'Cl': 0.5, 'Rb': 0.5}"
CaCl2-RbCl,1730,----,0.1-0.9,----,----,----,----,----,----,2.9062,0.00071,----,----,----,,,,,,----,----,----,,,----,----,----,,,,,----,----,"{'Ca': 0.047619047619047616, 'Cl': 0.5238095238095238, 'Rb': 0.42857142857142855}"
CaCl2-RbCl,1731,----,0.2-0.8,----,----,----,----,----,----,2.8413,0.00067,----,----,----,,,,,,----,----,----,,,----,----,----,,,,,----,----,"{'Ca': 0.09090909090909091, 'Cl': 0.5454545454545455, 'Rb': 0.36363636363636365}"
CaCl2-RbCl,1732,----,0.3-0.7,----,----,----,----,----,----,2.8188,0.00066,----,----,----,,,,,,----,----,----,,,----,----,----,,,,,----,----,"{'Ca': 0.13043478260869565, 'Cl': 0.5652173913043478, 'Rb': 0.30434782608695654}"
CaCl2-RbCl,1733,----,0.4-0.6,----,----,----,----,----,----,2.8233,0.00067,----,----,----,,,,,,----,----,----,,,----,----,----,,,,,----,----,"{'Ca': 0.16666666666666669, 'Cl': 0.5833333333333334, 'Rb': 0.25}"
CaCl2-RbCl,1734,----,0.5-0.5,----,----,----,----,----,----,2.8183,0.00067,----,----,----,,,,,,----,----,----,,,----,----,----,,,,,----,----,"{'Ca': 0.2, 'Cl': 0.6, 'Rb': 0.2}"
CaCl2-RbCl,1735,----,0.6-0.4,----,----,----,----,----,----,2.7579,0.00062,----,----,----,,,,,,----,----,----,,,----,----,----,,,,,----,----,"{'Ca': 0.23076923076923075, 'Cl': 0.6153846153846154, 'Rb': 0.15384615384615385}"
CaCl2-RbCl,1736,----,0.7-0.3,----,----,----,----,----,----,2.666,0.00054,----,----,----,,,,,,----,----,----,,,----,----,----,,,,,----,----,"{'Ca': 0.25925925925925924, 'Cl': 0.6296296296296297, 'Rb': 0.11111111111111112}"
CaCl2-RbCl,1737,----,0.8-0.2,----,----,----,----,----,----,2.6091,0.00049,----,----,----,,,,,,----,----,----,,,----,----,----,,,,,----,----,"{'Ca': 0.2857142857142857, 'Cl': 0.6428571428571428, 'Rb': 0.07142857142857142}"
CaCl2-RbCl,1738,----,0.9-0.1,----,----,----,----,----,----,2.5496,0.00044,----,----,----,,,,,,----,----,----,,,----,----,----,,,,,----,----,"{'Ca': 0.31034482758620685, 'Cl': 0.6551724137931034, 'Rb': 0.034482758620689655}"
CaCl2-RbCl,1739,----,1.0-0.0,----,----,----,----,----,----,2.4852,0.00039,----,----,----,,,,,,----,----,----,,,----,----,----,,,,,----,----,"{'Ca': 0.3333333333333333, 'Cl': 0.6666666666666666, 'Rb': 0.0}"
CaCl2-SrCl2,1740,----,0.0-1.0,----,----,----,----,----,----,3.2429,0.00047002,----,----,----,,,,,,----,----,----,,,----,----,----,,,,,----,----,"{'Ca': 0.0, 'Cl': 0.6666666666666666, 'Sr': 0.3333333333333333}"
CaCl2-SrCl2,1741,----,0.588-0.412,----,----,----,----,----,----,3.0117,0.00058018,----,----,----,,,,,,----,----,----,,,----,----,----,,,,,----,----,"{'Ca': 0.19599999999999998, 'Cl': 0.6666666666666666, 'Sr': 0.13733333333333334}"
CaCl2-SrCl2,1742,----,1.0-0.0,----,----,----,----,----,----,2.4793,0.0004,----,----,----,,,,,,----,----,----,,,----,----,----,,,,,----,----,"{'Ca': 0.3333333333333333, 'Cl': 0.6666666666666666, 'Sr': 0.0}"
CaF2,1743,----,Pure Salt,----,----,----,----,----,----,3.179,0.000391,----,----,----,,,,,,----,----,----,,,----,----,----,,,,,----,----,"{'Ca': 0.3333333333333333, 'F': 0.6666666666666666}"
CaF2-CaO,1744,----,0.519-0.481,----,----,----,----,----,----,,,----,----,----,1.5,,,,,----,----,----,,,----,----,----,,,,,----,----,"{'Ca': 0.39698292973402144, 'F': 0.41206828106391424, 'O': 0.1909487892020643}"
CaF2-CaO,1745,----,0.55-0.45,----,----,----,----,----,----,,,----,----,----,1.0,,,,,----,----,----,,,----,----,----,,,,,----,----,"{'Ca': 0.392156862745098, 'F': 0.4313725490196078, 'O': 0.1764705882352941}"
CaF2-CaO,1746,----,0.561-0.439,----,----,----,----,----,----,,,----,----,----,0.8,,,,,----,----,----,,,----,----,----,,,,,----,----,"{'Ca': 0.39047247169074584, 'F': 0.4381101132370168, 'O': 0.1714174150722374}"
CaF2-CaO,1747,----,0.566-0.434,----,----,----,----,----,----,,,----,----,----,0.6,,,,,----,----,----,,,----,----,----,,,,,----,----,"{'Ca': 0.3897116134060795, 'F': 0.441153546375682, 'O': 0.16913484021823852}"
CaF2-CaO,1748,----,0.572-0.428,----,----,----,----,----,----,,,----,----,----,0.4,,,,,----,----,----,,,----,----,----,,,,,----,----,"{'Ca': 0.38880248833592534, 'F': 0.44479004665629857, 'O': 0.16640746500777603}"
CaF2-CaO,1749,----,0.582-0.418,----,----,----,----,----,----,,,----,----,----,0.3,,,,,----,----,----,,,----,----,----,,,,,----,----,"{'Ca': 0.3872966692486445, 'F': 0.45081332300542215, 'O': 0.1618900077459334}"
CaF2-CaO,1750,----,0.622-0.378,----,----,----,----,----,----,,,----,----,----,0.2,,,,,----,----,----,,,----,----,----,,,,,----,----,"{'Ca': 0.38138825324180015, 'F': 0.4744469870327994, 'O': 0.14416475972540047}"
CaF2-CaO,1751,----,0.626-0.374,----,----,----,----,----,----,2.892,0.000146,----,----,----,,,,,,----,----,----,,,----,----,----,,,,,----,----,"{'Ca': 0.38080731150038083, 'F': 0.4767707539984768, 'O': 0.14242193450114243}"
CaF2-CaO,1752,----,0.742-0.258,----,----,----,----,----,----,2.874,0.000155,----,----,----,,,,,,----,----,----,,,----,----,----,,,,,----,----,"{'Ca': 0.36469730123997085, 'F': 0.5412107950401167, 'O': 0.09409190371991248}"
CaF2-CaO,1753,----,0.866-0.134,----,----,----,----,----,----,2.969,0.000219,----,----,----,,,,,,----,----,----,,,----,----,----,,,,,----,----,"{'Ca': 0.34891835310537334, 'F': 0.6043265875785067, 'O': 0.04675505931612003}"
CaF2-CaO,1754,----,1.0-0.0,----,----,----,----,----,----,3.0511,0.000281,----,----,----,,,,,,----,----,----,,,----,----,----,,,,,----,----,"{'Ca': 0.3333333333333333, 'F': 0.6666666666666666, 'O': 0.0}"
CaF2-LiF,1755,----,0.0-1.0,----,----,----,----,----,----,2.074,0.0003321,----,----,----,,,,,,----,----,----,,,----,----,----,,,,,----,----,"{'Ca': 0.0, 'F': 0.5, 'Li': 0.5}"
CaF2-LiF,1756,----,0.07-0.93,----,----,----,----,----,----,2.12,0.0002621,----,----,----,,,,,,----,----,----,,,----,----,----,,,,,----,----,"{'Ca': 0.033816425120772944, 'F': 0.5169082125603864, 'Li': 0.4492753623188405}"
CaF2-LiF,1757,----,0.14-0.86,----,----,----,----,----,----,2.336,0.000364,----,----,----,,,,,,----,----,----,,,----,----,----,,,,,----,----,"{'Ca': 0.06542056074766356, 'F': 0.5327102803738318, 'Li': 0.40186915887850466}"
CaF2-LiF,1758,----,0.2-0.8,----,----,----,----,----,----,2.453,0.0003704,----,----,----,,,,,,----,----,----,,,----,----,----,,,,,----,----,"{'Ca': 0.09090909090909091, 'F': 0.5454545454545455, 'Li': 0.36363636363636365}"
CaF2-LiF,1759,----,0.3-0.7,----,----,----,----,----,----,2.809,0.0005755,----,----,----,,,,,,----,----,----,,,----,----,----,,,,,----,----,"{'Ca': 0.13043478260869565, 'F': 0.5652173913043478, 'Li': 0.30434782608695654}"
CaF2-MgO,1760,----,0.09-0.91,----,----,----,----,----,----,6.034,0.00205,----,----,----,,,,,,----,----,----,,,----,----,----,,,,,----,----,"{'Ca': 0.0430622009569378, 'F': 0.0861244019138756, 'Mg': 0.43540669856459335, 'O': 0.43540669856459335}"
CaF2-MgO,1761,----,0.6738-0.3262,----,----,----,----,----,----,,,----,----,----,,,,,,----,----,----,,,----,----,----,,,,,----,----,"{'Ca': 0.25200089759892286, 'F': 0.5040017951978457, 'Mg': 0.12199865360161567, 'O': 0.12199865360161567}"
CaF2-Na3AlF6,1762,----,0.0-1.0,----,----,----,----,----,----,3.2892,0.00093797,----,----,----,0.1856,20769.72,,,,----,----,----,,,----,----,----,,,,,----,----,"{'Ca': 0.0, 'F': 0.6, 'Na': 0.3, 'Al': 0.1}"
CaF2-Na3AlF6,1763,----,0.064-0.936,----,----,----,----,----,----,,,----,----,----,0.0759572,30804.8,,,,----,----,----,,,----,----,----,,,,,----,----,"{'Ca': 0.006700167504187604, 'F': 0.6013400335008375, 'Na': 0.29396984924623115, 'Al': 0.09798994974874371}"
CaF2-Na3AlF6,1764,----,0.124-0.876,----,----,----,----,----,----,3.256,0.000891,----,----,----,0.0479496,35979.24,,,,----,----,----,,,----,----,----,,,,,----,----,"{'Ca': 0.013578624616732368, 'F': 0.6027157249233465, 'Na': 0.28777923784494086, 'Al': 0.09592641261498028}"
CaF2-Na3AlF6,1765,----,0.23-0.77,----,----,----,----,----,----,3.265,0.00087,----,----,----,0.039205,38316.46,,,,----,----,----,,,----,----,----,,,,,----,----,"{'Ca': 0.027413587604290822, 'F': 0.6054827175208581, 'Na': 0.27532777115613827, 'Al': 0.09177592371871275}"
CaF2-Na3AlF6,1766,----,0.322-0.678,----,----,----,----,----,----,3.295,0.00087,----,----,----,,,,,,----,----,----,,,----,----,----,,,,,----,----,"{'Ca': 0.0415698424993545, 'F': 0.6083139684998708, 'Na': 0.26258714175058095, 'Al': 0.08752904725019364}"
CaF2-Na3AlF6,1767,----,0.402-0.598,----,----,----,----,----,----,3.289,0.00084,----,----,----,,,,,,----,----,----,,,----,----,----,,,,,----,----,"{'Ca': 0.05594210965766769, 'F': 0.6111884219315336, 'Na': 0.2496521013080991, 'Al': 0.0832173671026997}"
CaF2-Na3AlF6,1768,----,0.642-0.358,----,----,----,----,----,----,3.402,0.000841,----,----,----,,,,,,----,----,----,,,----,----,----,,,,,----,----,"{'Ca': 0.11660007264802036, 'F': 0.6233200145296041, 'Na': 0.1950599346167817, 'Al': 0.06501997820559391}"
CaF2-NaF,1769,----,0.0-1.0,----,----,----,----,----,----,2.7571,0.00062513,----,----,----,,,,,,----,----,----,,,----,----,----,,,,,----,----,"{'Ca': 0.0, 'F': 0.5, 'Na': 0.5}"
CaF2-NaF,1770,----,0.165-0.835,----,----,----,----,----,----,2.8803,0.0006038,----,----,----,,,,,,----,----,----,,,----,----,----,,,,,----,----,"{'Ca': 0.07621247113163973, 'F': 0.5381062355658198, 'Na': 0.3856812933025404}"
CaF2-NaF,1771,----,0.332-0.668,----,----,----,----,----,----,2.9258,0.00054489,----,----,----,,,,,,----,----,----,,,----,----,----,,,,,----,----,"{'Ca': 0.14236706689536877, 'F': 0.5711835334476844, 'Na': 0.2864493996569468}"
CaF2-NaF,1772,----,0.5-0.5,----,----,----,----,----,----,3.0783,0.00054195,----,----,----,,,,,,----,----,----,,,----,----,----,,,,,----,----,"{'Ca': 0.2, 'F': 0.6, 'Na': 0.2}"
CaF2-SiO2,1773,----,0.643-0.357,----,----,----,----,----,----,2.18,,----,----,----,,,,,,----,----,----,,,----,----,----,,,,,----,----,"{'Ca': 0.21433333333333335, 'F': 0.4286666666666667, 'Si': 0.119, 'O': 0.238}"
CaF2-SiO2,1774,----,0.754-0.246,----,----,----,----,----,----,2.3,,----,----,----,,,,,,----,----,----,,,----,----,----,,,,,----,----,"{'Ca': 0.25133333333333335, 'F': 0.5026666666666667, 'Si': 0.082, 'O': 0.164}"
CaF2-SiO2,1775,----,0.873-0.127,----,----,----,----,----,----,2.2,,----,----,----,,,,,,----,----,----,,,----,----,----,,,,,----,----,"{'Ca': 0.291, 'F': 0.582, 'Si': 0.042333333333333334, 'O': 0.08466666666666667}"
CaF2-SiO2,1776,----,1.0-0.0,----,----,----,----,----,----,2.4,,----,----,----,,,,,,----,----,----,,,----,----,----,,,,,----,----,"{'Ca': 0.3333333333333333, 'F': 0.6666666666666666, 'Si': 0.0, 'O': 0.0}"
CaF2-TiO2,1777,----,0.8-0.2,----,----,----,----,----,----,5.54,0.00167,----,----,----,,,,,,----,----,----,,,----,----,----,,,,,----,----,"{'Ca': 0.26666666666666666, 'F': 0.5333333333333333, 'Ti': 0.06666666666666667, 'O': 0.13333333333333333}"
CaF2-TiO2,1778,----,0.902-0.098,----,----,----,----,----,----,2.54,,----,----,----,,,,,,----,----,----,,,----,----,----,,,,,----,----,"{'Ca': 0.3006666666666667, 'F': 0.6013333333333334, 'Ti': 0.03266666666666667, 'O': 0.06533333333333334}"
CaF2-TiO2,1779,----,0.95-0.05,----,----,----,----,----,----,5.398,0.001595,----,----,----,2.75,,,,,----,----,----,,,----,----,----,,,,,----,----,"{'Ca': 0.31666666666666665, 'F': 0.6333333333333333, 'Ti': 0.016666666666666666, 'O': 0.03333333333333333}"
CaF2-V2O5,1780,----,0.93-0.07,----,----,----,----,----,----,8.4084,0.0032652,----,----,----,,,,,,----,----,----,,,----,----,----,,,,,----,----,"{'Ca': 0.28353658536585363, 'F': 0.5670731707317073, 'V': 0.042682926829268296, 'O': 0.10670731707317073}"
CaF2-V2O5,1781,----,0.9779-0.0221,----,----,----,----,----,----,,,----,----,----,,,,,,----,----,----,,,----,----,----,,,,,----,----,"{'Ca': 0.31663644605621033, 'F': 0.6332728921124207, 'V': 0.014311617666105428, 'O': 0.03577904416526357}"
CaF2-V2O5,1782,----,0.98-0.02,----,----,----,----,----,----,9.563,0.00408,----,----,----,,,,,,----,----,----,,,----,----,----,,,,,----,----,"{'Ca': 0.3181818181818182, 'F': 0.6363636363636364, 'V': 0.012987012987012986, 'O': 0.03246753246753247}"
CaF2-ZrO2,1783,----,0.786-0.214,----,----,----,----,----,----,3.42,,----,----,----,,,,,,----,----,----,,,----,----,----,,,,,----,----,"{'Ca': 0.262, 'F': 0.524, 'Zr': 0.07133333333333333, 'O': 0.14266666666666666}"
CaF2-ZrO2,1784,----,0.863-0.137,----,----,----,----,----,----,3.0,,----,----,----,,,,,,----,----,----,,,----,----,----,,,,,----,----,"{'Ca': 0.2876666666666667, 'F': 0.5753333333333334, 'Zr': 0.04566666666666667, 'O': 0.09133333333333334}"
CaF2-ZrO2,1785,----,0.9-0.1,----,----,----,----,----,----,2.65,,----,----,----,,,,,,----,----,----,,,----,----,----,,,,,----,----,"{'Ca': 0.3, 'F': 0.6, 'Zr': 0.03333333333333333, 'O': 0.06666666666666667}"
CaF2-ZrO2,1786,----,0.935-0.065,----,----,----,----,----,----,2.7,,----,----,----,,,,,,----,----,----,,,----,----,----,,,,,----,----,"{'Ca': 0.3116666666666667, 'F': 0.6233333333333334, 'Zr': 0.021666666666666667, 'O': 0.043333333333333335}"
CaI2,1787,----,Pure Salt,----,----,----,----,----,----,4.233,0.000751,----,----,----,,,,,,----,----,----,,,----,----,----,,,,,----,----,"{'Ca': 0.3333333333333333, 'I': 0.6666666666666666}"
CaO,1788,----,Pure Salt,----,----,----,----,----,----,2.48,,----,----,----,,,,,,----,----,----,,,----,----,----,,,,,----,----,"{'Ca': 0.5, 'O': 0.5}"
CaSO4-Na2SO4,1789,----,0.0-1.0,----,----,----,----,----,----,2.405,0.000327,----,----,----,0.148,41798.86,,,,----,----,----,,,----,----,----,,,,,----,----,"{'Ca': 0.0, 'S': 0.14285714285714285, 'O': 0.5714285714285714, 'Na': 0.2857142857142857}"
CaSO4-Na2SO4,1790,----,0.1-0.9,----,----,----,----,----,----,2.51,0.000366,----,----,----,,,,,,----,----,----,,,----,----,----,,,,,----,----,"{'Ca': 0.014492753623188406, 'S': 0.14492753623188406, 'O': 0.5797101449275363, 'Na': 0.2608695652173913}"
CaSO4-Na2SO4,1791,----,0.2-0.8,----,----,----,----,----,----,2.625,0.000413,----,----,----,,,,,,----,----,----,,,----,----,----,,,,,----,----,"{'Ca': 0.029411764705882356, 'S': 0.14705882352941177, 'O': 0.5882352941176471, 'Na': 0.23529411764705885}"
CaSO4-Na2SO4,1792,----,0.3-0.7,----,----,----,----,----,----,2.695,0.00043,----,----,----,,,,,,----,----,----,,,----,----,----,,,,,----,----,"{'Ca': 0.04477611940298507, 'S': 0.14925373134328357, 'O': 0.5970149253731343, 'Na': 0.208955223880597}"
CaSO4-Na2SO4,1793,----,0.4-0.6,----,----,----,----,----,----,2.763,0.00045,----,----,----,,,,,,----,----,----,,,----,----,----,,,,,----,----,"{'Ca': 0.060606060606060615, 'S': 0.15151515151515152, 'O': 0.6060606060606061, 'Na': 0.18181818181818182}"
CaSO4-Na2SO4,1794,----,0.5-0.5,----,----,----,----,----,----,2.808,0.000553,----,----,----,,,,,,----,----,----,,,----,----,----,,,,,----,----,"{'Ca': 0.07692307692307693, 'S': 0.15384615384615385, 'O': 0.6153846153846154, 'Na': 0.15384615384615385}"
CaSO4-Na2SO4,1795,----,0.55-0.45,----,----,----,----,----,----,2.816,0.000446,----,----,----,,,,,,----,----,----,,,----,----,----,,,,,----,----,"{'Ca': 0.08527131782945736, 'S': 0.15503875968992248, 'O': 0.6201550387596899, 'Na': 0.13953488372093023}"
CaSO4-Na2SO4,1796,----,0.6-0.4,----,----,----,----,----,----,2.823,0.00044,----,----,----,,,,,,----,----,----,,,----,----,----,,,,,----,----,"{'Ca': 0.09374999999999999, 'S': 0.15625, 'O': 0.625, 'Na': 0.125}"
CaSiO3,1797,----,Pure Salt,----,----,----,----,----,----,1.67,,----,----,----,,,,,,----,----,----,,,----,----,----,,,,,----,----,"{'Ca': 0.2, 'Si': 0.2, 'O': 0.6}"
Cd(NO3)2-KNO3,1798,----,0.25-0.75,----,----,----,----,----,----,2.6569,0.00093947,----,----,----,,,,,,----,----,----,,,----,----,----,,,,,----,----,"{'Cd': 0.05, 'N': 0.2, 'O': 0.6, 'K': 0.15}"
Cd(NO3)2-KNO3,1799,----,0.3-0.7,----,----,----,----,----,----,2.6994,0.00093947,----,----,----,,,,,,----,----,----,,,----,----,----,,,,,----,----,"{'Cd': 0.06000000000000001, 'N': 0.20000000000000004, 'O': 0.6, 'K': 0.14}"
Cd(NO3)2-KNO3,1800,----,0.35-0.65,----,----,----,----,----,----,2.7439,0.00093947,----,----,----,,,,,,----,----,----,,,----,----,----,,,,,----,----,"{'Cd': 0.06999999999999999, 'N': 0.2, 'O': 0.6, 'K': 0.13}"
Cd(NO3)2-KNO3,1801,----,0.4-0.6,----,----,----,----,----,----,2.7909,0.00093947,----,----,----,,,,,,----,----,----,,,----,----,----,,,,,----,----,"{'Cd': 0.08, 'N': 0.2, 'O': 0.6, 'K': 0.12}"
Cd(NO3)2-KNO3,1802,----,0.45-0.55,----,----,----,----,----,----,2.8407,0.00093947,----,----,----,,,,,,----,----,----,,,----,----,----,,,,,----,----,"{'Cd': 0.09, 'N': 0.2, 'O': 0.6, 'K': 0.11000000000000001}"
Cd(NO3)2-KNO3,1803,----,0.455-0.545,----,----,----,----,----,----,2.8458,0.00093947,----,----,----,,,,,,----,----,----,,,----,----,----,,,,,----,----,"{'Cd': 0.091, 'N': 0.2, 'O': 0.6, 'K': 0.10900000000000001}"
Cd(NO3)2-KNO3,1804,----,0.5-0.5,----,----,----,----,----,----,2.8936,0.00093947,----,----,----,,,,,,----,----,----,,,----,----,----,,,,,----,----,"{'Cd': 0.1, 'N': 0.2, 'O': 0.6, 'K': 0.1}"
Cd(NO3)2-KNO3,1805,----,0.55-0.45,----,----,----,----,----,----,2.95,0.00093947,----,----,----,,,,,,----,----,----,,,----,----,----,,,,,----,----,"{'Cd': 0.11000000000000001, 'N': 0.2, 'O': 0.6, 'K': 0.09}"
Cd(NO3)2-KNO3,1806,----,0.6-0.4,----,----,----,----,----,----,3.0103,0.00093947,----,----,----,,,,,,----,----,----,,,----,----,----,,,,,----,----,"{'Cd': 0.12, 'N': 0.2, 'O': 0.6, 'K': 0.08}"
Cd(NO3)2-KNO3,1807,----,0.65-0.35,----,----,----,----,----,----,3.0748,0.00093947,----,----,----,,,,,,----,----,----,,,----,----,----,,,,,----,----,"{'Cd': 0.13, 'N': 0.2, 'O': 0.6, 'K': 0.06999999999999999}"
Cd(NO3)2-KNO3,1808,----,0.7-0.3,----,----,----,----,----,----,3.1437,0.00093947,----,----,----,,,,,,----,----,----,,,----,----,----,,,,,----,----,"{'Cd': 0.14, 'N': 0.20000000000000004, 'O': 0.6, 'K': 0.06000000000000001}"
Cd(PO3)2,1809,----,Pure Salt,----,----,----,----,----,----,3.4974,0.0001865,----,----,----,,,,,,----,----,----,,,----,----,----,,,,,----,----,"{'Cd': 0.2, 'P': 0.2, 'O': 0.6}"
Cd(SCN)2-N(C3H7)4SCN,1810,----,0.018-0.982,----,----,----,----,----,----,,,----,----,----,2.9367e-05,43871.35,,,,----,----,----,,,----,----,----,,,,,----,----,"{'Cd': 0.0013024602026049205, 'S': 0.07235890014471781, 'C': 0.28552821997105643, 'N': 0.14341534008683068, 'H': 0.4973950795947902}"
Cd(SCN)2-N(C3H7)4SCN,1811,----,0.047-0.953,----,----,----,----,----,----,,,----,----,----,1.6999e-05,45921.8,,,,----,----,----,,,----,----,----,,,,,----,----,"{'Cd': 0.003473762010347376, 'S': 0.07390983000739099, 'C': 0.2852180339985218, 'N': 0.1443458980044346, 'H': 0.49305247597930524}"
Cd(SCN)2-N(C3H7)4SCN,1812,----,0.151-0.849,----,----,----,----,----,----,,,----,----,----,6.0141e-06,49859.18,,,,----,----,----,,,----,----,----,,,,,----,----,"{'Cd': 0.012089671737389913, 'S': 0.0800640512409928, 'C': 0.2839871897518014, 'N': 0.1480384307445957, 'H': 0.4758206565252202}"
Cd(SCN)2-N(C3H7)4SCN,1813,----,0.211-0.789,----,----,----,----,----,----,,,----,----,----,2.8786e-06,52655.73,,,,----,----,----,,,----,----,----,,,,,----,----,"{'Cd': 0.017746005046257358, 'S': 0.08410428931875526, 'C': 0.28317914213624895, 'N': 0.15046257359125315, 'H': 0.4645079899074853}"
CdBr2,1814,----,Pure Salt,----,----,----,----,----,----,4.9831,0.00108,----,----,----,0.1893,19062.62,,,,----,----,----,,,----,----,----,,,,,----,----,"{'Cd': 0.3333333333333333, 'Br': 0.6666666666666666}"
CdBr2-CdCl2,1815,----,0.0-1.0,----,----,----,----,----,----,4.1,0.00084,----,----,----,0.2405,16368.08,,,,----,----,----,,,----,----,----,,,,,----,----,"{'Cd': 0.3333333333333333, 'Br': 0.0, 'Cl': 0.6666666666666666}"
CdBr2-CdCl2,1816,----,0.1-0.9,----,----,----,----,----,----,,,----,----,----,0.2168,17238.37,,,,----,----,----,,,----,----,----,,,,,----,----,"{'Cd': 0.3333333333333333, 'Br': 0.06666666666666667, 'Cl': 0.6}"
CdBr2-CdCl2,1817,----,0.2-0.8,----,----,----,----,----,----,,,----,----,----,0.2101,17558.03,,,,----,----,----,,,----,----,----,,,,,----,----,"{'Cd': 0.3333333333333333, 'Br': 0.13333333333333333, 'Cl': 0.5333333333333333}"
CdBr2-CdCl2,1818,----,0.297-0.703,----,----,----,----,----,----,4.384,0.0009,----,----,----,,,,,,----,----,----,,,----,----,----,,,,,----,----,"{'Cd': 0.3333333333333333, 'Br': 0.19799999999999998, 'Cl': 0.4686666666666666}"
CdBr2-CdCl2,1819,----,0.3-0.7,----,----,----,----,----,----,,,----,----,----,0.2037,17871.42,,,,----,----,----,,,----,----,----,,,,,----,----,"{'Cd': 0.3333333333333333, 'Br': 0.19999999999999998, 'Cl': 0.4666666666666666}"
CdBr2-CdCl2,1820,----,0.4-0.6,----,----,----,----,----,----,,,----,----,----,0.21,17711.59,,,,----,----,----,,,----,----,----,,,,,----,----,"{'Cd': 0.3333333333333333, 'Br': 0.26666666666666666, 'Cl': 0.39999999999999997}"
CdBr2-CdCl2,1821,----,0.456-0.544,----,----,----,----,----,----,4.504,0.00091,----,----,----,,,,,,----,----,----,,,----,----,----,,,,,----,----,"{'Cd': 0.3333333333333333, 'Br': 0.304, 'Cl': 0.3626666666666667}"
CdBr2-CdCl2,1822,----,0.5-0.5,----,----,----,----,----,----,,,----,----,----,0.2039,18017.02,,,,----,----,----,,,----,----,----,,,,,----,----,"{'Cd': 0.3333333333333333, 'Br': 0.3333333333333333, 'Cl': 0.3333333333333333}"
CdBr2-CdCl2,1823,----,0.6-0.4,----,----,----,----,----,----,,,----,----,----,0.2101,17858.45,,,,----,----,----,,,----,----,----,,,,,----,----,"{'Cd': 0.3333333333333333, 'Br': 0.39999999999999997, 'Cl': 0.26666666666666666}"
CdBr2-CdCl2,1824,----,0.653-0.347,----,----,----,----,----,----,4.644,0.00093,----,----,----,,,,,,----,----,----,,,----,----,----,,,,,----,----,"{'Cd': 0.3333333333333333, 'Br': 0.43533333333333335, 'Cl': 0.2313333333333333}"
CdBr2-CdCl2,1825,----,0.7-0.3,----,----,----,----,----,----,,,----,----,----,0.2041,18156.35,,,,----,----,----,,,----,----,----,,,,,----,----,"{'Cd': 0.3333333333333333, 'Br': 0.4666666666666666, 'Cl': 0.19999999999999998}"
CdBr2-CdCl2,1826,----,0.8-0.2,----,----,----,----,----,----,,,----,----,----,0.1984,18448.4,,,,----,----,----,,,----,----,----,,,,,----,----,"{'Cd': 0.3333333333333333, 'Br': 0.5333333333333333, 'Cl': 0.13333333333333333}"
CdBr2-CdCl2,1827,----,0.9-0.1,----,----,----,----,----,----,,,----,----,----,0.2044,18291.08,,,,----,----,----,,,----,----,----,,,,,----,----,"{'Cd': 0.3333333333333333, 'Br': 0.6, 'Cl': 0.06666666666666667}"
CdBr2-CdCl2,1828,----,1.0-0.0,----,----,----,----,----,----,4.9831,0.00108,----,----,----,0.1893,19062.62,,,,----,----,----,,,----,----,----,,,,,----,----,"{'Cd': 0.3333333333333333, 'Br': 0.6666666666666666, 'Cl': 0.0}"
CdBr2-KBr,1829,----,0.2-0.8,----,----,----,----,----,----,3.4395,0.00092928,----,----,----,,,,,,----,----,----,,,----,----,----,,,,,----,----,"{'Cd': 0.09090909090909091, 'Br': 0.5454545454545455, 'K': 0.36363636363636365}"
CdBr2-KBr,1830,----,0.255-0.745,----,----,----,----,----,----,3.314,0.0007126,----,----,----,,,,,,----,----,----,,,----,----,----,,,,,----,----,"{'Cd': 0.1130820399113082, 'Br': 0.5565410199556541, 'K': 0.3303769401330377}"
CdBr2-KBr,1831,----,0.303-0.697,----,----,----,----,----,----,3.5369,0.0008574,----,----,----,,,,,,----,----,----,,,----,----,----,,,,,----,----,"{'Cd': 0.13156752062527138, 'Br': 0.5657837603126357, 'K': 0.3026487190620929}"
CdBr2-KBr,1832,----,0.4-0.6,----,----,----,----,----,----,3.694,0.0008407,----,----,----,,,,,,----,----,----,,,----,----,----,,,,,----,----,"{'Cd': 0.16666666666666669, 'Br': 0.5833333333333334, 'K': 0.25}"
CdBr2-KBr,1833,----,0.61-0.39,----,----,----,----,----,----,4.0665,0.00085782,----,----,----,,,,,,----,----,----,,,----,----,----,,,,,----,----,"{'Cd': 0.23371647509578544, 'Br': 0.6168582375478927, 'K': 0.14942528735632185}"
CdBr2-KBr,1834,----,0.802-0.198,----,----,----,----,----,----,4.5717,0.0009851,----,----,----,,,,,,----,----,----,,,----,----,----,,,,,----,----,"{'Cd': 0.2862241256245539, 'Br': 0.643112062812277, 'K': 0.07066381156316917}"
CdBr2-KBr,1835,----,1.0-0.0,----,----,----,----,----,----,4.4627,0.00053769,----,----,----,,,,,,----,----,----,,,----,----,----,,,,,----,----,"{'Cd': 0.3333333333333333, 'Br': 0.6666666666666666, 'K': 0.0}"
CdBr2-KCl,1836,----,0.0-1.0,----,----,----,----,----,----,2.07,0.00054,----,----,----,,,,,,----,----,----,,,----,----,----,,,,,----,----,"{'Cd': 0.0, 'Br': 0.0, 'K': 0.5, 'Cl': 0.5}"
CdBr2-KCl,1837,----,0.2-0.8,----,----,----,----,----,----,2.731,0.000673,----,----,----,,,,,,----,----,----,,,----,----,----,,,,,----,----,"{'Cd': 0.09090909090909091, 'Br': 0.18181818181818182, 'K': 0.36363636363636365, 'Cl': 0.36363636363636365}"
CdBr2-KCl,1838,----,0.4-0.6,----,----,----,----,----,----,3.294,0.000791,----,----,----,,,,,,----,----,----,,,----,----,----,,,,,----,----,"{'Cd': 0.16666666666666669, 'Br': 0.33333333333333337, 'K': 0.25, 'Cl': 0.25}"
CdBr2-KCl,1839,----,0.453-0.547,----,----,----,----,----,----,3.404,0.00067,----,----,----,,,,,,----,----,----,,,----,----,----,,,,,----,----,"{'Cd': 0.1846718304117407, 'Br': 0.3693436608234814, 'K': 0.2229922543823889, 'Cl': 0.2229922543823889}"
CdBr2-KCl,1840,----,0.5-0.5,----,----,----,----,----,----,,,----,----,----,0.198419,16242.14,,,,----,----,----,,,----,----,----,,,,,----,----,"{'Cd': 0.2, 'Br': 0.4, 'K': 0.2, 'Cl': 0.2}"
