Repository: tanoret/MoltenSaltPropnet

# MoltenSaltPropnet
Physics-informed deep-learning toolkit for predicting **thermophysical properties of molten-salt mixtures** from chemical composition and temperature.

---

## Data Pipeline

1. **Source** – Raw NIST SALTDBLEAN CSVs (`density-csv.csv`, `viscosity-csv.csv`, …).  
2. **Pre-processing** – `data_processor.ipynb` cleans columns, harmonizes units, expands polynomial coefficients, and outputs `saltdblean_processed.csv`.  
3. **Loading** – `SALTDBLEANProcessor.from_csv(...)` handles:  
   * NaN imputation / type coercion  
   * Composition normalization  
   * Train/validation/test splits with reproducible seeds  
4.

File: data/saltdblean_janz_processed.csv (part 12 of 28)
MgF2,15,62.3018,Pure Salt,1534.2,2,Kojima 1968 [83],2512,----,Ruff 1928 [123],3.24,0.000524,1650-2100,3,Kirshenbaum 1960 [80],0.187,32100.0,,,,1514.7-1853.2,3,Takeda 2015 [135],0.867,-0.000141,1536-2400,20,Gheribi 2014 [58],,,,,----,----,"{'Mg': 0.3333333333333333, 'F': 0.6666666666666666}"
NaCl,16,58.4428,Pure Salt,1073.8,1,Dawson 1963 [44],1715,----,Ruff 1921 [124],2.14,0.000543,1076.2-1303.2,1,Van Artsdalen 1955 [144],0.0893,22000.0,,,,1083.2-1203.2,1,Torklep 1979 [142],0.712,-0.00018,1170-1441,8,Nagasaka 1992 [102],77.7638,-0.0075312,,,10,Barin 1977 [8],"{'Na': 0.5, 'Cl': 0.5}"
NaF,17,41.9882,Pure Salt,1268,2,Cantor 1961 [30],1978,----,Ruff 1922 [125],2.76,0.000636,1273-1373,1,Paucirova 1970 [111],0.12,26500.0,,,,1273-1373,1,Brockner 1979 [27],1.26,-0.00028,1268.15-1800,20,Gheribi 2014 [58],72.989,,,,5,Obrien 1957 [106],"{'Na': 0.5, 'F': 0.5}"
NdCl3,18,250.599,Pure Salt,1031,2,Druding 1961 [49],1897,10,Glushko 1972 [61],4.26,0.00093,1082-1272,3,Cho 1972 [38],0.0851,36900.0,,,,1030-1237,3,Hayashi 1997 [63],,,----,----,----,,,,,----,----,"{'Nd': 0.25, 'Cl': 0.75}"
CdBr2-KCl,1841,----,0.6-0.4,----,----,----,----,----,----,3.991,0.00091,----,----,----,0.181767,16635.44,,,,----,----,----,,,----,----,----,,,,,----,----,"{'Cd': 0.23076923076923075, 'Br': 0.4615384615384615, 'K': 0.15384615384615385, 'Cl': 0.15384615384615385}"
CdBr2-KCl,1842,----,0.618-0.382,----,----,----,----,----,----,4.559,0.00158,----,----,----,,,,,,----,----,----,,,----,----,----,,,,,----,----,"{'Cd': 0.23605805958747136, 'Br': 0.4721161191749427, 'K': 0.14591291061879297, 'Cl': 0.14591291061879297}"
CdBr2-KCl,1843,----,0.7-0.3,----,----,----,----,----,----,,,----,----,----,0.2096,15754.7,,,,----,----,----,,,----,----,----,,,,,----,----,"{'Cd': 0.25925925925925924, 'Br': 0.5185185185185185, 'K': 0.11111111111111112, 'Cl': 0.11111111111111112}"
CdBr2-KCl,1844,----,0.8-0.2,----,----,----,----,----,----,,,----,----,----,0.1959,16424.99,,,,----,----,----,,,----,----,----,,,,,----,----,"{'Cd': 0.2857142857142857, 'Br': 0.5714285714285714, 'K': 0.07142857142857142, 'Cl': 0.07142857142857142}"
CdBr2-KCl,1845,----,0.805-0.195,----,----,----,----,----,----,4.88,0.00141,----,----,----,,,,,,----,----,----,,,----,----,----,,,,,----,----,"{'Cd': 0.28698752228163993, 'Br': 0.5739750445632799, 'K': 0.06951871657754011, 'Cl': 0.06951871657754011}"
CdBr2-KCl,1846,----,1.0-0.0,----,----,----,----,----,----,4.463,0.00054,----,----,----,,,,,,----,----,----,,,----,----,----,,,,,----,----,"{'Cd': 0.3333333333333333, 'Br': 0.6666666666666666, 'K': 0.0, 'Cl': 0.0}"
CdBr2-PbCl2,1847,----,0.0-1.0,----,----,----,----,----,----,,,----,----,----,3.8,,,,,----,----,----,,,----,----,----,,,,,----,----,"{'Cd': 0.0, 'Br': 0.0, 'Pb': 0.3333333333333333, 'Cl': 0.6666666666666666}"
CdBr2-PbCl2,1848,----,0.1-0.9,----,----,----,----,----,----,,,----,----,----,3.7,,,,,----,----,----,,,----,----,----,,,,,----,----,"{'Cd': 0.03333333333333333, 'Br': 0.06666666666666667, 'Pb': 0.3, 'Cl': 0.6}"
CdBr2-PbCl2,1849,----,0.2-0.8,----,----,----,----,----,----,,,----,----,----,3.6,,,,,----,----,----,,,----,----,----,,,,,----,----,"{'Cd': 0.06666666666666667, 'Br': 0.13333333333333333, 'Pb': 0.26666666666666666, 'Cl': 0.5333333333333333}"
CdBr2-PbCl2,1850,----,0.3-0.7,----,----,----,----,----,----,,,----,----,----,0.08191,24719.07,,,,----,----,----,,,----,----,----,,,,,----,----,"{'Cd': 0.09999999999999999, 'Br': 0.19999999999999998, 'Pb': 0.2333333333333333, 'Cl': 0.4666666666666666}"
CdBr2-PbCl2,1851,----,0.4-0.6,----,----,----,----,----,----,,,----,----,----,0.08994,23832.04,,,,----,----,----,,,----,----,----,,,,,----,----,"{'Cd': 0.13333333333333333, 'Br': 0.26666666666666666, 'Pb': 0.19999999999999998, 'Cl': 0.39999999999999997}"
CdBr2-PbCl2,1852,----,0.5-0.5,----,----,----,----,----,----,,,----,----,----,0.09026,23547.11,,,,----,----,----,,,----,----,----,,,,,----,----,"{'Cd': 0.16666666666666666, 'Br': 0.3333333333333333, 'Pb': 0.16666666666666666, 'Cl': 0.3333333333333333}"
CdBr2-PbCl2,1853,----,0.6-0.4,----,----,----,----,----,----,,,----,----,----,0.1163,21914.9,,,,----,----,----,,,----,----,----,,,,,----,----,"{'Cd': 0.19999999999999998, 'Br': 0.39999999999999997, 'Pb': 0.13333333333333333, 'Cl': 0.26666666666666666}"
CdBr2-PbCl2,1854,----,0.7-0.3,----,----,----,----,----,----,,,----,----,----,4.27,,,,,----,----,----,,,----,----,----,,,,,----,----,"{'Cd': 0.2333333333333333, 'Br': 0.4666666666666666, 'Pb': 0.09999999999999999, 'Cl': 0.19999999999999998}"
CdBr2-PbCl2,1855,----,0.8-0.2,----,----,----,----,----,----,,,----,----,----,4.36,,,,,----,----,----,,,----,----,----,,,,,----,----,"{'Cd': 0.26666666666666666, 'Br': 0.5333333333333333, 'Pb': 0.06666666666666667, 'Cl': 0.13333333333333333}"
CdBr2-PbCl2,1856,----,0.9-0.1,----,----,----,----,----,----,,,----,----,----,4.5,,,,,----,----,----,,,----,----,----,,,,,----,----,"{'Cd': 0.3, 'Br': 0.6, 'Pb': 0.03333333333333333, 'Cl': 0.06666666666666667}"
CdBr2-ZnBr2,1857,----,0.0-1.0,----,----,----,----,----,----,4.08,0.000905,----,----,----,,,,,,----,----,----,,,----,----,----,,,,,----,----,"{'Cd': 0.0, 'Br': 0.6666666666666666, 'Zn': 0.3333333333333333}"
CdBr2-ZnBr2,1858,----,0.1-0.9,----,----,----,----,----,----,4.157,0.000909,----,----,----,,,,,,----,----,----,,,----,----,----,,,,,----,----,"{'Cd': 0.03333333333333333, 'Br': 0.6666666666666666, 'Zn': 0.3}"
CdBr2-ZnBr2,1859,----,0.2-0.8,----,----,----,----,----,----,4.209,0.000881,----,----,----,,,,,,----,----,----,,,----,----,----,,,,,----,----,"{'Cd': 0.06666666666666667, 'Br': 0.6666666666666666, 'Zn': 0.26666666666666666}"
CdBr2-ZnBr2,1860,----,0.3-0.7,----,----,----,----,----,----,4.287,0.000884,----,----,----,,,,,,----,----,----,,,----,----,----,,,,,----,----,"{'Cd': 0.09999999999999999, 'Br': 0.6666666666666666, 'Zn': 0.2333333333333333}"
CdBr2-ZnBr2,1861,----,0.5-0.5,----,----,----,----,----,----,4.403,0.000846,----,----,----,,,,,,----,----,----,,,----,----,----,,,,,----,----,"{'Cd': 0.16666666666666666, 'Br': 0.6666666666666666, 'Zn': 0.16666666666666666}"
CdBr2-ZnBr2,1862,----,0.6-0.4,----,----,----,----,----,----,4.47,0.000843,----,----,----,,,,,,----,----,----,,,----,----,----,,,,,----,----,"{'Cd': 0.19999999999999998, 'Br': 0.6666666666666666, 'Zn': 0.13333333333333333}"
CdBr2-ZnBr2,1863,----,0.7-0.3,----,----,----,----,----,----,4.571,0.00087,----,----,----,,,,,,----,----,----,,,----,----,----,,,,,----,----,"{'Cd': 0.2333333333333333, 'Br': 0.6666666666666666, 'Zn': 0.09999999999999999}"
CdBr2-ZnBr2,1864,----,0.8-0.2,----,----,----,----,----,----,4.645,0.000872,----,----,----,,,,,,----,----,----,,,----,----,----,,,,,----,----,"{'Cd': 0.26666666666666666, 'Br': 0.6666666666666666, 'Zn': 0.06666666666666667}"
CdBr2-ZnBr2,1865,----,0.9-0.1,----,----,----,----,----,----,4.747,0.0009,----,----,----,,,,,,----,----,----,,,----,----,----,,,,,----,----,"{'Cd': 0.3, 'Br': 0.6666666666666666, 'Zn': 0.03333333333333333}"
CdBr2-ZnBr2,1866,----,1.0-0.0,----,----,----,----,----,----,4.834,0.000915,----,----,----,,,,,,----,----,----,,,----,----,----,,,,,----,----,"{'Cd': 0.3333333333333333, 'Br': 0.6666666666666666, 'Zn': 0.0}"
CdBr2-ZnCl2,1867,----,0.0-1.0,----,----,----,----,----,----,2.822,0.000506,----,----,----,,,,,,----,----,----,,,----,----,----,,,,,----,----,"{'Cd': 0.0, 'Br': 0.0, 'Zn': 0.3333333333333333, 'Cl': 0.6666666666666666}"
CdBr2-ZnCl2,1868,----,0.1-0.9,----,----,----,----,----,----,3.049,0.00053,----,----,----,,,,,,----,----,----,,,----,----,----,,,,,----,----,"{'Cd': 0.03333333333333333, 'Br': 0.06666666666666667, 'Zn': 0.3, 'Cl': 0.6}"
CdBr2-ZnCl2,1869,----,0.2-0.8,----,----,----,----,----,----,3.29,0.00059,----,----,----,,,,,,----,----,----,,,----,----,----,,,,,----,----,"{'Cd': 0.06666666666666667, 'Br': 0.13333333333333333, 'Zn': 0.26666666666666666, 'Cl': 0.5333333333333333}"
CdBr2-ZnCl2,1870,----,0.3-0.7,----,----,----,----,----,----,3.514,0.000646,----,----,----,,,,,,----,----,----,,,----,----,----,,,,,----,----,"{'Cd': 0.09999999999999999, 'Br': 0.19999999999999998, 'Zn': 0.2333333333333333, 'Cl': 0.4666666666666666}"
CdBr2-ZnCl2,1871,----,0.4-0.6,----,----,----,----,----,----,3.71,0.00067,----,----,----,,,,,,----,----,----,,,----,----,----,,,,,----,----,"{'Cd': 0.13333333333333333, 'Br': 0.26666666666666666, 'Zn': 0.19999999999999998, 'Cl': 0.39999999999999997}"
CdBr2-ZnCl2,1872,----,0.5-0.5,----,----,----,----,----,----,3.921,0.000718,----,----,----,,,,,,----,----,----,,,----,----,----,,,,,----,----,"{'Cd': 0.16666666666666666, 'Br': 0.3333333333333333, 'Zn': 0.16666666666666666, 'Cl': 0.3333333333333333}"
CdBr2-ZnCl2,1873,----,0.6-0.4,----,----,----,----,----,----,4.093,0.000738,----,----,----,,,,,,----,----,----,,,----,----,----,,,,,----,----,"{'Cd': 0.19999999999999998, 'Br': 0.39999999999999997, 'Zn': 0.13333333333333333, 'Cl': 0.26666666666666666}"
CdBr2-ZnCl2,1874,----,0.7-0.3,----,----,----,----,----,----,4.29,0.000786,----,----,----,,,,,,----,----,----,,,----,----,----,,,,,----,----,"{'Cd': 0.2333333333333333, 'Br': 0.4666666666666666, 'Zn': 0.09999999999999999, 'Cl': 0.19999999999999998}"
CdBr2-ZnCl2,1875,----,0.8-0.2,----,----,----,----,----,----,4.482,0.000842,----,----,----,,,,,,----,----,----,,,----,----,----,,,,,----,----,"{'Cd': 0.26666666666666666, 'Br': 0.5333333333333333, 'Zn': 0.06666666666666667, 'Cl': 0.13333333333333333}"
CdBr2-ZnCl2,1876,----,0.9-0.1,----,----,----,----,----,----,4.668,0.000896,----,----,----,,,,,,----,----,----,,,----,----,----,,,,,----,----,"{'Cd': 0.3, 'Br': 0.6, 'Zn': 0.03333333333333333, 'Cl': 0.06666666666666667}"
CdBr2-ZnCl2,1877,----,1.0-0.0,----,----,----,----,----,----,4.834,0.000915,----,----,----,,,,,,----,----,----,,,----,----,----,,,,,----,----,"{'Cd': 0.3333333333333333, 'Br': 0.6666666666666666, 'Zn': 0.0, 'Cl': 0.0}"
CdCl2,1878,----,Pure Salt,----,----,----,----,----,----,4.078,0.00082,----,----,----,0.2405,16368.08,,,,----,----,----,,,----,----,----,,,,,----,----,"{'Cd': 0.3333333333333333, 'Cl': 0.6666666666666666}"
CdCl2-CdI2,1879,----,0.0-1.0,----,----,----,----,----,----,5.133,0.001117,----,----,----,0.03235,32126.96,,,,----,----,----,,,----,----,----,,,,,----,----,"{'Cd': 0.3333333333333333, 'Cl': 0.0, 'I': 0.6666666666666666}"
CdCl2-CdI2,1880,----,0.1-0.9,----,----,----,----,----,----,,,----,----,----,0.06952,27084.32,,,,----,----,----,,,----,----,----,,,,,----,----,"{'Cd': 0.3333333333333333, 'Cl': 0.06666666666666667, 'I': 0.6}"
CdCl2-CdI2,1881,----,0.2-0.8,----,----,----,----,----,----,,,----,----,----,0.08508,25837.47,,,,----,----,----,,,----,----,----,,,,,----,----,"{'Cd': 0.3333333333333333, 'Cl': 0.13333333333333333, 'I': 0.5333333333333333}"
CdCl2-CdI2,1882,----,0.25-0.75,----,----,----,----,----,----,4.928,0.00106,----,----,----,,,,,,----,----,----,,,----,----,----,,,,,----,----,"{'Cd': 0.3333333333333333, 'Cl': 0.16666666666666666, 'I': 0.5}"
CdCl2-CdI2,1883,----,0.3-0.7,----,----,----,----,----,----,,,----,----,----,0.0982,24837.89,,,,----,----,----,,,----,----,----,,,,,----,----,"{'Cd': 0.3333333333333333, 'Cl': 0.19999999999999998, 'I': 0.4666666666666666}"
CdCl2-CdI2,1884,----,0.4-0.6,----,----,----,----,----,----,,,----,----,----,0.08688,25659.65,,,,----,----,----,,,----,----,----,,,,,----,----,"{'Cd': 0.3333333333333333, 'Cl': 0.26666666666666666, 'I': 0.39999999999999997}"
CdCl2-CdI2,1885,----,0.5-0.5,----,----,----,----,----,----,4.607,0.00088,----,----,----,0.1013,24703.59,,,,----,----,----,,,----,----,----,,,,,----,----,"{'Cd': 0.3333333333333333, 'Cl': 0.3333333333333333, 'I': 0.3333333333333333}"
CdCl2-CdI2,1886,----,0.75-0.25,----,----,----,----,----,----,4.425,0.00087,----,----,----,,,,,,----,----,----,,,----,----,----,,,,,----,----,"{'Cd': 0.3333333333333333, 'Cl': 0.5, 'I': 0.16666666666666666}"
CdCl2-CdI2,1887,----,1.0-0.0,----,----,----,----,----,----,4.058,0.0008,----,----,----,,,,,,----,----,----,,,----,----,----,,,,,----,----,"{'Cd': 0.3333333333333333, 'Cl': 0.6666666666666666, 'I': 0.0}"
CdCl2-CsCl,1888,----,0.0-1.0,----,----,----,----,----,----,3.718,0.001024,----,----,----,,,,,,----,----,----,,,----,----,----,,,,,----,----,"{'Cd': 0.0, 'Cl': 0.5, 'Cs': 0.5}"
CdCl2-CsCl,1889,----,0.132-0.868,----,----,----,----,----,----,3.783,0.001034,----,----,----,,,,,,----,----,----,,,----,----,----,,,,,----,----,"{'Cd': 0.06191369606003752, 'Cl': 0.5309568480300187, 'Cs': 0.4071294559099437}"
CdCl2-CsCl,1890,----,0.302-0.698,----,----,----,----,----,----,3.707,0.000946,----,----,----,,,,,,----,----,----,,,----,----,----,,,,,----,----,"{'Cd': 0.1311902693310165, 'Cl': 0.5655951346655083, 'Cs': 0.3032145960034752}"
CdCl2-CsCl,1891,----,0.467-0.533,----,----,----,----,----,----,3.824,0.001002,----,----,----,,,,,,----,----,----,,,----,----,----,,,,,----,----,"{'Cd': 0.1892987434130523, 'Cl': 0.5946493717065262, 'Cs': 0.21605188488042157}"
CdCl2-CsCl,1892,----,0.611-0.389,----,----,----,----,----,----,3.949,0.001012,----,----,----,,,,,,----,----,----,,,----,----,----,,,,,----,----,"{'Cd': 0.2340099578705477, 'Cl': 0.6170049789352738, 'Cs': 0.1489850631941785}"
CdCl2-CsCl,1893,----,0.743-0.257,----,----,----,----,----,----,4.083,0.001053,----,----,----,,,,,,----,----,----,,,----,----,----,,,,,----,----,"{'Cd': 0.27087130878600074, 'Cl': 0.6354356543930003, 'Cs': 0.09369303682099892}"
CdCl2-CsCl,1894,----,0.824-0.176,----,----,----,----,----,----,4.156,0.001052,----,----,----,,,,,,----,----,----,,,----,----,----,,,,,----,----,"{'Cd': 0.29178470254957506, 'Cl': 0.6458923512747875, 'Cs': 0.06232294617563739}"
CdCl2-CsCl,1895,----,1.0-0.0,----,----,----,----,----,----,4.059,0.0008,----,----,----,,,,,,----,----,----,,,----,----,----,,,,,----,----,"{'Cd': 0.3333333333333333, 'Cl': 0.6666666666666666, 'Cs': 0.0}"
CdCl2-KBr,1896,----,0.0-1.0,----,----,----,----,----,----,2.908,0.0008,----,----,----,,,,,,----,----,----,,,----,----,----,,,,,----,----,"{'Cd': 0.0, 'Cl': 0.0, 'K': 0.5, 'Br': 0.5}"
CdCl2-KBr,1897,----,0.097-0.903,----,----,----,----,----,----,3.082,0.00085,----,----,----,,,,,,----,----,----,,,----,----,----,,,,,----,----,"{'Cd': 0.04625655698617072, 'Cl': 0.09251311397234144, 'K': 0.43061516452074394, 'Br': 0.43061516452074394}"
CdCl2-KBr,1898,----,0.197-0.803,----,----,----,----,----,----,2.991,0.00071,----,----,----,,,,,,----,----,----,,,----,----,----,,,,,----,----,"{'Cd': 0.08966772872098316, 'Cl': 0.17933545744196633, 'K': 0.36549840691852525, 'Br': 0.36549840691852525}"
CdCl2-KBr,1899,----,0.299-0.701,----,----,----,----,----,----,3.175,0.00079,----,----,----,,,,,,----,----,----,,,----,----,----,,,,,----,----,"{'Cd': 0.1300565463244889, 'Cl': 0.2601130926489778, 'K': 0.3049151805132666, 'Br': 0.3049151805132666}"
CdCl2-KBr,1900,----,0.327-0.673,----,----,----,----,----,----,,,----,----,----,0.11685,18265.98,,,,----,----,----,,,----,----,----,,,,,----,----,"{'Cd': 0.14052428018908467, 'Cl': 0.28104856037816933, 'K': 0.289213579716373, 'Br': 0.289213579716373}"
CdCl2-KBr,1901,----,0.379-0.621,----,----,----,----,----,----,,,----,----,----,0.092337,20585.21,,,,----,----,----,,,----,----,----,,,,,----,----,"{'Cd': 0.1593106347204708, 'Cl': 0.3186212694409416, 'K': 0.2610340479192938, 'Br': 0.2610340479192938}"
CdCl2-KBr,1902,----,0.396-0.604,----,----,----,----,----,----,3.421,0.00092,----,----,----,,,,,,----,----,----,,,----,----,----,,,,,----,----,"{'Cd': 0.1652754590984975, 'Cl': 0.330550918196995, 'K': 0.25208681135225375, 'Br': 0.25208681135225375}"
CdCl2-KBr,1903,----,0.439-0.561,----,----,----,----,----,----,,,----,----,----,0.078273,21440.43,,,,----,----,----,,,----,----,----,,,,,----,----,"{'Cd': 0.17999179991799918, 'Cl': 0.35998359983599837, 'K': 0.23001230012300125, 'Br': 0.23001230012300125}"
CdCl2-KBr,1904,----,0.508-0.492,----,----,----,----,----,----,,,----,----,----,0.073125,22530.8,,,,----,----,----,,,----,----,----,,,,,----,----,"{'Cd': 0.2025518341307815, 'Cl': 0.405103668261563, 'K': 0.19617224880382775, 'Br': 0.19617224880382775}"
CdCl2-KBr,1905,----,0.515-0.485,----,----,----,----,----,----,3.562,0.00097,----,----,----,,,,,,----,----,----,,,----,----,----,,,,,----,----,"{'Cd': 0.2047713717693837, 'Cl': 0.4095427435387674, 'K': 0.19284294234592445, 'Br': 0.19284294234592445}"
CdCl2-KBr,1906,----,0.535-0.465,----,----,----,----,----,----,,,----,----,----,0.11295,19741.28,,,,----,----,----,,,----,----,----,,,,,----,----,"{'Cd': 0.21104536489151873, 'Cl': 0.42209072978303747, 'K': 0.1834319526627219, 'Br': 0.1834319526627219}"
CdCl2-KBr,1907,----,0.554-0.446,----,----,----,----,----,----,3.721,0.00102,----,----,----,,,,,,----,----,----,,,----,----,----,,,,,----,----,"{'Cd': 0.21691464369616287, 'Cl': 0.43382928739232574, 'K': 0.17462803445575567, 'Br': 0.17462803445575567}"
CdCl2-KBr,1908,----,0.599-0.401,----,----,----,----,----,----,,,----,----,----,0.066934,23154.64,,,,----,----,----,,,----,----,----,,,,,----,----,"{'Cd': 0.23047325894574833, 'Cl': 0.46094651789149665, 'K': 0.15429011158137745, 'Br': 0.15429011158137745}"
CdCl2-KBr,1909,----,0.638-0.362,----,----,----,----,----,----,3.834,0.00097,----,----,----,,,,,,----,----,----,,,----,----,----,,,,,----,----,"{'Cd': 0.24184988627748297, 'Cl': 0.48369977255496593, 'K': 0.1372251705837756, 'Br': 0.1372251705837756}"
CdCl2-KBr,1910,----,0.812-0.188,----,----,----,----,----,----,3.953,0.00094,----,----,----,,,,,,----,----,----,,,----,----,----,,,,,----,----,"{'Cd': 0.2887624466571835, 'Cl': 0.577524893314367, 'K': 0.06685633001422474, 'Br': 0.06685633001422474}"
CdCl2-KBr,1911,----,0.896-0.104,----,----,----,----,----,----,4.025,0.00088,----,----,----,,,,,,----,----,----,,,----,----,----,,,,,----,----,"{'Cd': 0.3093922651933702, 'Cl': 0.6187845303867404, 'K': 0.03591160220994475, 'Br': 0.03591160220994475}"
CdCl2-KBr,1912,----,1.0-0.0,----,----,----,----,----,----,4.058,0.0008,----,----,----,,,,,,----,----,----,,,----,----,----,,,,,----,----,"{'Cd': 0.3333333333333333, 'Cl': 0.6666666666666666, 'K': 0.0, 'Br': 0.0}"
CdCl2-KCl,1913,----,0.216-0.784,----,----,----,----,----,----,,,----,----,----,0.05392,25309.44,,,,----,----,----,,,----,----,----,,,,,----,----,"{'Cd': 0.09747292418772563, 'Cl': 0.5487364620938627, 'K': 0.35379061371841153}"
CdCl2-KCl,1914,----,0.248-0.752,----,----,----,----,----,----,2.692,0.00072,----,----,----,,,,,,----,----,----,,,----,----,----,,,,,----,----,"{'Cd': 0.11032028469750889, 'Cl': 0.5551601423487544, 'K': 0.33451957295373663}"
CdCl2-KCl,1915,----,0.261-0.739,----,----,----,----,----,----,,,----,----,----,0.0668,23670.12,,,,----,----,----,,,----,----,----,,,,,----,----,"{'Cd': 0.11543564794338788, 'Cl': 0.557717823971694, 'K': 0.32684652808491815}"
CdCl2-KCl,1916,----,0.375-0.625,----,----,----,----,----,----,,,----,----,----,0.06544,23564.68,,,,----,----,----,,,----,----,----,,,,,----,----,"{'Cd': 0.15789473684210525, 'Cl': 0.5789473684210527, 'K': 0.2631578947368421}"
CdCl2-KCl,1917,----,0.4-0.6,----,----,----,----,----,----,3.015,0.00082,----,----,----,,,,,,----,----,----,,,----,----,----,,,,,----,----,"{'Cd': 0.16666666666666669, 'Cl': 0.5833333333333334, 'K': 0.25}"
CdCl2-KCl,1918,----,0.456-0.544,----,----,----,----,----,----,,,----,----,----,0.06313,23803.17,,,,----,----,----,,,----,----,----,,,,,----,----,"{'Cd': 0.18566775244299674, 'Cl': 0.5928338762214984, 'K': 0.2214983713355049}"
CdCl2-KCl,1919,----,0.501-0.499,----,----,----,----,----,----,,,----,----,----,0.06124,24016.56,,,,----,----,----,,,----,----,----,,,,,----,----,"{'Cd': 0.20031987205117954, 'Cl': 0.6001599360255897, 'K': 0.19952019192323073}"
CdCl2-KCl,1920,----,0.511-0.489,----,----,----,----,----,----,,,----,----,----,0.06977,23292.72,,,,----,----,----,,,----,----,----,,,,,----,----,"{'Cd': 0.20350457984866585, 'Cl': 0.6017522899243329, 'K': 0.19474313022700118}"
CdCl2-KCl,1921,----,0.592-0.408,----,----,----,----,----,----,3.438,0.00095,----,----,----,,,,,,----,----,----,,,----,----,----,,,,,----,----,"{'Cd': 0.22839506172839508, 'Cl': 0.6141975308641976, 'K': 0.1574074074074074}"
CdCl2-KCl,1922,----,0.656-0.344,----,----,----,----,----,----,,,----,----,----,0.07274,23815.73,,,,----,----,----,,,----,----,----,,,,,----,----,"{'Cd': 0.2469879518072289, 'Cl': 0.6234939759036144, 'K': 0.1295180722891566}"
CdCl2-KCl,1923,----,0.765-0.235,----,----,----,----,----,----,,,----,----,----,0.10266,22058.42,,,,----,----,----,,,----,----,----,,,,,----,----,"{'Cd': 0.2766726943942134, 'Cl': 0.6383363471971067, 'K': 0.08499095840867991}"
CdCl2-KCl,1924,----,0.831-0.169,----,----,----,----,----,----,3.887,0.00096,----,----,----,,,,,,----,----,----,,,----,----,----,,,,,----,----,"{'Cd': 0.29353585305545743, 'Cl': 0.6467679265277287, 'K': 0.05969622041681385}"
CdCl2-KCl,1925,----,1.0-0.0,----,----,----,----,----,----,4.099,0.00084,----,----,----,0.2405,16368.08,,,,----,----,----,,,----,----,----,,,,,----,----,"{'Cd': 0.3333333333333333, 'Cl': 0.6666666666666666, 'K': 0.0}"
CdCl2-LiCl,1926,----,0.0-1.0,----,----,----,----,----,----,1.835,0.000382,----,----,----,,,,,,----,----,----,,,----,----,----,,,,,----,----,"{'Cd': 0.0, 'Cl': 0.5, 'Li': 0.5}"
CdCl2-LiCl,1927,----,0.25-0.75,----,----,----,----,----,----,2.73,0.000577,----,----,----,,,,,,----,----,----,,,----,----,----,,,,,----,----,"{'Cd': 0.1111111111111111, 'Cl': 0.5555555555555556, 'Li': 0.3333333333333333}"
CdCl2-LiCl,1928,----,0.5-0.5,----,----,----,----,----,----,3.476,0.000845,----,----,----,,,,,,----,----,----,,,----,----,----,,,,,----,----,"{'Cd': 0.2, 'Cl': 0.6, 'Li': 0.2}"
CdCl2-LiCl,1929,----,0.75-0.25,----,----,----,----,----,----,3.818,0.000825,----,----,----,,,,,,----,----,----,,,----,----,----,,,,,----,----,"{'Cd': 0.2727272727272727, 'Cl': 0.6363636363636364, 'Li': 0.09090909090909091}"
CdCl2-LiCl,1930,----,1.0-0.0,----,----,----,----,----,----,4.078,0.00082,----,----,----,,,,,,----,----,----,,,----,----,----,,,,,----,----,"{'Cd': 0.3333333333333333, 'Cl': 0.6666666666666666, 'Li': 0.0}"
CdCl2-NaBr,1931,----,0.6-0.4,----,----,----,----,----,----,,,----,----,----,0.3812,12186.52,,,,----,----,----,,,----,----,----,,,,,----,----,"{'Cd': 0.23076923076923075, 'Cl': 0.4615384615384615, 'Na': 0.15384615384615385, 'Br': 0.15384615384615385}"
CdCl2-NaBr,1932,----,0.7-0.3,----,----,----,----,----,----,,,----,----,----,0.2892,14089.02,,,,----,----,----,,,----,----,----,,,,,----,----,"{'Cd': 0.25925925925925924, 'Cl': 0.5185185185185185, 'Na': 0.11111111111111112, 'Br': 0.11111111111111112}"
CdCl2-NaBr,1933,----,0.8-0.2,----,----,----,----,----,----,,,----,----,----,2.61,,,,,----,----,----,,,----,----,----,,,,,----,----,"{'Cd': 0.2857142857142857, 'Cl': 0.5714285714285714, 'Na': 0.07142857142857142, 'Br': 0.07142857142857142}"
CdCl2-NaCl,1934,----,0.272-0.728,----,----,----,----,----,----,,,----,----,----,0.098,21322.02,,,,----,----,----,,,----,----,----,,,,,----,----,"{'Cd': 0.11971830985915492, 'Cl': 0.5598591549295774, 'Na': 0.32042253521126757}"
CdCl2-NaCl,1935,----,0.343-0.657,----,----,----,----,----,----,3.123,0.00082,----,----,----,,,,,,----,----,----,,,----,----,----,,,,,----,----,"{'Cd': 0.1463935125906957, 'Cl': 0.5731967562953478, 'Na': 0.2804097311139565}"
CdCl2-NaCl,1936,----,0.443-0.557,----,----,----,----,----,----,3.325,0.00086,----,----,----,,,,,,----,----,----,,,----,----,----,,,,,----,----,"{'Cd': 0.18133442488743348, 'Cl': 0.5906672124437168, 'Na': 0.2279983626688498}"
CdCl2-NaCl,1937,----,0.5-0.5,----,----,----,----,----,----,,,----,----,----,0.0715,23359.24,,,,----,----,----,,,----,----,----,,,,,----,----,"{'Cd': 0.2, 'Cl': 0.6, 'Na': 0.2}"
CdCl2-NaCl,1938,----,0.545-0.455,----,----,----,----,----,----,,,----,----,----,0.0659,23987.27,,,,----,----,----,,,----,----,----,,,,,----,----,"{'Cd': 0.21414538310412573, 'Cl': 0.6070726915520629, 'Na': 0.17878192534381138}"
CdCl2-NaCl,1939,----,0.555-0.445,----,----,----,----,----,----,3.566,0.00092,----,----,----,,,,,,----,----,----,,,----,----,----,,,,,----,----,"{'Cd': 0.21722113502935422, 'Cl': 0.6086105675146771, 'Na': 0.17416829745596868}"
CdCl2-NaCl,1940,----,0.6-0.4,----,----,----,----,----,----,,,----,----,----,0.07732,23205.69,,,,----,----,----,,,----,----,----,,,,,----,----,"{'Cd': 0.23076923076923075, 'Cl': 0.6153846153846154, 'Na': 0.15384615384615385}"
CdCl2-NaCl,1941,----,0.648-0.352,----,----,----,----,----,----,3.827,0.00104,----,----,----,,,,,,----,----,----,,,----,----,----,,,,,----,----,"{'Cd': 0.24471299093655588, 'Cl': 0.622356495468278, 'Na': 0.13293051359516614}"
CdCl2-NaCl,1942,----,0.745-0.255,----,----,----,----,----,----,,,----,----,----,0.1045,21531.22,,,,----,----,----,,,----,----,----,,,,,----,----,"{'Cd': 0.27140255009107467, 'Cl': 0.6357012750455373, 'Na': 0.09289617486338797}"
CdCl2-NaCl,1943,----,0.778-0.222,----,----,----,----,----,----,3.937,0.00095,----,----,----,,,,,,----,----,----,,,----,----,----,,,,,----,----,"{'Cd': 0.28005759539236863, 'Cl': 0.6400287976961843, 'Na': 0.07991360691144708}"
CdCl2-NaCl,1944,----,1.0-0.0,----,----,----,----,----,----,4.099,0.00084,----,----,----,0.2405,16368.08,,,,----,----,----,,,----,----,----,,,,,----,----,"{'Cd': 0.3333333333333333, 'Cl': 0.6666666666666666, 'Na': 0.0}"
CdCl2-PbBr2,1945,----,0.0-1.0,----,----,----,----,----,----,,,----,----,----,0.05864,27741.22,,,,----,----,----,,,----,----,----,,,,,----,----,"{'Cd': 0.0, 'Cl': 0.0, 'Pb': 0.3333333333333333, 'Br': 0.6666666666666666}"
CdCl2-PbBr2,1946,----,0.1-0.9,----,----,----,----,----,----,,,----,----,----,0.04893,28643.72,,,,----,----,----,,,----,----,----,,,,,----,----,"{'Cd': 0.03333333333333333, 'Cl': 0.06666666666666667, 'Pb': 0.3, 'Br': 0.6}"
CdCl2-PbBr2,1947,----,0.2-0.8,----,----,----,----,----,----,,,----,----,----,0.04138,29481.79,,,,----,----,----,,,----,----,----,,,,,----,----,"{'Cd': 0.06666666666666667, 'Cl': 0.13333333333333333, 'Pb': 0.26666666666666666, 'Br': 0.5333333333333333}"
CdCl2-PbBr2,1948,----,0.3-0.7,----,----,----,----,----,----,,,----,----,----,0.03357,30638.69,,,,----,----,----,,,----,----,----,,,,,----,----,"{'Cd': 0.09999999999999999, 'Cl': 0.19999999999999998, 'Pb': 0.2333333333333333, 'Br': 0.4666666666666666}"
CdCl2-PbBr2,1949,----,0.4-0.6,----,----,----,----,----,----,,,----,----,----,0.02856,31551.65,,,,----,----,----,,,----,----,----,,,,,----,----,"{'Cd': 0.13333333333333333, 'Cl': 0.26666666666666666, 'Pb': 0.19999999999999998, 'Br': 0.39999999999999997}"
CdCl2-PbBr2,1950,----,0.5-0.5,----,----,----,----,----,----,,,----,----,----,3.4,,,,,----,----,----,,,----,----,----,,,,,----,----,"{'Cd': 0.16666666666666666, 'Cl': 0.3333333333333333, 'Pb': 0.16666666666666666, 'Br': 0.3333333333333333}"
CdCl2-PbBr2,1951,----,0.6-0.4,----,----,----,----,----,----,,,----,----,----,3.4,,,,,----,----,----,,,----,----,----,,,,,----,----,"{'Cd': 0.19999999999999998, 'Cl': 0.39999999999999997, 'Pb': 0.13333333333333333, 'Br': 0.26666666666666666}"
CdCl2-PbCl2,1952,----,0.0-1.0,----,----,----,----,----,----,6.112,0.0015,----,----,----,0.04915,29284.31,,,,----,----,----,,,----,----,----,,,,,----,----,"{'Cd': 0.0, 'Cl': 0.6666666666666666, 'Pb': 0.3333333333333333}"
CdCl2-PbCl2,1953,----,0.206-0.794,----,----,----,----,----,----,5.793,0.00143,----,----,----,,,,,,----,----,----,,,----,----,----,,,,,----,----,"{'Cd': 0.06866666666666667, 'Cl': 0.6666666666666666, 'Pb': 0.26466666666666666}"
CdCl2-PbCl2,1954,----,0.251-0.749,----,----,----,----,----,----,,,----,----,----,0.07629,25725.34,,,,----,----,----,,,----,----,----,,,,,----,----,"{'Cd': 0.08366666666666667, 'Cl': 0.6666666666666666, 'Pb': 0.24966666666666668}"
CdCl2-PbCl2,1955,----,0.328-0.672,----,----,----,----,----,----,5.602,0.00139,----,----,----,,,,,,----,----,----,,,----,----,----,,,,,----,----,"{'Cd': 0.10933333333333334, 'Cl': 0.6666666666666666, 'Pb': 0.224}"
CdCl2-PbCl2,1956,----,0.358-0.642,----,----,----,----,----,----,,,----,----,----,0.08377,24578.06,,,,----,----,----,,,----,----,----,,,,,----,----,"{'Cd': 0.11933333333333333, 'Cl': 0.6666666666666666, 'Pb': 0.214}"
CdCl2-PbCl2,1957,----,0.482-0.518,----,----,----,----,----,----,,,----,----,----,0.08208,24489.36,,,,----,----,----,,,----,----,----,,,,,----,----,"{'Cd': 0.16066666666666665, 'Cl': 0.6666666666666666, 'Pb': 0.17266666666666666}"
CdCl2-PbCl2,1958,----,0.582-0.418,----,----,----,----,----,----,5.048,0.00118,----,----,----,,,,,,----,----,----,,,----,----,----,,,,,----,----,"{'Cd': 0.19399999999999998, 'Cl': 0.6666666666666666, 'Pb': 0.13933333333333334}"
CdCl2-PbCl2,1959,----,0.746-0.254,----,----,----,----,----,----,,,----,----,----,0.1552,19499.44,,,,----,----,----,,,----,----,----,,,,,----,----,"{'Cd': 0.24866666666666667, 'Cl': 0.6666666666666666, 'Pb': 0.08466666666666667}"
CdCl2-PbCl2,1960,----,0.799-0.201,----,----,----,----,----,----,4.584,0.00102,----,----,----,,,,,,----,----,----,,,----,----,----,,,,,----,----,"{'Cd': 0.26633333333333337, 'Cl': 0.6666666666666666, 'Pb': 0.067}"
CdCl2-PbCl2,1961,----,1.0-0.0,----,----,----,----,----,----,4.078,0.00082,----,----,----,0.2405,16368.08,,,,----,----,----,,,----,----,----,,,,,----,----,"{'Cd': 0.3333333333333333, 'Cl': 0.6666666666666666, 'Pb': 0.0}"
CdCl2-RbCl,1962,----,0.0-1.0,----,----,----,----,----,----,3.092,0.000852,----,----,----,,,,,,----,----,----,,,----,----,----,,,,,----,----,"{'Cd': 0.0, 'Cl': 0.5, 'Rb': 0.5}"
CdCl2-RbCl,1963,----,0.103-0.897,----,----,----,----,----,----,3.177,0.000847,----,----,----,,,,,,----,----,----,,,----,----,----,,,,,----,----,"{'Cd': 0.0489776509747979, 'Cl': 0.524488825487399, 'Rb': 0.4265335235378031}"
CdCl2-RbCl,1964,----,0.226-0.774,----,----,----,----,----,----,3.243,0.000855,----,----,----,,,,,,----,----,----,,,----,----,----,,,,,----,----,"{'Cd': 0.10152740341419587, 'Cl': 0.5507637017070979, 'Rb': 0.3477088948787062}"
CdCl2-RbCl,1965,----,0.377-0.623,----,----,----,----,----,----,3.367,0.000853,----,----,----,,,,,,----,----,----,,,----,----,----,,,,,----,----,"{'Cd': 0.15860328144720237, 'Cl': 0.5793016407236012, 'Rb': 0.2620950778291965}"
CdCl2-RbCl,1966,----,0.488-0.512,----,----,----,----,----,----,3.526,0.00089,----,----,----,,,,,,----,----,----,,,----,----,----,,,,,----,----,"{'Cd': 0.19614147909967844, 'Cl': 0.5980707395498392, 'Rb': 0.2057877813504823}"
CdCl2-RbCl,1967,----,0.601-0.399,----,----,----,----,----,----,3.754,0.000991,----,----,----,,,,,,----,----,----,,,----,----,----,,,,,----,----,"{'Cd': 0.23106497500961168, 'Cl': 0.6155324875048058, 'Rb': 0.15340253748558247}"
CdCl2-RbCl,1968,----,0.744-0.256,----,----,----,----,----,----,3.915,0.000937,----,----,----,,,,,,----,----,----,,,----,----,----,,,,,----,----,"{'Cd': 0.2711370262390671, 'Cl': 0.6355685131195336, 'Rb': 0.09329446064139943}"
CdCl2-RbCl,1969,----,1.0-0.0,----,----,----,----,----,----,4.059,0.0008,----,----,----,,,,,,----,----,----,,,----,----,----,,,,,----,----,"{'Cd': 0.3333333333333333, 'Cl': 0.6666666666666666, 'Rb': 0.0}"
CdCl2-TlCl,1970,----,0.0-1.0,----,----,----,----,----,----,6.802,0.001682,----,----,----,,,,,,----,----,----,,,----,----,----,,,,,----,----,"{'Cd': 0.0, 'Cl': 0.5, 'Tl': 0.5}"
CdCl2-TlCl,1971,----,0.1-0.9,----,----,----,----,----,----,6.548,0.001742,----,----,----,,,,,,----,----,----,,,----,----,----,,,,,----,----,"{'Cd': 0.047619047619047616, 'Cl': 0.5238095238095238, 'Tl': 0.42857142857142855}"
CdCl2-TlCl,1972,----,0.2-0.8,----,----,----,----,----,----,6.259,0.001721,----,----,----,,,,,,----,----,----,,,----,----,----,,,,,----,----,"{'Cd': 0.09090909090909091, 'Cl': 0.5454545454545455, 'Tl': 0.36363636363636365}"
CdCl2-TlCl,1973,----,0.3-0.7,----,----,----,----,----,----,5.931,0.001607,----,----,----,,,,,,----,----,----,,,----,----,----,,,,,----,----,"{'Cd': 0.13043478260869565, 'Cl': 0.5652173913043478, 'Tl': 0.30434782608695654}"
CdCl2-TlCl,1974,----,0.4-0.6,----,----,----,----,----,----,5.593,0.001437,----,----,----,,,,,,----,----,----,,,----,----,----,,,,,----,----,"{'Cd': 0.16666666666666669, 'Cl': 0.5833333333333334, 'Tl': 0.25}"
CdCl2-TlCl,1975,----,0.5-0.5,----,----,----,----,----,----,5.398,0.001418,----,----,----,,,,,,----,----,----,,,----,----,----,,,,,----,----,"{'Cd': 0.2, 'Cl': 0.6, 'Tl': 0.2}"
CdCl2-TlCl,1976,----,0.6-0.4,----,----,----,----,----,----,5.18,0.00136,----,----,----,,,,,,----,----,----,,,----,----,----,,,,,----,----,"{'Cd': 0.23076923076923075, 'Cl': 0.6153846153846154, 'Tl': 0.15384615384615385}"
CdCl2-TlCl,1977,----,0.7-0.3,----,----,----,----,----,----,4.922,0.001243,----,----,----,,,,,,----,----,----,,,----,----,----,,,,,----,----,"{'Cd': 0.25925925925925924, 'Cl': 0.6296296296296297, 'Tl': 0.11111111111111112}"
CdCl2-TlCl,1978,----,0.8-0.2,----,----,----,----,----,----,4.661,0.001122,----,----,----,,,,,,----,----,----,,,----,----,----,,,,,----,----,"{'Cd': 0.2857142857142857, 'Cl': 0.6428571428571428, 'Tl': 0.07142857142857142}"
CdCl2-TlCl,1979,----,1.0-0.0,----,----,----,----,----,----,4.098,0.00084,----,----,----,,,,,,----,----,----,,,----,----,----,,,,,----,----,"{'Cd': 0.3333333333333333, 'Cl': 0.6666666666666666, 'Tl': 0.0}"
CdCl2-ZnBr2,1980,----,0.0-1.0,----,----,----,----,----,----,4.08,0.000905,----,----,----,,,,,,----,----,----,,,----,----,----,,,,,----,----,"{'Cd': 0.0, 'Cl': 0.0, 'Zn': 0.3333333333333333, 'Br': 0.6666666666666666}"
CdCl2-ZnBr2,1981,----,0.1-0.9,----,----,----,----,----,----,4.067,0.00089,----,----,----,,,,,,----,----,----,,,----,----,----,,,,,----,----,"{'Cd': 0.03333333333333333, 'Cl': 0.06666666666666667, 'Zn': 0.3, 'Br': 0.6}"
CdCl2-ZnBr2,1982,----,0.2-0.8,----,----,----,----,----,----,4.016,0.000833,----,----,----,,,,,,----,----,----,,,----,----,----,,,,,----,----,"{'Cd': 0.06666666666666667, 'Cl': 0.13333333333333333, 'Zn': 0.26666666666666666, 'Br': 0.5333333333333333}"
CdCl2-ZnBr2,1983,----,0.3-0.7,----,----,----,----,----,----,3.967,0.000777,----,----,----,,,,,,----,----,----,,,----,----,----,,,,,----,----,"{'Cd': 0.09999999999999999, 'Cl': 0.19999999999999998, 'Zn': 0.2333333333333333, 'Br': 0.4666666666666666}"
CdCl2-ZnBr2,1984,----,0.4-0.6,----,----,----,----,----,----,3.926,0.00073,----,----,----,,,,,,----,----,----,,,----,----,----,,,,,----,----,"{'Cd': 0.13333333333333333, 'Cl': 0.26666666666666666, 'Zn': 0.19999999999999998, 'Br': 0.39999999999999997}"
CdCl2-ZnBr2,1985,----,0.5-0.5,----,----,----,----,----,----,3.92,0.000715,----,----,----,,,,,,----,----,----,,,----,----,----,,,,,----,----,"{'Cd': 0.16666666666666666, 'Cl': 0.3333333333333333, 'Zn': 0.16666666666666666, 'Br': 0.3333333333333333}"
CdCl2-ZnBr2,1986,----,0.6-0.4,----,----,----,----,----,----,3.927,0.000714,----,----,----,,,,,,----,----,----,,,----,----,----,,,,,----,----,"{'Cd': 0.19999999999999998, 'Cl': 0.39999999999999997, 'Zn': 0.13333333333333333, 'Br': 0.26666666666666666}"
CdCl2-ZnBr2,1987,----,0.7-0.3,----,----,----,----,----,----,3.942,0.000718,----,----,----,,,,,,----,----,----,,,----,----,----,,,,,----,----,"{'Cd': 0.2333333333333333, 'Cl': 0.4666666666666666, 'Zn': 0.09999999999999999, 'Br': 0.19999999999999998}"
CdCl2-ZnBr2,1988,----,0.8-0.2,----,----,----,----,----,----,3.969,0.000734,----,----,----,,,,,,----,----,----,,,----,----,----,,,,,----,----,"{'Cd': 0.26666666666666666, 'Cl': 0.5333333333333333, 'Zn': 0.06666666666666667, 'Br': 0.13333333333333333}"
CdCl2-ZnBr2,1989,----,0.9-0.1,----,----,----,----,----,----,4.004,0.000754,----,----,----,,,,,,----,----,----,,,----,----,----,,,,,----,----,"{'Cd': 0.3, 'Cl': 0.6, 'Zn': 0.03333333333333333, 'Br': 0.06666666666666667}"
CdCl2-ZnBr2,1990,----,1.0-0.0,----,----,----,----,----,----,4.098,0.00084,----,----,----,,,,,,----,----,----,,,----,----,----,,,,,----,----,"{'Cd': 0.3333333333333333, 'Cl': 0.6666666666666666, 'Zn': 0.0, 'Br': 0.0}"
CdCl2-ZnCl2,1991,----,0.0-1.0,----,----,----,----,----,----,2.822,0.000506,----,----,----,,,,,,----,----,----,,,----,----,----,,,,,----,----,"{'Cd': 0.0, 'Cl': 0.6666666666666666, 'Zn': 0.3333333333333333}"
CdCl2-ZnCl2,1992,----,0.1-0.9,----,----,----,----,----,----,2.916,0.000496,----,----,----,,,,,,----,----,----,,,----,----,----,,,,,----,----,"{'Cd': 0.03333333333333333, 'Cl': 0.6666666666666666, 'Zn': 0.3}"
CdCl2-ZnCl2,1993,----,0.2-0.8,----,----,----,----,----,----,2.997,0.000506,----,----,----,,,,,,----,----,----,,,----,----,----,,,,,----,----,"{'Cd': 0.06666666666666667, 'Cl': 0.6666666666666666, 'Zn': 0.26666666666666666}"
CdCl2-ZnCl2,1994,----,0.3-0.7,----,----,----,----,----,----,3.135,0.000535,----,----,----,,,,,,----,----,----,,,----,----,----,,,,,----,----,"{'Cd': 0.09999999999999999, 'Cl': 0.6666666666666666, 'Zn': 0.2333333333333333}"
CdCl2-ZnCl2,1995,----,0.4-0.6,----,----,----,----,----,----,3.263,0.00057,----,----,----,,,,,,----,----,----,,,----,----,----,,,,,----,----,"{'Cd': 0.13333333333333333, 'Cl': 0.6666666666666666, 'Zn': 0.19999999999999998}"
CdCl2-ZnCl2,1996,----,0.5-0.5,----,----,----,----,----,----,3.388,0.0006,----,----,----,,,,,,----,----,----,,,----,----,----,,,,,----,----,"{'Cd': 0.16666666666666666, 'Cl': 0.6666666666666666, 'Zn': 0.16666666666666666}"
CdCl2-ZnCl2,1997,----,0.6-0.4,----,----,----,----,----,----,3.516,0.00064,----,----,----,,,,,,----,----,----,,,----,----,----,,,,,----,----,"{'Cd': 0.19999999999999998, 'Cl': 0.6666666666666666, 'Zn': 0.13333333333333333}"
CdCl2-ZnCl2,1998,----,0.7-0.3,----,----,----,----,----,----,3.643,0.00067,----,----,----,,,,,,----,----,----,,,----,----,----,,,,,----,----,"{'Cd': 0.2333333333333333, 'Cl': 0.6666666666666666, 'Zn': 0.09999999999999999}"
CdCl2-ZnCl2,1999,----,0.8-0.2,----,----,----,----,----,----,3.785,0.00072,----,----,----,,,,,,----,----,----,,,----,----,----,,,,,----,----,"{'Cd': 0.26666666666666666, 'Cl': 0.6666666666666666, 'Zn': 0.06666666666666667}"
CdCl2-ZnCl2,2000,----,0.9-0.1,----,----,----,----,----,----,3.92,0.000757,----,----,----,,,,,,----,----,----,,,----,----,----,,,,,----,----,"{'Cd': 0.3, 'Cl': 0.6666666666666666, 'Zn': 0.03333333333333333}"
CdCl2-ZnCl2,2001,----,1.0-0.0,----,----,----,----,----,----,4.098,0.00084,----,----,----,,,,,,----,----,----,,,----,----,----,,,,,----,----,"{'Cd': 0.3333333333333333, 'Cl': 0.6666666666666666, 'Zn': 0.0}"
CdI2,2002,----,Pure Salt,----,----,----,----,----,----,5.133,0.001117,----,----,----,0.082084,29472.59,,,,----,----,----,,,----,----,----,,,,,----,----,"{'Cd': 0.3333333333333333, 'I': 0.6666666666666666}"
CdI2-CsI,2003,----,0.0-1.0,----,----,----,----,----,----,4.2631,0.0011824,----,----,----,,,,,,----,----,----,,,----,----,----,,,,,----,----,"{'Cd': 0.0, 'I': 0.5, 'Cs': 0.5}"
CdI2-CsI,2004,----,0.215-0.785,----,----,----,----,----,----,4.4331,0.0012026,----,----,----,,,,,,----,----,----,,,----,----,----,,,,,----,----,"{'Cd': 0.09706546275395032, 'I': 0.5485327313769751, 'Cs': 0.35440180586907444}"
CdI2-CsI,2005,----,0.415-0.585,----,----,----,----,----,----,4.6243,0.0012543,----,----,----,,,,,,----,----,----,,,----,----,----,,,,,----,----,"{'Cd': 0.17184265010351965, 'I': 0.5859213250517599, 'Cs': 0.24223602484472048}"
CdI2-CsI,2006,----,0.607-0.393,----,----,----,----,----,----,4.8803,0.0013478,----,----,----,,,,,,----,----,----,,,----,----,----,,,,,----,----,"{'Cd': 0.23283467587265053, 'I': 0.6164173379363252, 'Cs': 0.15074798619102417}"
CdI2-CsI,2007,----,0.844-0.156,----,----,----,----,----,----,5.0443,0.0013043,----,----,----,,,,,,----,----,----,,,----,----,----,,,,,----,----,"{'Cd': 0.2967651195499297, 'I': 0.6483825597749648, 'Cs': 0.05485232067510549}"
CdI2-CsI,2008,----,1.0-0.0,----,----,----,----,----,----,5.078,0.0010668,----,----,----,,,,,,----,----,----,,,----,----,----,,,,,----,----,"{'Cd': 0.3333333333333333, 'I': 0.6666666666666666, 'Cs': 0.0}"
CdI2-KI,2009,----,0.0-1.0,----,----,----,----,----,----,3.37,0.00096,----,----,----,,,,,,----,----,----,,,----,----,----,,,,,----,----,"{'Cd': 0.0, 'I': 0.5, 'K': 0.5}"
CdI2-KI,2010,----,0.15-0.85,----,----,----,----,----,----,3.767,0.001092,----,----,----,,,,,,----,----,----,,,----,----,----,,,,,----,----,"{'Cd': 0.06976744186046512, 'I': 0.5348837209302325, 'K': 0.3953488372093023}"
CdI2-KI,2011,----,0.333-0.667,----,----,----,----,----,----,4.074,0.001115,----,----,----,,,,,,----,----,----,,,----,----,----,,,,,----,----,"{'Cd': 0.14273467638234033, 'I': 0.5713673381911702, 'K': 0.2858979854264895}"
CdI2-KI,2012,----,0.5-0.5,----,----,----,----,----,----,4.454,0.001222,----,----,----,,,,,,----,----,----,,,----,----,----,,,,,----,----,"{'Cd': 0.2, 'I': 0.6, 'K': 0.2}"
CdI2-KI,2013,----,0.667-0.333,----,----,----,----,----,----,4.784,0.001291,----,----,----,,,,,,----,----,----,,,----,----,----,,,,,----,----,"{'Cd': 0.25009373828271464, 'I': 0.6250468691413573, 'K': 0.124859392575928}"
CdI2-KI,2014,----,0.85-0.15,----,----,----,----,----,----,4.965,0.00117,----,----,----,,,,,,----,----,----,,,----,----,----,,,,,----,----,"{'Cd': 0.29824561403508776, 'I': 0.6491228070175439, 'K': 0.052631578947368425}"
CdI2-KI,2015,----,1.0-0.0,----,----,----,----,----,----,5.133,0.001117,----,----,----,,,,,,----,----,----,,,----,----,----,,,,,----,----,"{'Cd': 0.3333333333333333, 'I': 0.6666666666666666, 'K': 0.0}"
CdI2-NaI,2016,----,0.42-0.58,----,----,----,----,----,----,4.4989,0.0011834,----,----,----,,,,,,----,----,----,,,----,----,----,,,,,----,----,"{'Cd': 0.17355371900826447, 'I': 0.5867768595041322, 'Na': 0.23966942148760328}"
CdI2-NaI,2017,----,0.757-0.243,----,----,----,----,----,----,4.9069,0.0011052,----,----,----,,,,,,----,----,----,,,----,----,----,,,,,----,----,"{'Cd': 0.27457381211461734, 'I': 0.6372869060573086, 'Na': 0.08813928182807398}"
