Repository: tanoret/MoltenSaltPropnet

# MoltenSaltPropnet
Physics-informed deep-learning toolkit for predicting **thermophysical properties of molten-salt mixtures** from chemical composition and temperature.

---

## Data Pipeline

1. **Source** – Raw NIST SALTDBLEAN CSVs (`density-csv.csv`, `viscosity-csv.csv`, …).  
2. **Pre-processing** – `data_processor.ipynb` cleans columns, harmonizes units, expands polynomial coefficients, and outputs `saltdblean_processed.csv`.  
3. **Loading** – `SALTDBLEANProcessor.from_csv(...)` handles:  
   * NaN imputation / type coercion  
   * Composition normalization  
   * Train/validation/test splits with reproducible seeds  
4.

File: data/saltdblean_janz_processed.csv (part 13 of 28)
MgF2,15,62.3018,Pure Salt,1534.2,2,Kojima 1968 [83],2512,----,Ruff 1928 [123],3.24,0.000524,1650-2100,3,Kirshenbaum 1960 [80],0.187,32100.0,,,,1514.7-1853.2,3,Takeda 2015 [135],0.867,-0.000141,1536-2400,20,Gheribi 2014 [58],,,,,----,----,"{'Mg': 0.3333333333333333, 'F': 0.6666666666666666}"
NaCl,16,58.4428,Pure Salt,1073.8,1,Dawson 1963 [44],1715,----,Ruff 1921 [124],2.14,0.000543,1076.2-1303.2,1,Van Artsdalen 1955 [144],0.0893,22000.0,,,,1083.2-1203.2,1,Torklep 1979 [142],0.712,-0.00018,1170-1441,8,Nagasaka 1992 [102],77.7638,-0.0075312,,,10,Barin 1977 [8],"{'Na': 0.5, 'Cl': 0.5}"
NaF,17,41.9882,Pure Salt,1268,2,Cantor 1961 [30],1978,----,Ruff 1922 [125],2.76,0.000636,1273-1373,1,Paucirova 1970 [111],0.12,26500.0,,,,1273-1373,1,Brockner 1979 [27],1.26,-0.00028,1268.15-1800,20,Gheribi 2014 [58],72.989,,,,5,Obrien 1957 [106],"{'Na': 0.5, 'F': 0.5}"
NdCl3,18,250.599,Pure Salt,1031,2,Druding 1961 [49],1897,10,Glushko 1972 [61],4.26,0.00093,1082-1272,3,Cho 1972 [38],0.0851,36900.0,,,,1030-1237,3,Hayashi 1997 [63],,,----,----,----,,,,,----,----,"{'Nd': 0.25, 'Cl': 0.75}"
CdI2-NaI,2018,----,1.0-0.0,----,----,----,----,----,----,5.078,0.0010668,----,----,----,,,,,,----,----,----,,,----,----,----,,,,,----,----,"{'Cd': 0.3333333333333333, 'I': 0.6666666666666666, 'Na': 0.0}"
CeCl3,2019,----,Pure Salt,----,----,----,----,----,----,4.248,0.00092,----,----,----,,,,,,----,----,----,,,----,----,----,,,,,----,----,"{'Ce': 0.25, 'Cl': 0.75}"
CeCl3-KCl,2020,----,0.1-0.9,----,----,----,----,----,----,2.574,0.000695,----,----,----,,,,,,----,----,----,,,----,----,----,,,,,----,----,"{'Ce': 0.045454545454545456, 'Cl': 0.5454545454545455, 'K': 0.40909090909090906}"
CeCl3-KCl,2021,----,0.2-0.8,----,----,----,----,----,----,2.868,0.000699,----,----,----,,,,,,----,----,----,,,----,----,----,,,,,----,----,"{'Ce': 0.08333333333333333, 'Cl': 0.5833333333333333, 'K': 0.3333333333333333}"
CeCl3-KCl,2022,----,0.25-0.75,----,----,----,----,----,----,3.062,0.000759,----,----,----,,,,,,----,----,----,,,----,----,----,,,,,----,----,"{'Ce': 0.1, 'Cl': 0.6, 'K': 0.3}"
CeCl3-KCl,2023,----,0.4-0.6,----,----,----,----,----,----,3.306,0.000772,----,----,----,,,,,,----,----,----,,,----,----,----,,,,,----,----,"{'Ce': 0.14285714285714285, 'Cl': 0.6428571428571429, 'K': 0.21428571428571425}"
CeCl3-KCl,2024,----,0.55-0.45,----,----,----,----,----,----,3.521,0.000785,----,----,----,,,,,,----,----,----,,,----,----,----,,,,,----,----,"{'Ce': 0.1774193548387097, 'Cl': 0.6774193548387097, 'K': 0.14516129032258066}"
CeCl3-KCl,2025,----,0.7-0.3,----,----,----,----,----,----,3.829,0.000885,----,----,----,,,,,,----,----,----,,,----,----,----,,,,,----,----,"{'Ce': 0.2058823529411765, 'Cl': 0.7058823529411764, 'K': 0.08823529411764706}"
CeCl3-KCl,2026,----,0.85-0.15,----,----,----,----,----,----,4.016,0.000886,----,----,----,,,,,,----,----,----,,,----,----,----,,,,,----,----,"{'Ce': 0.22972972972972974, 'Cl': 0.7297297297297297, 'K': 0.04054054054054054}"
CeCl3-KCl,2027,----,1.0-0.0,----,----,----,----,----,----,4.336,0.001,----,----,----,,,,,,----,----,----,,,----,----,----,,,,,----,----,"{'Ce': 0.25, 'Cl': 0.75, 'K': 0.0}"
CeF3,2028,----,Pure Salt,----,----,----,----,----,----,6.253,0.000936,----,----,----,,,,,,----,----,----,,,----,----,----,,,,,----,----,"{'Ce': 0.25, 'F': 0.75}"
CeF3-KF,2029,----,0.0-1.0,----,----,----,----,----,----,2.555,0.0006241,----,----,----,,,,,,----,----,----,,,----,----,----,,,,,----,----,"{'Ce': 0.0, 'F': 0.5, 'K': 0.5}"
CeF3-KF,2030,----,0.1-0.9,----,----,----,----,----,----,2.975,0.0006678,----,----,----,,,,,,----,----,----,,,----,----,----,,,,,----,----,"{'Ce': 0.045454545454545456, 'F': 0.5454545454545455, 'K': 0.40909090909090906}"
CeF3-KF,2031,----,0.2-0.8,----,----,----,----,----,----,3.333,0.0007052,----,----,----,,,,,,----,----,----,,,----,----,----,,,,,----,----,"{'Ce': 0.08333333333333333, 'F': 0.5833333333333333, 'K': 0.3333333333333333}"
CeF3-KF,2032,----,0.3-0.7,----,----,----,----,----,----,3.68,0.0007171,----,----,----,,,,,,----,----,----,,,----,----,----,,,,,----,----,"{'Ce': 0.11538461538461539, 'F': 0.6153846153846154, 'K': 0.2692307692307693}"
CeF3-KF,2033,----,0.4-0.6,----,----,----,----,----,----,3.82,0.0005617,----,----,----,,,,,,----,----,----,,,----,----,----,,,,,----,----,"{'Ce': 0.14285714285714285, 'F': 0.6428571428571429, 'K': 0.21428571428571425}"
CeF3-LiF,2034,----,0.0-1.0,----,----,----,----,----,----,2.074,0.0003321,----,----,----,,,,,,----,----,----,,,----,----,----,,,,,----,----,"{'Ce': 0.0, 'F': 0.5, 'Li': 0.5}"
CeF3-LiF,2035,----,0.12-0.88,----,----,----,----,----,----,3.286,0.0006235,----,----,----,,,,,,----,----,----,,,----,----,----,,,,,----,----,"{'Ce': 0.05357142857142856, 'F': 0.5535714285714285, 'Li': 0.39285714285714285}"
CeF3-LiF,2036,----,0.19-0.81,----,----,----,----,----,----,3.837,0.0007091,----,----,----,,,,,,----,----,----,,,----,----,----,,,,,----,----,"{'Ce': 0.07983193277310924, 'F': 0.5798319327731092, 'Li': 0.34033613445378147}"
CeF3-LiF,2037,----,0.24-0.76,----,----,----,----,----,----,4.161,0.0007484,----,----,----,,,,,,----,----,----,,,----,----,----,,,,,----,----,"{'Ce': 0.0967741935483871, 'F': 0.5967741935483871, 'Li': 0.3064516129032258}"
CeF3-LiF,2038,----,0.3-0.7,----,----,----,----,----,----,4.061,0.0005133,----,----,----,,,,,,----,----,----,,,----,----,----,,,,,----,----,"{'Ce': 0.11538461538461539, 'F': 0.6153846153846154, 'Li': 0.2692307692307693}"
CeF3-NaF,2039,----,0.0-1.0,----,----,----,----,----,----,2.682,0.0006151,----,----,----,,,,,,----,----,----,,,----,----,----,,,,,----,----,"{'Ce': 0.0, 'F': 0.5, 'Na': 0.5}"
CeF3-NaF,2040,----,0.1-0.9,----,----,----,----,----,----,3.207,0.000635,----,----,----,,,,,,----,----,----,,,----,----,----,,,,,----,----,"{'Ce': 0.045454545454545456, 'F': 0.5454545454545455, 'Na': 0.40909090909090906}"
CeF3-NaF,2041,----,0.2-0.8,----,----,----,----,----,----,3.67,0.0006478,----,----,----,,,,,,----,----,----,,,----,----,----,,,,,----,----,"{'Ce': 0.08333333333333333, 'F': 0.5833333333333333, 'Na': 0.3333333333333333}"
CeF3-NaF,2042,----,0.28-0.72,----,----,----,----,----,----,3.999,0.0006512,----,----,----,,,,,,----,----,----,,,----,----,----,,,,,----,----,"{'Ce': 0.10937500000000001, 'F': 0.609375, 'Na': 0.28125}"
CeF3-NaF,2043,----,0.3-0.7,----,----,----,----,----,----,4.063,0.000642,----,----,----,,,,,,----,----,----,,,----,----,----,,,,,----,----,"{'Ce': 0.11538461538461539, 'F': 0.6153846153846154, 'Na': 0.2692307692307693}"
CeF3-NaF,2044,----,0.4-0.6,----,----,----,----,----,----,4.486,0.0007249,----,----,----,,,,,,----,----,----,,,----,----,----,,,,,----,----,"{'Ce': 0.14285714285714285, 'F': 0.6428571428571429, 'Na': 0.21428571428571425}"
Co(PO3)2,2045,----,Pure Salt,----,----,----,----,----,----,2.9505,0.0001341,----,----,----,,,,,,----,----,----,,,----,----,----,,,,,----,----,"{'Co': 0.2, 'P': 0.2, 'O': 0.6}"
Co4S3,2046,----,Pure Salt,----,----,----,----,----,----,4.3,1e-06,----,----,----,0.3289,23775.56,,,,----,----,----,,,----,----,----,,,,,----,----,"{'Co': 0.5714285714285714, 'S': 0.42857142857142855}"
Co4S3-Cu2S,2047,----,0.0-1.0,----,----,----,----,----,----,,,----,----,----,0.3102,32112.32,,,,----,----,----,,,----,----,----,,,,,----,----,"{'Co': 0.0, 'S': 0.3333333333333333, 'Cu': 0.6666666666666666}"
Co4S3-Cu2S,2048,----,0.0503-0.9497,----,----,----,----,----,----,,,----,----,----,0.4033,27473.02,,,,----,----,----,,,----,----,----,,,,,----,----,"{'Co': 0.06285143071348244, 'S': 0.3438085717855804, 'Cu': 0.5933399975009371}"
Co4S3-Cu2S,2049,----,0.1066-0.8934,----,----,----,----,----,----,,,----,----,----,0.4039,26272.19,,,,----,----,----,,,----,----,----,,,,,----,----,"{'Co': 0.12444548213868784, 'S': 0.35407424702311463, 'Cu': 0.5214802708381975}"
Co4S3-Cu2S,2050,----,0.1698-0.8302,----,----,----,----,----,----,,,----,----,----,0.521,21236.67,,,,----,----,----,,,----,----,----,,,,,----,----,"{'Co': 0.18460534898891062, 'S': 0.3641008914981518, 'Cu': 0.4512937595129376}"
Co4S3-Cu2S,2051,----,0.243-0.757,----,----,----,----,----,----,,,----,----,----,0.4435,22570.97,,,,----,----,----,,,----,----,----,,,,,----,----,"{'Co': 0.24471299093655588, 'S': 0.3741188318227593, 'Cu': 0.3811681772406848}"
Co4S3-Cu2S,2052,----,0.3247-0.6753,----,----,----,----,----,----,,,----,----,----,0.4748,20826.63,,,,----,----,----,,,----,----,----,,,,,----,----,"{'Co': 0.3021308272075928, 'S': 0.3836884712012655, 'Cu': 0.3141807015911417}"
Co4S3-Cu2S,2053,----,0.419-0.581,----,----,----,----,----,----,,,----,----,----,0.4115,21341.69,,,,----,----,----,,,----,----,----,,,,,----,----,"{'Co': 0.35842600513259193, 'S': 0.39307100085543195, 'Cu': 0.24850299401197604}"
Co4S3-Cu2S,2054,----,0.5275-0.4725,----,----,----,----,----,----,,,----,----,----,0.4209,19686.05,,,,----,----,----,,,----,----,----,,,,,----,----,"{'Co': 0.41291585127201563, 'S': 0.4021526418786693, 'Cu': 0.18493150684931506}"
Co4S3-Cu2S,2055,----,0.6567-0.3433,----,----,----,----,----,----,,,----,----,----,0.375,21389.8,,,,----,----,----,,,----,----,----,,,,,----,----,"{'Co': 0.4668372787374706, 'S': 0.4111395464562451, 'Cu': 0.1220231748062842}"
Co4S3-Cu2S,2056,----,0.8114-0.1886,----,----,----,----,----,----,,,----,----,----,0.3927,20240.44,,,,----,----,----,,,----,----,----,,,,,----,----,"{'Co': 0.5196618419367234, 'S': 0.41994364032278725, 'Cu': 0.0603945177404893}"
Co4S3-Cu2S,2057,----,1.0-0.0,----,----,----,----,----,----,,,----,----,----,0.3949,21254.66,,,,----,----,----,,,----,----,----,,,,,----,----,"{'Co': 0.5714285714285714, 'S': 0.42857142857142855, 'Cu': 0.0}"
Co4S3-FeS,2058,----,0.0-1.0,----,----,----,----,----,----,,,----,----,----,0.3327,29434.1,,,,----,----,----,,,----,----,----,,,,,----,----,"{'Co': 0.0, 'S': 0.5, 'Fe': 0.5}"
Co4S3-FeS,2059,----,0.03-0.97,----,----,----,----,----,----,,,----,----,----,0.3385,28248.75,,,,----,----,----,,,----,----,----,,,,,----,----,"{'Co': 0.05581395348837209, 'S': 0.4930232558139535, 'Fe': 0.4511627906976744}"
Co4S3-FeS,2060,----,0.06-0.94,----,----,----,----,----,----,,,----,----,----,0.3325,27859.21,,,,----,----,----,,,----,----,----,,,,,----,----,"{'Co': 0.10434782608695653, 'S': 0.4869565217391304, 'Fe': 0.40869565217391307}"
Co4S3-FeS,2061,----,0.1-0.9,----,----,----,----,----,----,,,----,----,----,0.3267,27430.34,,,,----,----,----,,,----,----,----,,,,,----,----,"{'Co': 0.16, 'S': 0.4800000000000001, 'Fe': 0.36}"
Co4S3-FeS,2062,----,0.15-0.85,----,----,----,----,----,----,,,----,----,----,0.3009,27551.26,,,,----,----,----,,,----,----,----,,,,,----,----,"{'Co': 0.21818181818181817, 'S': 0.47272727272727266, 'Fe': 0.3090909090909091}"
Co4S3-FeS,2063,----,0.21-0.79,----,----,----,----,----,----,,,----,----,----,0.3341,25231.2,,,,----,----,----,,,----,----,----,,,,,----,----,"{'Co': 0.2754098360655738, 'S': 0.46557377049180326, 'Fe': 0.259016393442623}"
Co4S3-FeS,2064,----,0.38-0.62,----,----,----,----,----,----,,,----,----,----,0.328,22894.81,,,,----,----,----,,,----,----,----,,,,,----,----,"{'Co': 0.3897435897435897, 'S': 0.4512820512820513, 'Fe': 0.15897435897435896}"
Co4S3-FeS,2065,----,0.44-0.56,----,----,----,----,----,----,,,----,----,----,0.3553,21232.9,,,,----,----,----,,,----,----,----,,,,,----,----,"{'Co': 0.41904761904761906, 'S': 0.44761904761904764, 'Fe': 0.13333333333333333}"
Co4S3-FeS,2066,----,0.51-0.49,----,----,----,----,----,----,,,----,----,----,0.3553,21232.9,,,,----,----,----,,,----,----,----,,,,,----,----,"{'Co': 0.44835164835164837, 'S': 0.443956043956044, 'Fe': 0.1076923076923077}"
Co4S3-FeS,2067,----,0.7-0.3,----,----,----,----,----,----,,,----,----,----,0.3827,20621.19,,,,----,----,----,,,----,----,----,,,,,----,----,"{'Co': 0.5090909090909091, 'S': 0.43636363636363634, 'Fe': 0.05454545454545455}"
Co4S3-FeS,2068,----,1.0-0.0,----,----,----,----,----,----,,,----,----,----,0.3289,23775.56,,,,----,----,----,,,----,----,----,,,,,----,----,"{'Co': 0.5714285714285714, 'S': 0.42857142857142855, 'Fe': 0.0}"
Co4S3-Ni3S2,2069,----,0.0-1.0,----,----,----,----,----,----,,,----,----,----,0.3704,28444.14,,,,----,----,----,,,----,----,----,,,,,----,----,"{'Co': 0.0, 'S': 0.4, 'Ni': 0.6}"
Co4S3-Ni3S2,2070,----,0.074-0.926,----,----,----,----,----,----,,,----,----,----,0.7705,16565.57,,,,----,----,----,,,----,----,----,,,,,----,----,"{'Co': 0.057498057498057496, 'S': 0.40287490287490285, 'Ni': 0.5396270396270396}"
Co4S3-Ni3S2,2071,----,0.153-0.847,----,----,----,----,----,----,,,----,----,----,1.06,10761.01,,,,----,----,----,,,----,----,----,,,,,----,----,"{'Co': 0.11534112325669053, 'S': 0.40576705616283454, 'Ni': 0.4788918205804749}"
Co4S3-Ni3S2,2072,----,0.236-0.764,----,----,----,----,----,----,,,----,----,----,1.163,8361.45,,,,----,----,----,,,----,----,----,,,,,----,----,"{'Co': 0.17251461988304095, 'S': 0.40862573099415206, 'Ni': 0.41885964912280704}"
Co4S3-Ni3S2,2073,----,0.326-0.674,----,----,----,----,----,----,,,----,----,----,1.015,9080.27,,,,----,----,----,,,----,----,----,,,,,----,----,"{'Co': 0.23071479122434538, 'S': 0.41153573956121725, 'Ni': 0.3577494692144374}"
Co4S3-Ni3S2,2074,----,0.421-0.579,----,----,----,----,----,----,,,----,----,----,1.06,7386.98,,,,----,----,----,,,----,----,----,,,,,----,----,"{'Co': 0.28825744608010956, 'S': 0.4144128723040055, 'Ni': 0.29732968161588497}"
Co4S3-Ni3S2,2075,----,0.522-0.478,----,----,----,----,----,----,,,----,----,----,0.8648,9069.81,,,,----,----,----,,,----,----,----,,,,,----,----,"{'Co': 0.34546657842488415, 'S': 0.4172733289212442, 'Ni': 0.23726009265387157}"
Co4S3-Ni3S2,2076,----,0.628-0.372,----,----,----,----,----,----,,,----,----,----,0.752,10179.42,,,,----,----,----,,,----,----,----,,,,,----,----,"{'Co': 0.4015345268542199, 'S': 0.420076726342711, 'Ni': 0.17838874680306907}"
Co4S3-Ni3S2,2077,----,0.744-0.256,----,----,----,----,----,----,,,----,----,----,0.8393,8561.03,,,,----,----,----,,,----,----,----,,,,,----,----,"{'Co': 0.45869297163995065, 'S': 0.42293464858199753, 'Ni': 0.11837237977805178}"
Co4S3-Ni3S2,2078,----,0.866-0.134,----,----,----,----,----,----,,,----,----,----,0.8829,8297.43,,,,----,----,----,,,----,----,----,,,,,----,----,"{'Co': 0.5145573380867499, 'S': 0.4257278669043375, 'Ni': 0.05971479500891266}"
Co4S3-Ni3S2,2079,----,1.0-0.0,----,----,----,----,----,----,,,----,----,----,0.3289,23775.56,,,,----,----,----,,,----,----,----,,,,,----,----,"{'Co': 0.5714285714285714, 'S': 0.42857142857142855, 'Ni': 0.0}"
CoBr2-KNO3,2080,----,0.00003-0.99997,----,----,----,----,----,----,2.3284,0.0007502,----,----,----,,,,,,----,----,----,,,----,----,----,,,,,----,----,"{'Co': 6.000072000864011e-06, 'Br': 1.2000144001728023e-05, 'K': 0.1999963999567995, 'N': 0.1999963999567995, 'O': 0.5999891998703984}"
CoBr2-KNO3,2081,----,0.00005-0.99995,----,----,----,----,----,----,2.3284,0.0007502,----,----,----,,,,,,----,----,----,,,----,----,----,,,,,----,----,"{'Co': 1.000020000400008e-05, 'Br': 2.000040000800016e-05, 'K': 0.19999399987999758, 'N': 0.19999399987999758, 'O': 0.5999819996399928}"
CoBr2-KNO3,2082,----,0.00014-0.99986,----,----,----,----,----,----,2.3294,0.0007502,----,----,----,,,,,,----,----,----,,,----,----,----,,,,,----,----,"{'Co': 2.8001568087812914e-05, 'Br': 5.600313617562583e-05, 'K': 0.1999831990591473, 'N': 0.1999831990591473, 'O': 0.5999495971774419}"
CoBr2-KNO3,2083,----,0.00027-0.99973,----,----,----,----,----,----,2.3311,0.0007502,----,----,----,,,,,,----,----,----,,,----,----,----,,,,,----,----,"{'Co': 5.4005832629924035e-05, 'Br': 0.00010801166525984807, 'K': 0.19996759650042203, 'N': 0.19996759650042203, 'O': 0.5999027895012662}"
Cr2O3,2084,----,Pure Salt,----,----,----,----,----,----,3.9,,----,----,----,,,,,,----,----,----,,,----,----,----,,,,,----,----,"{'Cr': 0.4, 'O': 0.6}"
Cs2CO3,2085,----,Pure Salt,----,----,----,----,----,----,4.037,0.0005614,----,----,----,0.11478,29468.41,,,,----,----,----,,,----,----,----,,,,,----,----,"{'Cs': 0.3333333333333333, 'C': 0.16666666666666666, 'O': 0.5}"
Cs2SO4,2086,----,Pure Salt,----,----,----,----,----,----,4.3,0.0009515,----,----,----,,,,,,----,----,----,,,----,----,----,,,,,----,----,"{'Cs': 0.2857142857142857, 'S': 0.14285714285714285, 'O': 0.5714285714285714}"
Cs3AlF6,2087,----,Pure Salt,----,----,----,----,----,----,4.7792,0.0015342,----,----,----,,,,,,----,----,----,,,----,----,----,,,,,----,----,"{'Cs': 0.3, 'Al': 0.1, 'F': 0.6}"
Cs3AlF6-K3AlF6,2088,----,0.1-0.9,----,----,----,----,----,----,3.3613,0.0011,----,----,----,,,,,,----,----,----,,,----,----,----,,,,,----,----,"{'Cs': 0.030000000000000006, 'Al': 0.1, 'F': 0.6, 'K': 0.27}"
Cs3AlF6-K3AlF6,2089,----,0.2-0.8,----,----,----,----,----,----,3.209,0.000919,----,----,----,,,,,,----,----,----,,,----,----,----,,,,,----,----,"{'Cs': 0.06, 'Al': 0.09999999999999998, 'F': 0.6, 'K': 0.24}"
Cs3AlF6-K3AlF6,2090,----,0.3-0.7,----,----,----,----,----,----,3.7117,0.00118,----,----,----,,,,,,----,----,----,,,----,----,----,,,,,----,----,"{'Cs': 0.09000000000000001, 'Al': 0.10000000000000002, 'F': 0.6, 'K': 0.21}"
Cs3AlF6-K3AlF6,2091,----,0.4-0.6,----,----,----,----,----,----,3.8498,0.00124,----,----,----,,,,,,----,----,----,,,----,----,----,,,,,----,----,"{'Cs': 0.12000000000000002, 'Al': 0.1, 'F': 0.6, 'K': 0.18}"
Cs3AlF6-K3AlF6,2092,----,0.5-0.5,----,----,----,----,----,----,4.0966,0.001339,----,----,----,,,,,,----,----,----,,,----,----,----,,,,,----,----,"{'Cs': 0.15, 'Al': 0.1, 'F': 0.6, 'K': 0.15}"
Cs3AlF6-K3AlF6,2093,----,0.6-0.4,----,----,----,----,----,----,4.2196,0.0014,----,----,----,,,,,,----,----,----,,,----,----,----,,,,,----,----,"{'Cs': 0.18, 'Al': 0.1, 'F': 0.6, 'K': 0.12000000000000002}"
Cs3AlF6-K3AlF6,2094,----,0.7-0.3,----,----,----,----,----,----,4.6503,0.00166,----,----,----,,,,,,----,----,----,,,----,----,----,,,,,----,----,"{'Cs': 0.21, 'Al': 0.10000000000000002, 'F': 0.6, 'K': 0.09000000000000001}"
Cs3AlF6-K3AlF6,2095,----,0.8-0.2,----,----,----,----,----,----,4.5833,0.00152,----,----,----,,,,,,----,----,----,,,----,----,----,,,,,----,----,"{'Cs': 0.24, 'Al': 0.09999999999999998, 'F': 0.6, 'K': 0.06}"
Cs3AlF6-K3AlF6,2096,----,0.9-0.1,----,----,----,----,----,----,4.8453,0.00166,----,----,----,,,,,,----,----,----,,,----,----,----,,,,,----,----,"{'Cs': 0.27, 'Al': 0.1, 'F': 0.6, 'K': 0.030000000000000006}"
Cs3AlF6-K3AlF6,2097,----,1.0-0.0,----,----,----,----,----,----,4.7792,0.0015342,----,----,----,,,,,,----,----,----,,,----,----,----,,,,,----,----,"{'Cs': 0.3, 'Al': 0.1, 'F': 0.6, 'K': 0.0}"
Cs3AlF6-Li3AlF6,2098,----,0.0-1.0,----,----,----,----,----,----,3.251,0.001034,----,----,----,,,,,,----,----,----,,,----,----,----,,,,,----,----,"{'Cs': 0.0, 'Al': 0.1, 'F': 0.6, 'Li': 0.3}"
Cs3AlF6-Li3AlF6,2099,----,0.1-0.9,----,----,----,----,----,----,3.7773,0.00134,----,----,----,,,,,,----,----,----,,,----,----,----,,,,,----,----,"{'Cs': 0.030000000000000006, 'Al': 0.1, 'F': 0.6, 'Li': 0.27}"
Cs3AlF6-Li3AlF6,2100,----,0.2-0.8,----,----,----,----,----,----,3.6526,0.001114,----,----,----,,,,,,----,----,----,,,----,----,----,,,,,----,----,"{'Cs': 0.06, 'Al': 0.09999999999999998, 'F': 0.6, 'Li': 0.24}"
Cs3AlF6-Li3AlF6,2101,----,0.3-0.7,----,----,----,----,----,----,3.6195,0.001006,----,----,----,,,,,,----,----,----,,,----,----,----,,,,,----,----,"{'Cs': 0.09000000000000001, 'Al': 0.10000000000000002, 'F': 0.6, 'Li': 0.21}"
Cs3AlF6-Li3AlF6,2102,----,0.4-0.6,----,----,----,----,----,----,3.85,0.001146,----,----,----,,,,,,----,----,----,,,----,----,----,,,,,----,----,"{'Cs': 0.12000000000000002, 'Al': 0.1, 'F': 0.6, 'Li': 0.18}"
Cs3AlF6-Li3AlF6,2103,----,0.5-0.5,----,----,----,----,----,----,3.9999,0.0012,----,----,----,,,,,,----,----,----,,,----,----,----,,,,,----,----,"{'Cs': 0.15, 'Al': 0.1, 'F': 0.6, 'Li': 0.15}"
Cs3AlF6-Li3AlF6,2104,----,0.6-0.4,----,----,----,----,----,----,4.0109,0.001136,----,----,----,,,,,,----,----,----,,,----,----,----,,,,,----,----,"{'Cs': 0.18, 'Al': 0.1, 'F': 0.6, 'Li': 0.12000000000000002}"
Cs3AlF6-Li3AlF6,2105,----,0.7-0.3,----,----,----,----,----,----,4.2555,0.001276,----,----,----,,,,,,----,----,----,,,----,----,----,,,,,----,----,"{'Cs': 0.21, 'Al': 0.10000000000000002, 'F': 0.6, 'Li': 0.09000000000000001}"
Cs3AlF6-Li3AlF6,2106,----,0.8-0.2,----,----,----,----,----,----,4.2797,0.00122,----,----,----,,,,,,----,----,----,,,----,----,----,,,,,----,----,"{'Cs': 0.24, 'Al': 0.09999999999999998, 'F': 0.6, 'Li': 0.06}"
Cs3AlF6-Li3AlF6,2107,----,0.9-0.1,----,----,----,----,----,----,4.2214,0.001096,----,----,----,,,,,,----,----,----,,,----,----,----,,,,,----,----,"{'Cs': 0.27, 'Al': 0.1, 'F': 0.6, 'Li': 0.030000000000000006}"
Cs3AlF6-Li3AlF6,2108,----,1.0-0.0,----,----,----,----,----,----,4.7792,0.0015342,----,----,----,,,,,,----,----,----,,,----,----,----,,,,,----,----,"{'Cs': 0.3, 'Al': 0.1, 'F': 0.6, 'Li': 0.0}"
Cs3AlF6-Na3AlF6,2109,----,0.2-0.8,----,----,----,----,----,----,3.731,0.0011398,----,----,----,,,,,,----,----,----,,,----,----,----,,,,,----,----,"{'Cs': 0.06, 'Al': 0.09999999999999998, 'F': 0.6, 'Na': 0.24}"
Cs3AlF6-Na3AlF6,2110,----,0.3-0.7,----,----,----,----,----,----,3.555,0.0009599,----,----,----,,,,,,----,----,----,,,----,----,----,,,,,----,----,"{'Cs': 0.09000000000000001, 'Al': 0.10000000000000002, 'F': 0.6, 'Na': 0.21}"
Cs3AlF6-Na3AlF6,2111,----,0.4-0.6,----,----,----,----,----,----,4.2059,0.0013802,----,----,----,,,,,,----,----,----,,,----,----,----,,,,,----,----,"{'Cs': 0.12000000000000002, 'Al': 0.1, 'F': 0.6, 'Na': 0.18}"
Cs3AlF6-Na3AlF6,2112,----,0.5-0.5,----,----,----,----,----,----,4.3246,0.0014181,----,----,----,,,,,,----,----,----,,,----,----,----,,,,,----,----,"{'Cs': 0.15, 'Al': 0.1, 'F': 0.6, 'Na': 0.15}"
Cs3AlF6-Na3AlF6,2113,----,0.6-0.4,----,----,----,----,----,----,4.4236,0.0014381,----,----,----,,,,,,----,----,----,,,----,----,----,,,,,----,----,"{'Cs': 0.18, 'Al': 0.1, 'F': 0.6, 'Na': 0.12000000000000002}"
Cs3AlF6-Na3AlF6,2114,----,0.7-0.3,----,----,----,----,----,----,4.4832,0.0014401,----,----,----,,,,,,----,----,----,,,----,----,----,,,,,----,----,"{'Cs': 0.21, 'Al': 0.10000000000000002, 'F': 0.6, 'Na': 0.09000000000000001}"
Cs3AlF6-Na3AlF6,2115,----,0.8-0.2,----,----,----,----,----,----,4.5882,0.0014801,----,----,----,,,,,,----,----,----,,,----,----,----,,,,,----,----,"{'Cs': 0.24, 'Al': 0.09999999999999998, 'F': 0.6, 'Na': 0.06}"
Cs3AlF6-Na3AlF6,2116,----,0.9-0.1,----,----,----,----,----,----,4.9399,0.0017221,----,----,----,,,,,,----,----,----,,,----,----,----,,,,,----,----,"{'Cs': 0.27, 'Al': 0.1, 'F': 0.6, 'Na': 0.030000000000000006}"
Cs3AlF6-Na3AlF6,2117,----,1.0-0.0,----,----,----,----,----,----,4.7792,0.0015342,----,----,----,,,,,,----,----,----,,,----,----,----,,,,,----,----,"{'Cs': 0.3, 'Al': 0.1, 'F': 0.6, 'Na': 0.0}"
CsBF4,2118,----,Pure Salt,----,----,----,----,----,----,3.477,0.00119,----,----,----,,,,,,----,----,----,,,----,----,----,,,,,----,----,"{'Cs': 0.16666666666666666, 'B': 0.16666666666666666, 'F': 0.6666666666666666}"
CsBr,2119,----,Pure Salt,----,----,----,----,----,----,4.2449,0.0012234,----,----,----,0.0847,22920.34,,,,----,----,----,,,----,----,----,,,,,----,----,"{'Cs': 0.5, 'Br': 0.5}"
CsBr-CsCl,2120,----,0.0-1.0,----,----,----,----,----,----,3.7987,0.0010849,----,----,----,,,,,,----,----,----,,,----,----,----,,,,,----,----,"{'Cs': 0.5, 'Br': 0.0, 'Cl': 0.5}"
CsBr-CsCl,2121,----,0.25-0.75,----,----,----,----,----,----,3.9488,0.0011506,----,----,----,,,,,,----,----,----,,,----,----,----,,,,,----,----,"{'Cs': 0.5, 'Br': 0.125, 'Cl': 0.375}"
CsBr-CsCl,2122,----,0.5-0.5,----,----,----,----,----,----,4.0482,0.0011692,----,----,----,,,,,,----,----,----,,,----,----,----,,,,,----,----,"{'Cs': 0.5, 'Br': 0.25, 'Cl': 0.25}"
CsBr-CsCl,2123,----,0.75-0.25,----,----,----,----,----,----,4.1283,0.0011755,----,----,----,,,,,,----,----,----,,,----,----,----,,,,,----,----,"{'Cs': 0.5, 'Br': 0.375, 'Cl': 0.125}"
CsBr-CsCl,2124,----,1.0-0.0,----,----,----,----,----,----,4.2236,0.0011952,----,----,----,,,,,,----,----,----,,,----,----,----,,,,,----,----,"{'Cs': 0.5, 'Br': 0.5, 'Cl': 0.0}"
CsBr-CsF,2125,----,0.0-1.0,----,----,----,----,----,----,4.8135,0.0012105,----,----,----,,,,,,----,----,----,,,----,----,----,,,,,----,----,"{'Cs': 0.5, 'Br': 0.0, 'F': 0.5}"
CsBr-CsF,2126,----,0.12-0.88,----,----,----,----,----,----,4.8084,0.0013137,----,----,----,,,,,,----,----,----,,,----,----,----,,,,,----,----,"{'Cs': 0.5, 'Br': 0.06, 'F': 0.44}"
CsBr-CsF,2127,----,0.25-0.75,----,----,----,----,----,----,4.6676,0.0012885,----,----,----,,,,,,----,----,----,,,----,----,----,,,,,----,----,"{'Cs': 0.5, 'Br': 0.125, 'F': 0.375}"
CsBr-CsF,2128,----,0.37-0.63,----,----,----,----,----,----,4.5614,0.0012711,----,----,----,,,,,,----,----,----,,,----,----,----,,,,,----,----,"{'Cs': 0.5, 'Br': 0.185, 'F': 0.315}"
CsBr-CsF,2129,----,0.5-0.5,----,----,----,----,----,----,4.4914,0.0012749,----,----,----,,,,,,----,----,----,,,----,----,----,,,,,----,----,"{'Cs': 0.5, 'Br': 0.25, 'F': 0.25}"
CsBr-CsF,2130,----,0.63-0.37,----,----,----,----,----,----,4.4032,0.0012488,----,----,----,,,,,,----,----,----,,,----,----,----,,,,,----,----,"{'Cs': 0.5, 'Br': 0.315, 'F': 0.185}"
CsBr-CsF,2131,----,0.75-0.25,----,----,----,----,----,----,4.3567,0.0012476,----,----,----,,,,,,----,----,----,,,----,----,----,,,,,----,----,"{'Cs': 0.5, 'Br': 0.375, 'F': 0.125}"
CsBr-CsF,2132,----,0.88-0.12,----,----,----,----,----,----,4.3178,0.0012517,----,----,----,,,,,,----,----,----,,,----,----,----,,,,,----,----,"{'Cs': 0.5, 'Br': 0.44, 'F': 0.06}"
CsBr-CsF,2133,----,1.0-0.0,----,----,----,----,----,----,4.2716,0.0012468,----,----,----,,,,,,----,----,----,,,----,----,----,,,,,----,----,"{'Cs': 0.5, 'Br': 0.5, 'F': 0.0}"
CsBr-CsI,2134,----,0.0-1.0,----,----,----,----,----,----,4.3345,0.0012568,----,----,----,,,,,,----,----,----,,,----,----,----,,,,,----,----,"{'Cs': 0.5, 'Br': 0.0, 'I': 0.5}"
CsBr-CsI,2135,----,0.25-0.75,----,----,----,----,----,----,4.313,0.0012501,----,----,----,,,,,,----,----,----,,,----,----,----,,,,,----,----,"{'Cs': 0.5, 'Br': 0.125, 'I': 0.375}"
CsBr-CsI,2136,----,0.5-0.5,----,----,----,----,----,----,4.2817,0.0012303,----,----,----,,,,,,----,----,----,,,----,----,----,,,,,----,----,"{'Cs': 0.5, 'Br': 0.25, 'I': 0.25}"
CsBr-CsI,2137,----,0.75-0.25,----,----,----,----,----,----,4.2811,0.0012334,----,----,----,,,,,,----,----,----,,,----,----,----,,,,,----,----,"{'Cs': 0.5, 'Br': 0.375, 'I': 0.125}"
CsBr-CsI,2138,----,1.0-0.0,----,----,----,----,----,----,4.2236,0.0011952,----,----,----,,,,,,----,----,----,,,----,----,----,,,,,----,----,"{'Cs': 0.5, 'Br': 0.5, 'I': 0.0}"
CsBr-KBr,2139,----,0.5-0.5,----,----,----,----,----,----,3.624,0.001009,----,----,----,,,,,,----,----,----,,,----,----,----,,,,,----,----,"{'Cs': 0.25, 'Br': 0.5, 'K': 0.25}"
CsBr-KCl,2140,----,0.5-0.5,----,----,----,----,----,----,3.3597,0.0009408,----,----,----,,,,,,----,----,----,,,----,----,----,,,,,----,----,"{'Cs': 0.25, 'Br': 0.25, 'K': 0.25, 'Cl': 0.25}"
CsC2H3O2,2141,----,Pure Salt,----,----,----,----,----,----,2.843,0.0009,----,----,----,,,,,,----,----,----,,,----,----,----,,,,,----,----,"{'Cs': 0.125, 'C': 0.25, 'H': 0.375, 'O': 0.25}"
CsC2H3O2-NaC2H3O2,2142,----,0.0-1.0,----,----,----,----,----,----,1.688,0.000702,----,----,----,,,,,,----,----,----,,,----,----,----,,,,,----,----,"{'Cs': 0.0, 'C': 0.25, 'H': 0.375, 'O': 0.25, 'Na': 0.125}"
CsC2H3O2-NaC2H3O2,2143,----,0.25-0.75,----,----,----,----,----,----,1.872,0.0005,----,----,----,,,,,,----,----,----,,,----,----,----,,,,,----,----,"{'Cs': 0.03125, 'C': 0.25, 'H': 0.375, 'O': 0.25, 'Na': 0.09375}"
CsC2H3O2-NaC2H3O2,2144,----,0.5-0.5,----,----,----,----,----,----,2.207,0.0006,----,----,----,,,,,,----,----,----,,,----,----,----,,,,,----,----,"{'Cs': 0.0625, 'C': 0.25, 'H': 0.375, 'O': 0.25, 'Na': 0.0625}"
CsC2H3O2-NaC2H3O2,2145,----,0.8-0.2,----,----,----,----,----,----,2.519,0.00065,----,----,----,,,,,,----,----,----,,,----,----,----,,,,,----,----,"{'Cs': 0.1, 'C': 0.25, 'H': 0.37500000000000006, 'O': 0.25, 'Na': 0.025}"
CsC2H3O2-NaC2H3O2,2146,----,1.0-0.0,----,----,----,----,----,----,2.843,0.0009,----,----,----,,,,,,----,----,----,,,----,----,----,,,,,----,----,"{'Cs': 0.125, 'C': 0.25, 'H': 0.375, 'O': 0.25, 'Na': 0.0}"
CsCl,2147,----,Pure Salt,----,----,----,----,----,----,3.7692,0.001065,----,----,----,0.07148,23619.41,,,,----,----,----,,,----,----,----,,,,,----,----,"{'Cs': 0.5, 'Cl': 0.5}"
CsCl-CsF,2148,----,0.0-1.0,----,----,----,----,----,----,4.8135,0.0012105,----,----,----,,,,,,----,----,----,,,----,----,----,,,,,----,----,"{'Cs': 0.5, 'Cl': 0.0, 'F': 0.5}"
CsCl-CsF,2149,----,0.12-0.88,----,----,----,----,----,----,4.7942,0.0013456,----,----,----,,,,,,----,----,----,,,----,----,----,,,,,----,----,"{'Cs': 0.5, 'Cl': 0.06, 'F': 0.44}"
CsCl-CsF,2150,----,0.25-0.75,----,----,----,----,----,----,4.6394,0.0013283,----,----,----,,,,,,----,----,----,,,----,----,----,,,,,----,----,"{'Cs': 0.5, 'Cl': 0.125, 'F': 0.375}"
CsCl-CsF,2151,----,0.37-0.63,----,----,----,----,----,----,4.3801,0.0012054,----,----,----,,,,,,----,----,----,,,----,----,----,,,,,----,----,"{'Cs': 0.5, 'Cl': 0.185, 'F': 0.315}"
CsCl-CsF,2152,----,0.5-0.5,----,----,----,----,----,----,4.2382,0.0011803,----,----,----,,,,,,----,----,----,,,----,----,----,,,,,----,----,"{'Cs': 0.5, 'Cl': 0.25, 'F': 0.25}"
CsCl-CsF,2153,----,0.63-0.37,----,----,----,----,----,----,4.1302,0.0011778,----,----,----,,,,,,----,----,----,,,----,----,----,,,,,----,----,"{'Cs': 0.5, 'Cl': 0.315, 'F': 0.185}"
CsCl-CsF,2154,----,0.75-0.25,----,----,----,----,----,----,3.9361,0.001077,----,----,----,,,,,,----,----,----,,,----,----,----,,,,,----,----,"{'Cs': 0.5, 'Cl': 0.375, 'F': 0.125}"
CsCl-CsF,2155,----,0.88-0.12,----,----,----,----,----,----,3.8766,0.0010959,----,----,----,,,,,,----,----,----,,,----,----,----,,,,,----,----,"{'Cs': 0.5, 'Cl': 0.44, 'F': 0.06}"
CsCl-CsF,2156,----,1.0-0.0,----,----,----,----,----,----,3.7693,0.0010536,----,----,----,,,,,,----,----,----,,,----,----,----,,,,,----,----,"{'Cs': 0.5, 'Cl': 0.5, 'F': 0.0}"
CsCl-CsI,2157,----,0.0-1.0,----,----,----,----,----,----,4.3345,0.0012568,----,----,----,,,,,,----,----,----,,,----,----,----,,,,,----,----,"{'Cs': 0.5, 'Cl': 0.0, 'I': 0.5}"
CsCl-CsI,2158,----,0.25-0.75,----,----,----,----,----,----,4.2279,0.0012283,----,----,----,,,,,,----,----,----,,,----,----,----,,,,,----,----,"{'Cs': 0.5, 'Cl': 0.125, 'I': 0.375}"
CsCl-CsI,2159,----,0.5-0.5,----,----,----,----,----,----,4.1068,0.0011823,----,----,----,,,,,,----,----,----,,,----,----,----,,,,,----,----,"{'Cs': 0.5, 'Cl': 0.25, 'I': 0.25}"
CsCl-CsI,2160,----,0.75-0.25,----,----,----,----,----,----,3.9872,0.001167,----,----,----,,,,,,----,----,----,,,----,----,----,,,,,----,----,"{'Cs': 0.5, 'Cl': 0.375, 'I': 0.125}"
CsCl-CsI,2161,----,1.0-0.0,----,----,----,----,----,----,3.7987,0.0010849,----,----,----,,,,,,----,----,----,,,----,----,----,,,,,----,----,"{'Cs': 0.5, 'Cl': 0.5, 'I': 0.0}"
CsCl-KCl,2162,----,0.0-1.0,----,----,----,----,----,----,2.1089,0.0005583,----,----,----,0.054,26878.47,,,,----,----,----,,,----,----,----,,,,,----,----,"{'Cs': 0.0, 'Cl': 0.5, 'K': 0.5}"
CsCl-KCl,2163,----,0.25-0.75,----,----,----,----,----,----,2.6582,0.0007654,----,----,----,0.055,26192.28,,,,----,----,----,,,----,----,----,,,,,----,----,"{'Cs': 0.125, 'Cl': 0.5, 'K': 0.375}"
CsCl-KCl,2164,----,0.5-0.5,----,----,----,----,----,----,3.0844,0.000884,----,----,----,0.058,25560.48,,,,----,----,----,,,----,----,----,,,,,----,----,"{'Cs': 0.25, 'Cl': 0.5, 'K': 0.25}"
CsCl-KCl,2165,----,0.75-0.25,----,----,----,----,----,----,3.4567,0.0009898,----,----,----,0.064,24853.38,,,,----,----,----,,,----,----,----,,,,,----,----,"{'Cs': 0.375, 'Cl': 0.5, 'K': 0.125}"
CsCl-KCl,2166,----,1.0-0.0,----,----,----,----,----,----,3.7987,0.0010849,----,----,----,0.084,22552.14,,,,----,----,----,,,----,----,----,,,,,----,----,"{'Cs': 0.5, 'Cl': 0.5, 'K': 0.0}"
CsCl-LaCl3,2167,----,0.0-1.0,----,----,----,----,----,----,,,----,----,----,0.00984,61851.01,,,,----,----,----,,,----,----,----,,,,,----,----,"{'Cs': 0.0, 'Cl': 0.75, 'La': 0.25}"
CsCl-LaCl3,2168,----,0.051-0.949,----,----,----,----,----,----,3.707,0.00055,----,----,----,,,,,,----,----,----,,,----,----,----,,,,,----,----,"{'Cs': 0.013083632632119034, 'Cl': 0.7434581836839405, 'La': 0.24345818368394045}"
CsCl-LaCl3,2169,----,0.103-0.897,----,----,----,----,----,----,3.75,0.000638,----,----,----,0.01403,55936.83,,,,----,----,----,,,----,----,----,,,,,----,----,"{'Cs': 0.027148128624143383, 'Cl': 0.7364259356879284, 'La': 0.2364259356879283}"
CsCl-LaCl3,2170,----,0.22-0.78,----,----,----,----,----,----,3.696,0.000684,----,----,----,0.02951,46556.15,,,,----,----,----,,,----,----,----,,,,,----,----,"{'Cs': 0.06179775280898876, 'Cl': 0.7191011235955056, 'La': 0.21910112359550563}"
CsCl-LaCl3,2171,----,0.35-0.65,----,----,----,----,----,----,3.679,0.000752,----,----,----,0.03436,43033.16,,,,----,----,----,,,----,----,----,,,,,----,----,"{'Cs': 0.10606060606060605, 'Cl': 0.696969696969697, 'La': 0.19696969696969696}"
CsCl-LaCl3,2172,----,0.477-0.523,----,----,----,----,----,----,3.707,0.00083,----,----,----,0.04018,39547.83,,,,----,----,----,,,----,----,----,,,,,----,----,"{'Cs': 0.1565988181221274, 'Cl': 0.6717005909389363, 'La': 0.17170059093893633}"
CsCl-LaCl3,2173,----,0.602-0.398,----,----,----,----,----,----,3.708,0.000875,----,----,----,0.05585,34284.27,,,,----,----,----,,,----,----,----,,,,,----,----,"{'Cs': 0.21530758226037197, 'Cl': 0.642346208869814, 'La': 0.14234620886981403}"
CsCl-LaCl3,2174,----,0.735-0.265,----,----,----,----,----,----,3.74,0.000941,----,----,----,0.05943,31472.57,,,,----,----,----,,,----,----,----,,,,,----,----,"{'Cs': 0.29051383399209485, 'Cl': 0.6047430830039525, 'La': 0.10474308300395256}"
CsCl-LaCl3,2175,----,0.873-0.127,----,----,----,----,----,----,3.782,0.001015,----,----,----,0.02944,23623.26,,,,----,----,----,,,----,----,----,,,,,----,----,"{'Cs': 0.3873114463176575, 'Cl': 0.5563442768411713, 'La': 0.05634427684117125}"
CsCl-LaCl3,2176,----,1.0-0.0,----,----,----,----,----,----,3.7808,0.0010474,----,----,----,0.03448,28342.89,,,,----,----,----,,,----,----,----,,,,,----,----,"{'Cs': 0.5, 'Cl': 0.5, 'La': 0.0}"
CsCl-LiCl,2177,----,0.0-1.0,----,----,----,----,----,----,1.8965,0.0004458,----,----,----,0.047128500000000004,26317.8,,,,----,----,----,,,----,----,----,,,,,----,----,"{'Cs': 0.0, 'Cl': 0.5, 'Li': 0.5}"
CsCl-LiCl,2178,----,0.0173-0.9827,----,----,----,----,----,----,1.9574,0.0004672,----,----,----,,,,,,----,----,----,,,----,----,----,,,,,----,----,"{'Cs': 0.00865, 'Cl': 0.5, 'Li': 0.49135}"
CsCl-LiCl,2179,----,0.1733-0.8267,----,----,----,----,----,----,2.4174,0.0006285,----,----,----,,,,,,----,----,----,,,----,----,----,,,,,----,----,"{'Cs': 0.08665, 'Cl': 0.5, 'Li': 0.41335}"
CsCl-LiCl,2180,----,0.25-0.75,----,----,----,----,----,----,,,----,----,----,0.088,20439.18,,,,----,----,----,,,----,----,----,,,,,----,----,"{'Cs': 0.125, 'Cl': 0.5, 'Li': 0.375}"
CsCl-LiCl,2181,----,0.3-0.7,----,----,----,----,----,----,2.747,0.0007304,----,----,----,0.058263,23388.95,,,,----,----,----,,,----,----,----,,,,,----,----,"{'Cs': 0.15, 'Cl': 0.5, 'Li': 0.35}"
CsCl-LiCl,2182,----,0.45-0.55,----,----,----,----,----,----,3.0975,0.000869,----,----,----,0.042181,26317.8,,,,----,----,----,,,----,----,----,,,,,----,----,"{'Cs': 0.225, 'Cl': 0.5, 'Li': 0.275}"
CsCl-LiCl,2183,----,0.5-0.5,----,----,----,----,----,----,,,----,----,----,0.068,23221.59,,,,----,----,----,,,----,----,----,,,,,----,----,"{'Cs': 0.25, 'Cl': 0.5, 'Li': 0.25}"
CsCl-LiCl,2184,----,0.53-0.47,----,----,----,----,----,----,3.2408,0.0009253,----,----,----,,,,,,----,----,----,,,----,----,----,,,,,----,----,"{'Cs': 0.265, 'Cl': 0.5, 'Li': 0.235}"
CsCl-LiCl,2185,----,0.6-0.4,----,----,----,----,----,----,3.3352,0.0009427,----,----,----,0.034348,28284.31,,,,----,----,----,,,----,----,----,,,,,----,----,"{'Cs': 0.3, 'Cl': 0.5, 'Li': 0.2}"
CsCl-LiCl,2186,----,0.7-0.3,----,----,----,----,----,----,,,----,----,----,0.041733,26819.89,,,,----,----,----,,,----,----,----,,,,,----,----,"{'Cs': 0.35, 'Cl': 0.5, 'Li': 0.15}"
CsCl-LiCl,2187,----,0.75-0.25,----,----,----,----,----,----,3.5147,0.0009754,----,----,----,0.050528500000000004,25773.870000000003,,,,----,----,----,,,----,----,----,,,,,----,----,"{'Cs': 0.375, 'Cl': 0.5, 'Li': 0.125}"
CsCl-LiCl,2188,----,0.8-0.2,----,----,----,----,----,----,,,----,----,----,0.049971,25439.15,,,,----,----,----,,,----,----,----,,,,,----,----,"{'Cs': 0.4, 'Cl': 0.5, 'Li': 0.1}"
CsCl-LiCl,2189,----,0.9-0.1,----,----,----,----,----,----,3.697,0.0010474,----,----,----,0.05926,24602.33,,,,----,----,----,,,----,----,----,,,,,----,----,"{'Cs': 0.45, 'Cl': 0.5, 'Li': 0.05}"
CsCl-LiCl,2190,----,1.0-0.0,----,----,----,----,----,----,3.7808,0.0010474,----,----,----,0.059239,25397.305,,,,----,----,----,,,----,----,----,,,,,----,----,"{'Cs': 0.5, 'Cl': 0.5, 'Li': 0.0}"
CsCl-MgCl2,2191,----,0.0-1.0,----,----,----,----,----,----,1.95,0.0002712,----,----,----,,,,,,----,----,----,,,----,----,----,,,,,----,----,"{'Cs': 0.0, 'Cl': 0.6666666666666666, 'Mg': 0.3333333333333333}"
CsCl-MgCl2,2192,----,0.655-0.345,----,----,----,----,----,----,2.954,0.000722,----,----,----,,,,,,----,----,----,,,----,----,----,,,,,----,----,"{'Cs': 0.27931769722814503, 'Cl': 0.5735607675906184, 'Mg': 0.1471215351812367}"
CsCl-MgCl2,2193,----,0.667-0.333,----,----,----,----,----,----,3.032,0.0007777,----,----,----,,,,,,----,----,----,,,----,----,----,,,,,----,----,"{'Cs': 0.2858979854264895, 'Cl': 0.5713673381911702, 'Mg': 0.14273467638234033}"
CsCl-MgCl2,2194,----,0.693-0.307,----,----,----,----,----,----,3.001,0.00073,----,----,----,,,,,,----,----,----,,,----,----,----,,,,,----,----,"{'Cs': 0.30039011703511054, 'Cl': 0.5665366276549632, 'Mg': 0.1330732553099263}"
CsCl-MgCl2,2195,----,1.0-0.0,----,----,----,----,----,----,3.829,0.0011234,----,----,----,,,,,,----,----,----,,,----,----,----,,,,,----,----,"{'Cs': 0.5, 'Cl': 0.5, 'Mg': 0.0}"
CsCl-MnCl2,2196,----,0.0-1.0,----,----,----,----,----,----,2.928,0.000615,----,----,----,,,,,,----,----,----,,,----,----,----,,,,,----,----,"{'Cs': 0.0, 'Cl': 0.6666666666666666, 'Mn': 0.3333333333333333}"
CsCl-MnCl2,2197,----,0.1-0.9,----,----,----,----,----,----,2.969,0.00058,----,----,----,,,,,,----,----,----,,,----,----,----,,,,,----,----,"{'Cs': 0.034482758620689655, 'Cl': 0.6551724137931034, 'Mn': 0.31034482758620685}"
CsCl-MnCl2,2198,----,0.2-0.8,----,----,----,----,----,----,3.167,0.000773,----,----,----,,,,,,----,----,----,,,----,----,----,,,,,----,----,"{'Cs': 0.07142857142857142, 'Cl': 0.6428571428571428, 'Mn': 0.2857142857142857}"
CsCl-MnCl2,2199,----,0.3-0.7,----,----,----,----,----,----,3.204,0.000809,----,----,----,,,,,,----,----,----,,,----,----,----,,,,,----,----,"{'Cs': 0.11111111111111112, 'Cl': 0.6296296296296297, 'Mn': 0.25925925925925924}"
CsCl-MnCl2,2200,----,0.4-0.6,----,----,----,----,----,----,3.212,0.000815,----,----,----,,,,,,----,----,----,,,----,----,----,,,,,----,----,"{'Cs': 0.15384615384615385, 'Cl': 0.6153846153846154, 'Mn': 0.23076923076923075}"
CsCl-MnCl2,2201,----,0.5-0.5,----,----,----,----,----,----,3.24,0.000835,----,----,----,,,,,,----,----,----,,,----,----,----,,,,,----,----,"{'Cs': 0.2, 'Cl': 0.6, 'Mn': 0.2}"
CsCl-MnCl2,2202,----,0.6-0.4,----,----,----,----,----,----,3.202,0.000773,----,----,----,,,,,,----,----,----,,,----,----,----,,,,,----,----,"{'Cs': 0.25, 'Cl': 0.5833333333333334, 'Mn': 0.16666666666666669}"
CsCl-MnCl2,2203,----,0.7-0.3,----,----,----,----,----,----,3.271,0.000795,----,----,----,,,,,,----,----,----,,,----,----,----,,,,,----,----,"{'Cs': 0.30434782608695654, 'Cl': 0.5652173913043478, 'Mn': 0.13043478260869565}"
CsCl-MnCl2,2204,----,0.8-0.2,----,----,----,----,----,----,3.473,0.000926,----,----,----,,,,,,----,----,----,,,----,----,----,,,,,----,----,"{'Cs': 0.36363636363636365, 'Cl': 0.5454545454545455, 'Mn': 0.09090909090909091}"
CsCl-MnCl2,2205,----,0.9-0.1,----,----,----,----,----,----,3.576,0.000949,----,----,----,,,,,,----,----,----,,,----,----,----,,,,,----,----,"{'Cs': 0.42857142857142855, 'Cl': 0.5238095238095238, 'Mn': 0.047619047619047616}"
CsCl-MnCl2,2206,----,1.0-0.0,----,----,----,----,----,----,3.731,0.001023,----,----,----,,,,,,----,----,----,,,----,----,----,,,,,----,----,"{'Cs': 0.5, 'Cl': 0.5, 'Mn': 0.0}"
CsCl-NaCl,2207,----,0.0-1.0,----,----,----,----,----,----,2.139,0.0005444,----,----,----,,,,,,----,----,----,,,----,----,----,,,,,----,----,"{'Cs': 0.0, 'Cl': 0.5, 'Na': 0.5}"
CsCl-NaCl,2208,----,0.25-0.75,----,----,----,----,----,----,2.7526,0.0007616,----,----,----,,,,,,----,----,----,,,----,----,----,,,,,----,----,"{'Cs': 0.125, 'Cl': 0.5, 'Na': 0.375}"
CsCl-NaCl,2209,----,0.5-0.5,----,----,----,----,----,----,3.2194,0.000941,----,----,----,,,,,,----,----,----,,,----,----,----,,,,,----,----,"{'Cs': 0.25, 'Cl': 0.5, 'Na': 0.25}"
CsCl-NaCl,2210,----,0.75-0.25,----,----,----,----,----,----,3.4953,0.0009853,----,----,----,,,,,,----,----,----,,,----,----,----,,,,,----,----,"{'Cs': 0.375, 'Cl': 0.5, 'Na': 0.125}"
CsCl-NaCl,2211,----,1.0-0.0,----,----,----,----,----,----,3.7987,0.0010849,----,----,----,,,,,,----,----,----,,,----,----,----,,,,,----,----,"{'Cs': 0.5, 'Cl': 0.5, 'Na': 0.0}"
CsCl-PbCl2,2212,----,0.0-1.0,----,----,----,----,----,----,6.089,0.001477,----,----,----,,,,,,----,----,----,,,----,----,----,,,,,----,----,"{'Cs': 0.0, 'Cl': 0.6666666666666666, 'Pb': 0.3333333333333333}"
