Repository: tanoret/MoltenSaltPropnet

# MoltenSaltPropnet
Physics-informed deep-learning toolkit for predicting **thermophysical properties of molten-salt mixtures** from chemical composition and temperature.

---

## Data Pipeline

1. **Source** – Raw NIST SALTDBLEAN CSVs (`density-csv.csv`, `viscosity-csv.csv`, …).  
2. **Pre-processing** – `data_processor.ipynb` cleans columns, harmonizes units, expands polynomial coefficients, and outputs `saltdblean_processed.csv`.  
3. **Loading** – `SALTDBLEANProcessor.from_csv(...)` handles:  
   * NaN imputation / type coercion  
   * Composition normalization  
   * Train/validation/test splits with reproducible seeds  
4.

File: data/saltdblean_janz_processed.csv (part 14 of 28)
MgF2,15,62.3018,Pure Salt,1534.2,2,Kojima 1968 [83],2512,----,Ruff 1928 [123],3.24,0.000524,1650-2100,3,Kirshenbaum 1960 [80],0.187,32100.0,,,,1514.7-1853.2,3,Takeda 2015 [135],0.867,-0.000141,1536-2400,20,Gheribi 2014 [58],,,,,----,----,"{'Mg': 0.3333333333333333, 'F': 0.6666666666666666}"
NaCl,16,58.4428,Pure Salt,1073.8,1,Dawson 1963 [44],1715,----,Ruff 1921 [124],2.14,0.000543,1076.2-1303.2,1,Van Artsdalen 1955 [144],0.0893,22000.0,,,,1083.2-1203.2,1,Torklep 1979 [142],0.712,-0.00018,1170-1441,8,Nagasaka 1992 [102],77.7638,-0.0075312,,,10,Barin 1977 [8],"{'Na': 0.5, 'Cl': 0.5}"
NaF,17,41.9882,Pure Salt,1268,2,Cantor 1961 [30],1978,----,Ruff 1922 [125],2.76,0.000636,1273-1373,1,Paucirova 1970 [111],0.12,26500.0,,,,1273-1373,1,Brockner 1979 [27],1.26,-0.00028,1268.15-1800,20,Gheribi 2014 [58],72.989,,,,5,Obrien 1957 [106],"{'Na': 0.5, 'F': 0.5}"
NdCl3,18,250.599,Pure Salt,1031,2,Druding 1961 [49],1897,10,Glushko 1972 [61],4.26,0.00093,1082-1272,3,Cho 1972 [38],0.0851,36900.0,,,,1030-1237,3,Hayashi 1997 [63],,,----,----,----,,,,,----,----,"{'Nd': 0.25, 'Cl': 0.75}"
CsCl-PbCl2,2213,----,0.236-0.764,----,----,----,----,----,----,5.423,0.001382,----,----,----,,,,,,----,----,----,,,----,----,----,,,,,----,----,"{'Cs': 0.085383502170767, 'Cl': 0.6382054992764109, 'Pb': 0.276410998552822}"
CsCl-PbCl2,2214,----,0.452-0.548,----,----,----,----,----,----,4.921,0.001338,----,----,----,,,,,,----,----,----,,,----,----,----,,,,,----,----,"{'Cs': 0.17739403453689168, 'Cl': 0.6075353218210361, 'Pb': 0.21507064364207223}"
CsCl-PbCl2,2215,----,0.65-0.35,----,----,----,----,----,----,4.459,0.00121,----,----,----,,,,,,----,----,----,,,----,----,----,,,,,----,----,"{'Cs': 0.2765957446808511, 'Cl': 0.574468085106383, 'Pb': 0.14893617021276595}"
CsCl-PbCl2,2216,----,0.741-0.259,----,----,----,----,----,----,4.337,0.001223,----,----,----,,,,,,----,----,----,,,----,----,----,,,,,----,----,"{'Cs': 0.3280212483399734, 'Cl': 0.5573262505533422, 'Pb': 0.11465250110668439}"
CsCl-PbCl2,2217,----,0.832-0.168,----,----,----,----,----,----,4.217,0.00123,----,----,----,,,,,,----,----,----,,,----,----,----,,,,,----,----,"{'Cs': 0.3837638376383764, 'Cl': 0.5387453874538746, 'Pb': 0.0774907749077491}"
CsCl-PbCl2,2218,----,1.0-0.0,----,----,----,----,----,----,3.718,0.001024,----,----,----,,,,,,----,----,----,,,----,----,----,,,,,----,----,"{'Cs': 0.5, 'Cl': 0.5, 'Pb': 0.0}"
CsCl-RbCl,2219,----,0.0-1.0,----,----,----,----,----,----,3.0863,0.0008514,----,----,----,0.072,24602.33,,,,----,----,----,,,----,----,----,,,,,----,----,"{'Cs': 0.0, 'Cl': 0.5, 'Rb': 0.5}"
CsCl-RbCl,2220,----,0.25-0.75,----,----,----,----,----,----,3.2733,0.0009131,----,----,----,,,,,,----,----,----,,,----,----,----,,,,,----,----,"{'Cs': 0.125, 'Cl': 0.5, 'Rb': 0.375}"
CsCl-RbCl,2221,----,0.5-0.5,----,----,----,----,----,----,3.4729,0.000991,----,----,----,0.063,25200.65,,,,----,----,----,,,----,----,----,,,,,----,----,"{'Cs': 0.25, 'Cl': 0.5, 'Rb': 0.25}"
CsCl-RbCl,2222,----,0.75-0.25,----,----,----,----,----,----,3.6314,0.0010327,----,----,----,,,,,,----,----,----,,,----,----,----,,,,,----,----,"{'Cs': 0.375, 'Cl': 0.5, 'Rb': 0.125}"
CsCl-RbCl,2223,----,1.0-0.0,----,----,----,----,----,----,3.7987,0.0010849,----,----,----,0.084,22552.14,,,,----,----,----,,,----,----,----,,,,,----,----,"{'Cs': 0.5, 'Cl': 0.5, 'Rb': 0.0}"
CsCl-UCl4,2224,----,0.0-1.0,----,----,----,----,----,----,5.2508,0.0019455,----,----,----,,,,,,----,----,----,,,----,----,----,,,,,----,----,"{'Cs': 0.0, 'Cl': 0.8, 'U': 0.2}"
CsCl-UCl4,2225,----,0.0742-0.9258,----,----,----,----,----,----,4.5279,0.0012847,----,----,----,,,,,,----,----,----,,,----,----,----,,,,,----,----,"{'Cs': 0.015531460627119357, 'Cl': 0.7906811236237284, 'U': 0.1937874157491523}"
CsCl-UCl4,2226,----,0.1665-0.8335,----,----,----,----,----,----,4.4601,0.0013398,----,----,----,,,,,,----,----,----,,,----,----,----,,,,,----,----,"{'Cs': 0.03699588934562826, 'Cl': 0.777802466392623, 'U': 0.18520164426174868}"
CsCl-UCl4,2227,----,0.2071-0.7929,----,----,----,----,----,----,4.5678,0.0013751,----,----,----,,,,,,----,----,----,,,----,----,----,,,,,----,----,"{'Cs': 0.04729714298764473, 'Cl': 0.7716217142074132, 'U': 0.1810811428049421}"
CsCl-UCl4,2228,----,0.228-0.772,----,----,----,----,----,----,4.5521,0.0013904,----,----,----,,,,,,----,----,----,,,----,----,----,,,,,----,----,"{'Cs': 0.052826691380908244, 'Cl': 0.768303985171455, 'U': 0.17886932344763667}"
CsCl-UCl4,2229,----,0.3081-0.6919,----,----,----,----,----,----,4.6211,0.0014976,----,----,----,,,,,,----,----,----,,,----,----,----,,,,,----,----,"{'Cs': 0.0755943764261354, 'Cl': 0.7546433741443188, 'U': 0.16976224942954585}"
CsCl-UCl4,2230,----,0.3448-0.6552,----,----,----,----,----,----,4.6966,0.0016096,----,----,----,,,,,,----,----,----,,,----,----,----,,,,,----,----,"{'Cs': 0.08694775065563848, 'Cl': 0.7478313496066169, 'U': 0.1652208997377446}"
CsCl-UCl4,2231,----,0.3592-0.6408,----,----,----,----,----,----,4.4808,0.0014134,----,----,----,,,,,,----,----,----,,,----,----,----,,,,,----,----,"{'Cs': 0.09157658576381807, 'Cl': 0.7450540485417092, 'U': 0.16336936569447277}"
CsCl-UCl4,2232,----,0.3756-0.6244,----,----,----,----,----,----,4.6601,0.0015971,----,----,----,,,,,,----,----,----,,,----,----,----,,,,,----,----,"{'Cs': 0.09697407828152432, 'Cl': 0.7418155530310854, 'U': 0.16121036868739028}"
CsCl-UCl4,2233,----,0.4114-0.5886,----,----,----,----,----,----,4.4402,0.0013752,----,----,----,,,,,,----,----,----,,,----,----,----,,,,,----,----,"{'Cs': 0.10924637527218652, 'Cl': 0.7344521748366881, 'U': 0.1563014498911254}"
CsCl-UCl4,2234,----,0.4375-0.5625,----,----,----,----,----,----,4.4225,0.0013663,----,----,----,,,,,,----,----,----,,,----,----,----,,,,,----,----,"{'Cs': 0.11864406779661017, 'Cl': 0.7288135593220338, 'U': 0.15254237288135594}"
CsCl-UCl4,2235,----,0.5096-0.4904,----,----,----,----,----,----,4.1955,0.0011917,----,----,----,,,,,,----,----,----,,,----,----,----,,,,,----,----,"{'Cs': 0.1468080202811708, 'Cl': 0.7119151878312976, 'U': 0.1412767918875317}"
CsCl-UCl4,2236,----,0.5611-0.4389,----,----,----,----,----,----,4.0492,0.0010682,----,----,----,,,,,,----,----,----,,,----,----,----,,,,,----,----,"{'Cs': 0.16917417915397837, 'Cl': 0.698495492507613, 'U': 0.13233032833840866}"
CsCl-UCl4,2237,----,0.6114-0.3886,----,----,----,----,----,----,3.9243,0.0009688,----,----,----,,,,,,----,----,----,,,----,----,----,,,,,----,----,"{'Cs': 0.1931265398951292, 'Cl': 0.6841240760629225, 'U': 0.12274938404194832}"
CsCl-UCl4,2238,----,0.6635-0.3365,----,----,----,----,----,----,3.4249,0.0004955,----,----,----,,,,,,----,----,----,,,----,----,----,,,,,----,----,"{'Cs': 0.22046851636484466, 'Cl': 0.6677188901810932, 'U': 0.11181259345406214}"
CsCl-UCl4,2239,----,0.6696-0.3304,----,----,----,----,----,----,3.5297,0.0006065,----,----,----,,,,,,----,----,----,,,----,----,----,,,,,----,----,"{'Cs': 0.2238566461620754, 'Cl': 0.6656860123027547, 'U': 0.11045734153516984}"
CsCl-UCl4,2240,----,0.6887-0.3113,----,----,----,----,----,----,3.7666,0.0008536,----,----,----,,,,,,----,----,----,,,----,----,----,,,,,----,----,"{'Cs': 0.23473874365179453, 'Cl': 0.6591567538089232, 'U': 0.10610450253928219}"
CsCl-UCl4,2241,----,0.6957-0.3043,----,----,----,----,----,----,3.8441,0.0009241,----,----,----,,,,,,----,----,----,,,----,----,----,,,,,----,----,"{'Cs': 0.23883415153283669, 'Cl': 0.656699509080298, 'U': 0.10446633938686532}"
CsCl-UCl4,2242,----,0.73-0.27,----,----,----,----,----,----,3.6417,0.0007094,----,----,----,,,,,,----,----,----,,,----,----,----,,,,,----,----,"{'Cs': 0.2597864768683274, 'Cl': 0.6441281138790036, 'U': 0.09608540925266905}"
CsCl-UCl4,2243,----,0.7594-0.2406,----,----,----,----,----,----,3.8629,0.0009697,----,----,----,,,,,,----,----,----,,,----,----,----,,,,,----,----,"{'Cs': 0.27900653978984497, 'Cl': 0.632596076126093, 'U': 0.08839738408406202}"
CsCl-UCl4,2244,----,0.7872-0.2128,----,----,----,----,----,----,3.9463,0.0010801,----,----,----,,,,,,----,----,----,,,----,----,----,,,,,----,----,"{'Cs': 0.29836264402668283, 'Cl': 0.6209824135839903, 'U': 0.08065494238932687}"
CsCl-UCl4,2245,----,0.8055-0.1945,----,----,----,----,----,----,3.9315,0.0010738,----,----,----,,,,,,----,----,----,,,----,----,----,,,,,----,----,"{'Cs': 0.31178633636539577, 'Cl': 0.6129281981807625, 'U': 0.0752854654538417}"
CsCl-UCl4,2246,----,0.8617-0.1383,----,----,----,----,----,----,3.9309,0.0011113,----,----,----,,,,,,----,----,----,,,----,----,----,,,,,----,----,"{'Cs': 0.3568263696219305, 'Cl': 0.5859041782268416, 'U': 0.05726945215122779}"
CsCl-UCl4,2247,----,0.9265-0.0735,----,----,----,----,----,----,3.852,0.0010701,----,----,----,,,,,,----,----,----,,,----,----,----,,,,,----,----,"{'Cs': 0.4172483674848007, 'Cl': 0.5496509795091196, 'U': 0.033100653006079714}"
CsCl-UCl4,2248,----,0.9674-0.0326,----,----,----,----,----,----,3.7852,0.0010355,----,----,----,,,,,,----,----,----,,,----,----,----,,,,,----,----,"{'Cs': 0.4611497759557631, 'Cl': 0.5233101344265421, 'U': 0.015540089617694723}"
CsCl-UCl4,2249,----,0.9898-0.0102,----,----,----,----,----,----,3.667,0.0009308,----,----,----,,,,,,----,----,----,,,----,----,----,,,,,----,----,"{'Cs': 0.48744213532945924, 'Cl': 0.5075347188023244, 'U': 0.005023145868216291}"
CsCl-UCl4,2250,----,1.0-0.0,----,----,----,----,----,----,3.8047,0.0010855,----,----,----,,,,,,----,----,----,,,----,----,----,,,,,----,----,"{'Cs': 0.5, 'Cl': 0.5, 'U': 0.0}"
CsCl-ZnCl2,2251,----,0.0-1.0,----,----,----,----,----,----,2.8375,0.00052926,----,----,----,,,,,,----,----,----,,,----,----,----,,,,,----,----,"{'Cs': 0.0, 'Cl': 0.6666666666666666, 'Zn': 0.3333333333333333}"
CsCl-ZnCl2,2252,----,0.0062-0.9938,----,----,----,----,----,----,2.8516,0.000538,----,----,----,,,,,,----,----,----,,,----,----,----,,,,,----,----,"{'Cs': 0.0020709466230209098, 'Cl': 0.6659763511256597, 'Zn': 0.3319527022513194}"
CsCl-ZnCl2,2253,----,0.0138-0.9862,----,----,----,----,----,----,2.8575,0.00054123,----,----,----,,,,,,----,----,----,,,----,----,----,,,,,----,----,"{'Cs': 0.0046212577858147485, 'Cl': 0.6651262474047285, 'Zn': 0.33025249480945684}"
CsCl-ZnCl2,2254,----,0.0487-0.9513,----,----,----,----,----,----,2.916,0.00059476,----,----,----,,,,,,----,----,----,,,----,----,----,,,,,----,----,"{'Cs': 0.016501202859756717, 'Cl': 0.6611662657134144, 'Zn': 0.3223325314268288}"
CsCl-ZnCl2,2255,----,0.056-0.944,----,----,----,----,----,----,,,----,----,----,0.0003961,67497.42,,,,----,----,----,,,----,----,----,,,,,----,----,"{'Cs': 0.019021739130434784, 'Cl': 0.6603260869565217, 'Zn': 0.32065217391304346}"
CsCl-ZnCl2,2256,----,0.0878-0.9122,----,----,----,----,----,----,2.9745,0.00064724,----,----,----,,,,,,----,----,----,,,----,----,----,,,,,----,----,"{'Cs': 0.030149028226083372, 'Cl': 0.6566169905913055, 'Zn': 0.31323398118261103}"
CsCl-ZnCl2,2257,----,0.12-0.88,----,----,----,----,----,----,,,----,----,----,0.001314,56164.86,,,,----,----,----,,,----,----,----,,,,,----,----,"{'Cs': 0.041666666666666664, 'Cl': 0.6527777777777778, 'Zn': 0.3055555555555556}"
CsCl-ZnCl2,2258,----,0.148-0.852,----,----,----,----,----,----,3.0642,0.00072818,----,----,----,,,,,,----,----,----,,,----,----,----,,,,,----,----,"{'Cs': 0.051893408134642355, 'Cl': 0.6493688639551192, 'Zn': 0.29873772791023845}"
CsCl-ZnCl2,2259,----,0.193-0.807,----,----,----,----,----,----,,,----,----,----,0.00271,47593.38,,,,----,----,----,,,----,----,----,,,,,----,----,"{'Cs': 0.0687566797292483, 'Cl': 0.6437477734235839, 'Zn': 0.28749554684716777}"
CsCl-ZnCl2,2260,----,0.261-0.739,----,----,----,----,----,----,,,----,----,----,0.005044,42273.33,,,,----,----,----,,,----,----,----,,,,,----,----,"{'Cs': 0.09529025191675795, 'Cl': 0.6349032493610807, 'Zn': 0.2698064987221614}"
CsCl-ZnCl2,2261,----,0.286-0.714,----,----,----,----,----,----,3.2111,0.00085904,----,----,----,,,,,,----,----,----,,,----,----,----,,,,,----,----,"{'Cs': 0.105379513633014, 'Cl': 0.6315401621223287, 'Zn': 0.2630803242446573}"
CsCl-ZnCl2,2262,----,0.332-0.668,----,----,----,----,----,----,,,----,----,----,0.00349,42193.84,,,,----,----,----,,,----,----,----,,,,,----,----,"{'Cs': 0.12443778110944528, 'Cl': 0.6251874062968515, 'Zn': 0.25037481259370314}"
CsCl-ZnCl2,2263,----,0.388-0.612,----,----,----,----,----,----,3.2531,0.00088586,----,----,----,,,,,,----,----,----,,,----,----,----,,,,,----,----,"{'Cs': 0.14854517611026033, 'Cl': 0.6171516079632465, 'Zn': 0.23430321592649309}"
CsCl-ZnCl2,2264,----,0.419-0.581,----,----,----,----,----,----,3.3095,0.0009197,----,----,----,,,,,,----,----,----,,,----,----,----,,,,,----,----,"{'Cs': 0.162340178225494, 'Cl': 0.6125532739248354, 'Zn': 0.22510654784967066}"
CsCl-ZnCl2,2265,----,0.468-0.532,----,----,----,----,----,----,3.314,0.0009246,----,----,----,,,,,,----,----,----,,,----,----,----,,,,,----,----,"{'Cs': 0.18483412322274884, 'Cl': 0.6050552922590837, 'Zn': 0.21011058451816747}"
CsCl-ZnCl2,2266,----,0.494-0.506,----,----,----,----,----,----,,,----,----,----,0.05385,26321.57,,,,----,----,----,,,----,----,----,,,,,----,----,"{'Cs': 0.19712689545091777, 'Cl': 0.6009577015163606, 'Zn': 0.20191540303272146}"
CsCl-ZnCl2,2267,----,0.543-0.457,----,----,----,----,----,----,3.375,0.0009253,----,----,----,,,,,,----,----,----,,,----,----,----,,,,,----,----,"{'Cs': 0.221001221001221, 'Cl': 0.5929995929995929, 'Zn': 0.185999185999186}"
CsCl-ZnCl2,2268,----,0.595-0.405,----,----,----,----,----,----,,,----,----,----,0.06688,26125.33,,,,----,----,----,,,----,----,----,,,,,----,----,"{'Cs': 0.24740124740124736, 'Cl': 0.5841995841995842, 'Zn': 0.16839916839916838}"
CsCl-ZnCl2,2269,----,0.598-0.402,----,----,----,----,----,----,3.423,0.0009401,----,----,----,,,,,,----,----,----,,,----,----,----,,,,,----,----,"{'Cs': 0.24895920066611155, 'Cl': 0.5836802664446294, 'Zn': 0.16736053288925895}"
CsCl-ZnCl2,2270,----,0.649-0.351,----,----,----,----,----,----,3.463,0.0009488,----,----,----,,,,,,----,----,----,,,----,----,----,,,,,----,----,"{'Cs': 0.2760527435133986, 'Cl': 0.5746490854955338, 'Zn': 0.14929817099106762}"
CsCl-ZnCl2,2271,----,0.683-0.317,----,----,----,----,----,----,,,----,----,----,0.05935,26978.46,,,,----,----,----,,,----,----,----,,,,,----,----,"{'Cs': 0.29477772982304706, 'Cl': 0.5684074233923176, 'Zn': 0.1368148467846353}"
CsCl-ZnCl2,2272,----,0.697-0.303,----,----,----,----,----,----,3.471,0.0009296,----,----,----,,,,,,----,----,----,,,----,----,----,,,,,----,----,"{'Cs': 0.3026487190620929, 'Cl': 0.5657837603126357, 'Zn': 0.13156752062527138}"
CsCl-ZnCl2,2273,----,0.827-0.173,----,----,----,----,----,----,3.631,0.0010047,----,----,----,,,,,,----,----,----,,,----,----,----,,,,,----,----,"{'Cs': 0.38057984353428437, 'Cl': 0.5398067188219052, 'Zn': 0.07961343764381039}"
CsCl-ZnCl2,2274,----,0.841-0.159,----,----,----,----,----,----,,,----,----,----,0.08111,23799.83,,,,----,----,----,,,----,----,----,,,,,----,----,"{'Cs': 0.3895321908290876, 'Cl': 0.5368226030569708, 'Zn': 0.07364520611394165}"
CsCl-ZnCl2,2275,----,1.0-0.0,----,----,----,----,----,----,3.802,0.0010953,----,----,----,0.06791,23342.93,,,,----,----,----,,,----,----,----,,,,,----,----,"{'Cs': 0.5, 'Cl': 0.5, 'Zn': 0.0}"
CsClO4-LiClO4,2276,----,0.05-0.95,----,----,----,----,----,----,2.4547,0.0007083,----,----,----,,,,,,----,----,----,,,----,----,----,,,,,----,----,"{'Cs': 0.008333333333333333, 'Cl': 0.16666666666666666, 'O': 0.6666666666666666, 'Li': 0.15833333333333333}"
CsClO4-LiClO4,2277,----,0.15-0.85,----,----,----,----,----,----,2.6545,0.00085,----,----,----,,,,,,----,----,----,,,----,----,----,,,,,----,----,"{'Cs': 0.024999999999999998, 'Cl': 0.16666666666666666, 'O': 0.6666666666666666, 'Li': 0.14166666666666666}"
CsClO4-LiClO4,2278,----,0.25-0.75,----,----,----,----,----,----,2.7751,0.0008925,----,----,----,,,,,,----,----,----,,,----,----,----,,,,,----,----,"{'Cs': 0.041666666666666664, 'Cl': 0.16666666666666666, 'O': 0.6666666666666666, 'Li': 0.125}"
CsF,2279,----,Pure Salt,----,----,----,----,----,----,4.8985,0.0012806,----,----,----,0.101637,22177.04,,,,----,----,----,,,----,----,----,,,,,----,----,"{'Cs': 0.5, 'F': 0.5}"
CsF-CsI,2280,----,0.0-1.0,----,----,----,----,----,----,4.3677,0.001288,----,----,----,,,,,,----,----,----,,,----,----,----,,,,,----,----,"{'Cs': 0.5, 'F': 0.0, 'I': 0.5}"
CsF-CsI,2281,----,0.12-0.88,----,----,----,----,----,----,4.3478,0.0012506,----,----,----,,,,,,----,----,----,,,----,----,----,,,,,----,----,"{'Cs': 0.5, 'F': 0.06, 'I': 0.44}"
CsF-CsI,2282,----,0.25-0.75,----,----,----,----,----,----,4.4337,0.0013058,----,----,----,,,,,,----,----,----,,,----,----,----,,,,,----,----,"{'Cs': 0.5, 'F': 0.125, 'I': 0.375}"
CsF-CsI,2283,----,0.37-0.63,----,----,----,----,----,----,4.4598,0.001301,----,----,----,,,,,,----,----,----,,,----,----,----,,,,,----,----,"{'Cs': 0.5, 'F': 0.185, 'I': 0.315}"
CsF-CsI,2284,----,0.5-0.5,----,----,----,----,----,----,4.4988,0.001294,----,----,----,,,,,,----,----,----,,,----,----,----,,,,,----,----,"{'Cs': 0.5, 'F': 0.25, 'I': 0.25}"
CsF-CsI,2285,----,0.63-0.37,----,----,----,----,----,----,4.5627,0.0012901,----,----,----,,,,,,----,----,----,,,----,----,----,,,,,----,----,"{'Cs': 0.5, 'F': 0.315, 'I': 0.185}"
CsF-CsI,2286,----,0.75-0.25,----,----,----,----,----,----,4.6753,0.0013052,----,----,----,,,,,,----,----,----,,,----,----,----,,,,,----,----,"{'Cs': 0.5, 'F': 0.375, 'I': 0.125}"
CsF-CsI,2287,----,0.88-0.12,----,----,----,----,----,----,4.7959,0.001311,----,----,----,,,,,,----,----,----,,,----,----,----,,,,,----,----,"{'Cs': 0.5, 'F': 0.44, 'I': 0.06}"
CsF-CsI,2288,----,1.0-0.0,----,----,----,----,----,----,4.8135,0.0012105,----,----,----,,,,,,----,----,----,,,----,----,----,,,,,----,----,"{'Cs': 0.5, 'F': 0.5, 'I': 0.0}"
CsI,2289,----,Pure Salt,----,----,----,----,----,----,4.255,0.0011833,----,----,----,0.0772,22701.3,,,,----,----,----,,,----,----,----,,,,,----,----,"{'Cs': 0.5, 'I': 0.5}"
CsI-GdI3,2290,----,0.0-1.0,----,----,----,----,----,----,5.2097,0.0009086,----,----,----,,,,,,----,----,----,,,----,----,----,,,,,----,----,"{'Cs': 0.0, 'I': 0.75, 'Gd': 0.25}"
CsI-GdI3,2291,----,0.1993-0.8007,----,----,----,----,----,----,5.2965,0.0011821,----,----,----,,,,,,----,----,----,,,----,----,----,,,,,----,----,"{'Cs': 0.05533959015938247, 'I': 0.7223302049203087, 'Gd': 0.22233020492030878}"
CsI-GdI3,2292,----,0.4069-0.5931,----,----,----,----,----,----,5.2011,0.0013125,----,----,----,,,,,,----,----,----,,,----,----,----,,,,,----,----,"{'Cs': 0.12770698637875838, 'I': 0.6861465068106208, 'Gd': 0.18614650681062078}"
CsI-GdI3,2293,----,0.5046-0.4954,----,----,----,----,----,----,5.0549,0.0012749,----,----,----,,,,,,----,----,----,,,----,----,----,,,,,----,----,"{'Cs': 0.1687174000267487, 'I': 0.6656412999866257, 'Gd': 0.16564129998662563}"
CsI-GdI3,2294,----,0.6068-0.3932,----,----,----,----,----,----,4.9487,0.0012814,----,----,----,,,,,,----,----,----,,,----,----,----,,,,,----,----,"{'Cs': 0.21777203560149297, 'I': 0.6411139821992535, 'Gd': 0.14111398219925353}"
CsI-GdI3,2295,----,0.7038-0.2962,----,----,----,----,----,----,4.911,0.0013291,----,----,----,,,,,,----,----,----,,,----,----,----,,,,,----,----,"{'Cs': 0.2714858818083629, 'I': 0.6142570590958185, 'Gd': 0.11425705909581856}"
CsI-GdI3,2296,----,0.7968-0.2032,----,----,----,----,----,----,4.804,0.0013292,----,----,----,,,,,,----,----,----,,,----,----,----,,,,,----,----,"{'Cs': 0.33111702127659576, 'I': 0.5844414893617021, 'Gd': 0.08444148936170214}"
CsI-GdI3,2297,----,1.0-0.0,----,----,----,----,----,----,4.2743,0.0012,----,----,----,,,,,,----,----,----,,,----,----,----,,,,,----,----,"{'Cs': 0.5, 'I': 0.5, 'Gd': 0.0}"
CsI-LaI3,2298,----,0.0-1.0,----,----,----,----,----,----,5.4581,0.0011109,----,----,----,,,,,,----,----,----,,,----,----,----,,,,,----,----,"{'Cs': 0.0, 'I': 0.75, 'La': 0.25}"
CsI-LaI3,2299,----,0.211-0.789,----,----,----,----,----,----,5.2945,0.0012018,----,----,----,,,,,,----,----,----,,,----,----,----,,,,,----,----,"{'Cs': 0.058971492453884854, 'I': 0.7205142537730576, 'La': 0.22051425377305758}"
CsI-LaI3,2300,----,0.3978-0.6022,----,----,----,----,----,----,5.0863,0.0012203,----,----,----,,,,,,----,----,----,,,----,----,----,,,,,----,----,"{'Cs': 0.1241418050181001, 'I': 0.68792909749095, 'La': 0.1879290974909499}"
CsI-LaI3,2301,----,0.4967-0.5033,----,----,----,----,----,----,4.9105,0.0011801,----,----,----,,,,,,----,----,----,,,----,----,----,,,,,----,----,"{'Cs': 0.16520321958358278, 'I': 0.6673983902082087, 'La': 0.1673983902082086}"
CsI-LaI3,2302,----,0.594-0.406,----,----,----,----,----,----,4.7501,0.0011508,----,----,----,,,,,,----,----,----,,,----,----,----,,,,,----,----,"{'Cs': 0.2112375533428165, 'I': 0.6443812233285917, 'La': 0.14438122332859177}"
CsI-LaI3,2303,----,0.6952-0.3048,----,----,----,----,----,----,4.6412,0.0011568,----,----,----,,,,,,----,----,----,,,----,----,----,,,,,----,----,"{'Cs': 0.26640098099325565, 'I': 0.6167995095033721, 'La': 0.11679950950337216}"
CsI-LaI3,2304,----,0.7927-0.2073,----,----,----,----,----,----,4.5019,0.0011267,----,----,----,,,,,,----,----,----,,,----,----,----,,,,,----,----,"{'Cs': 0.32829454153897125, 'I': 0.5858527292305143, 'La': 0.08585272923051437}"
CsI-LaI3,2305,----,1.0-0.0,----,----,----,----,----,----,4.2743,0.0012,----,----,----,,,,,,----,----,----,,,----,----,----,,,,,----,----,"{'Cs': 0.5, 'I': 0.5, 'La': 0.0}"
CsI-LiI,2306,----,0.0-1.0,----,----,----,----,----,----,3.7063,0.0008172,----,----,----,,,,,,----,----,----,,,----,----,----,,,,,----,----,"{'Cs': 0.0, 'I': 0.5, 'Li': 0.5}"
CsI-LiI,2307,----,0.193-0.807,----,----,----,----,----,----,3.9283,0.0010303,----,----,----,,,,,,----,----,----,,,----,----,----,,,,,----,----,"{'Cs': 0.0965, 'I': 0.5, 'Li': 0.4035}"
CsI-LiI,2308,----,0.217-0.783,----,----,----,----,----,----,4.0206,0.0010867,----,----,----,,,,,,----,----,----,,,----,----,----,,,,,----,----,"{'Cs': 0.1085, 'I': 0.5, 'Li': 0.3915}"
CsI-LiI,2309,----,0.534-0.466,----,----,----,----,----,----,4.0131,0.0010564,----,----,----,,,,,,----,----,----,,,----,----,----,,,,,----,----,"{'Cs': 0.267, 'I': 0.5, 'Li': 0.233}"
CsI-LiI,2310,----,0.788-0.212,----,----,----,----,----,----,4.2166,0.001231,----,----,----,,,,,,----,----,----,,,----,----,----,,,,,----,----,"{'Cs': 0.394, 'I': 0.5, 'Li': 0.106}"
CsI-LiI,2311,----,1.0-0.0,----,----,----,----,----,----,4.3345,0.0012568,----,----,----,,,,,,----,----,----,,,----,----,----,,,,,----,----,"{'Cs': 0.5, 'I': 0.5, 'Li': 0.0}"
CsI-NdI3,2312,----,0.0-1.0,----,----,----,----,----,----,5.4069,0.0010701,----,----,----,,,,,,----,----,----,,,----,----,----,,,,,----,----,"{'Cs': 0.0, 'I': 0.75, 'Nd': 0.25}"
CsI-NdI3,2313,----,0.2029-0.7971,----,----,----,----,----,----,5.3599,0.0012435,----,----,----,,,,,,----,----,----,,,----,----,----,,,,,----,----,"{'Cs': 0.056452061654888426, 'I': 0.7217739691725558, 'Nd': 0.22177396917255576}"
CsI-NdI3,2314,----,0.4081-0.5919,----,----,----,----,----,----,5.0529,0.0011999,----,----,----,,,,,,----,----,----,,,----,----,----,,,,,----,----,"{'Cs': 0.1281801620704818, 'I': 0.6859099189647591, 'Nd': 0.18590991896475909}"
CsI-NdI3,2315,----,0.5-0.5,----,----,----,----,----,----,4.8922,0.0011643,----,----,----,,,,,,----,----,----,,,----,----,----,,,,,----,----,"{'Cs': 0.16666666666666666, 'I': 0.6666666666666666, 'Nd': 0.16666666666666666}"
CsI-NdI3,2316,----,0.5993-0.4007,----,----,----,----,----,----,4.7615,0.0011421,----,----,----,,,,,,----,----,----,,,----,----,----,,,,,----,----,"{'Cs': 0.21392874991075891, 'I': 0.6430356250446205, 'Nd': 0.14303562504462053}"
CsI-NdI3,2317,----,0.7006-0.2994,----,----,----,----,----,----,4.7125,0.0011889,----,----,----,,,,,,----,----,----,,,----,----,----,,,,,----,----,"{'Cs': 0.26958596275203944, 'I': 0.6152070186239803, 'Nd': 0.1152070186239803}"
CsI-NdI3,2318,----,0.7983-0.2017,----,----,----,----,----,----,4.6451,0.001233,----,----,----,,,,,,----,----,----,,,----,----,----,,,,,----,----,"{'Cs': 0.33215444786552384, 'I': 0.5839227760672381, 'Nd': 0.08392277606723808}"
CsI-NdI3,2319,----,1.0-0.0,----,----,----,----,----,----,4.2743,0.0012,----,----,----,,,,,,----,----,----,,,----,----,----,,,,,----,----,"{'Cs': 0.5, 'I': 0.5, 'Nd': 0.0}"
CsNO2,2320,----,Pure Salt,----,----,----,----,----,----,,,----,----,----,0.1058,17627.49,,,,----,----,----,,,----,----,----,,,,,----,----,"{'Cs': 0.25, 'N': 0.25, 'O': 0.5}"
CsNO3,2321,----,Pure Salt,----,----,----,----,----,----,3.6206,0.00116605,----,----,----,0.039363,23193.14,,,,----,----,----,,,----,----,----,,,,,----,----,"{'Cs': 0.2, 'N': 0.2, 'O': 0.6}"
CsNO3-KNO3,2322,----,0.0-1.0,----,----,----,----,----,----,2.3363,0.0007592,----,----,----,0.07375,18665.14,,,,----,----,----,,,----,----,----,,,,,----,----,"{'Cs': 0.0, 'N': 0.2, 'O': 0.6, 'K': 0.2}"
CsNO3-KNO3,2323,----,0.25-0.75,----,----,----,----,----,----,2.7095,0.0008717,----,----,----,0.06704,19351.32,,,,----,----,----,,,----,----,----,,,,,----,----,"{'Cs': 0.05, 'N': 0.2, 'O': 0.6, 'K': 0.15}"
CsNO3-KNO3,2324,----,0.5-0.5,----,----,----,----,----,----,3.0474,0.0009909,----,----,----,0.07851,18690.24,,,,----,----,----,,,----,----,----,,,,,----,----,"{'Cs': 0.1, 'N': 0.2, 'O': 0.6, 'K': 0.1}"
CsNO3-KNO3,2325,----,0.75-0.25,----,----,----,----,----,----,3.3324,0.0010615,----,----,----,0.0845664,18583.97,,,,----,----,----,,,----,----,----,,,,,----,----,"{'Cs': 0.15, 'N': 0.2, 'O': 0.6, 'K': 0.05}"
CsNO3-KNO3,2326,----,1.0-0.0,----,----,----,----,----,----,3.5845,0.0011269,----,----,----,0.05236,22020.76,,,,----,----,----,,,----,----,----,,,,,----,----,"{'Cs': 0.2, 'N': 0.2, 'O': 0.6, 'K': 0.0}"
CsNO3-LiNO3,2327,----,0.0-1.0,----,----,----,----,----,----,2.17212,0.00070212,----,----,----,0.08363,18690.24,,,,----,----,----,,,----,----,----,,,,,----,----,"{'Cs': 0.0, 'N': 0.2, 'O': 0.6, 'Li': 0.2}"
CsNO3-LiNO3,2328,----,0.1-0.9,----,----,----,----,----,----,2.3369,0.00070965,----,----,----,,,,,,----,----,----,,,----,----,----,,,,,----,----,"{'Cs': 0.02, 'N': 0.2, 'O': 0.6, 'Li': 0.18}"
CsNO3-LiNO3,2329,----,0.2-0.8,----,----,----,----,----,----,2.5017,0.00073223,----,----,----,0.0905,17485.23,,,,----,----,----,,,----,----,----,,,,,----,----,"{'Cs': 0.039999999999999994, 'N': 0.19999999999999996, 'O': 0.6, 'Li': 0.15999999999999998}"
CsNO3-LiNO3,2330,----,0.3-0.7,----,----,----,----,----,----,2.6666,0.00076986,----,----,----,,,,,,----,----,----,,,----,----,----,,,,,----,----,"{'Cs': 0.06000000000000001, 'N': 0.20000000000000004, 'O': 0.6, 'Li': 0.14}"
CsNO3-LiNO3,2331,----,0.4-0.6,----,----,----,----,----,----,2.8314,0.00082254,----,----,----,0.1199,15669.34,,,,----,----,----,,,----,----,----,,,,,----,----,"{'Cs': 0.08, 'N': 0.2, 'O': 0.6, 'Li': 0.12}"
CsNO3-LiNO3,2332,----,0.43-0.57,----,----,----,----,----,----,2.8808,0.00084128,----,----,----,,,,,,----,----,----,,,----,----,----,,,,,----,----,"{'Cs': 0.086, 'N': 0.2, 'O': 0.6, 'Li': 0.11399999999999999}"
CsNO3-LiNO3,2333,----,0.5-0.5,----,----,----,----,----,----,2.9962,0.00089028,----,----,----,,,,,,----,----,----,,,----,----,----,,,,,----,----,"{'Cs': 0.1, 'N': 0.2, 'O': 0.6, 'Li': 0.1}"
CsNO3-LiNO3,2334,----,0.6-0.4,----,----,----,----,----,----,3.161,0.00097306,----,----,----,0.1118,16203.65,,,,----,----,----,,,----,----,----,,,,,----,----,"{'Cs': 0.12, 'N': 0.2, 'O': 0.6, 'Li': 0.08}"
CsNO3-LiNO3,2335,----,0.7-0.3,----,----,----,----,----,----,3.3258,0.0010709,----,----,----,,,,,,----,----,----,,,----,----,----,,,,,----,----,"{'Cs': 0.14, 'N': 0.20000000000000004, 'O': 0.6, 'Li': 0.06000000000000001}"
CsNO3-LiNO3,2336,----,0.8-0.2,----,----,----,----,----,----,3.4906,0.00118379,----,----,----,0.09988,17380.63,,,,----,----,----,,,----,----,----,,,,,----,----,"{'Cs': 0.15999999999999998, 'N': 0.19999999999999996, 'O': 0.6, 'Li': 0.039999999999999994}"
CsNO3-LiNO3,2337,----,0.9-0.1,----,----,----,----,----,----,3.6554,0.00131174,----,----,----,,,,,,----,----,----,,,----,----,----,,,,,----,----,"{'Cs': 0.18, 'N': 0.2, 'O': 0.6, 'Li': 0.02}"
CsNO3-LiNO3,2338,----,1.0-0.0,----,----,----,----,----,----,3.8202,0.00145457,----,----,----,0.05236,22020.76,,,,----,----,----,,,----,----,----,,,,,----,----,"{'Cs': 0.2, 'N': 0.2, 'O': 0.6, 'Li': 0.0}"
CsNO3-NaNO3,2339,----,0.0-1.0,----,----,----,----,----,----,2.3336,0.0007319,----,----,----,0.1027,16313.69,,,,----,----,----,,,----,----,----,,,,,----,----,"{'Cs': 0.0, 'N': 0.2, 'O': 0.6, 'Na': 0.2}"
CsNO3-NaNO3,2340,----,0.25-0.75,----,----,----,----,----,----,2.748,0.0008642,----,----,----,0.066,18853.42,,,,----,----,----,,,----,----,----,,,,,----,----,"{'Cs': 0.05, 'N': 0.2, 'O': 0.6, 'Na': 0.15}"
CsNO3-NaNO3,2341,----,0.45-0.55,----,----,----,----,----,----,3.0033,0.00093045,----,----,----,,,,,,----,----,----,,,----,----,----,,,,,----,----,"{'Cs': 0.09, 'N': 0.2, 'O': 0.6, 'Na': 0.11000000000000001}"
CsNO3-NaNO3,2342,----,0.5-0.5,----,----,----,----,----,----,3.1321,0.00105835,----,----,----,0.08442,17786.48,,,,----,----,----,,,----,----,----,,,,,----,----,"{'Cs': 0.1, 'N': 0.2, 'O': 0.6, 'Na': 0.1}"
CsNO3-NaNO3,2343,----,0.75-0.25,----,----,----,----,----,----,3.3626,0.0010727,----,----,----,0.103,17146.32,,,,----,----,----,,,----,----,----,,,,,----,----,"{'Cs': 0.15, 'N': 0.2, 'O': 0.6, 'Na': 0.05}"
CsNO3-NaNO3,2344,----,1.0-0.0,----,----,----,----,----,----,3.5845,0.00112692,----,----,----,0.05236,22020.76,,,,----,----,----,,,----,----,----,,,,,----,----,"{'Cs': 0.2, 'N': 0.2, 'O': 0.6, 'Na': 0.0}"
CsNO3-RbNO3,2345,----,0.0-1.0,----,----,----,----,----,----,3.118,0.0010508,----,----,----,0.13076,16594.02,,,,----,----,----,,,----,----,----,,,,,----,----,"{'Cs': 0.0, 'N': 0.2, 'O': 0.6, 'Rb': 0.2}"
CsNO3-RbNO3,2346,----,0.1-0.9,----,----,----,----,----,----,3.1576,0.00104286,----,----,----,,,,,,----,----,----,,,----,----,----,,,,,----,----,"{'Cs': 0.02, 'N': 0.2, 'O': 0.6, 'Rb': 0.18}"
CsNO3-RbNO3,2347,----,0.173-0.827,----,----,----,----,----,----,3.1907,0.00104403,----,----,----,,,,,,----,----,----,,,----,----,----,,,,,----,----,"{'Cs': 0.0346, 'N': 0.2, 'O': 0.6, 'Rb': 0.1654}"
CsNO3-RbNO3,2348,----,0.2-0.8,----,----,----,----,----,----,3.2029,0.00104462,----,----,----,,,,,,----,----,----,,,----,----,----,,,,,----,----,"{'Cs': 0.039999999999999994, 'N': 0.19999999999999996, 'O': 0.6, 'Rb': 0.15999999999999998}"
CsNO3-RbNO3,2349,----,0.25-0.75,----,----,----,----,----,----,,,----,----,----,0.13671,16175.61,,,,----,----,----,,,----,----,----,,,,,----,----,"{'Cs': 0.05, 'N': 0.2, 'O': 0.6, 'Rb': 0.15}"
CsNO3-RbNO3,2350,----,0.3-0.7,----,----,----,----,----,----,3.2482,0.00104756,----,----,----,,,,,,----,----,----,,,----,----,----,,,,,----,----,"{'Cs': 0.06000000000000001, 'N': 0.20000000000000004, 'O': 0.6, 'Rb': 0.14}"
CsNO3-RbNO3,2351,----,0.4-0.6,----,----,----,----,----,----,3.2936,0.00105167,----,----,----,,,,,,----,----,----,,,----,----,----,,,,,----,----,"{'Cs': 0.08, 'N': 0.2, 'O': 0.6, 'Rb': 0.12}"
CsNO3-RbNO3,2352,----,0.5-0.5,----,----,----,----,----,----,3.3389,0.00105696,----,----,----,0.11333,17217.45,,,,----,----,----,,,----,----,----,,,,,----,----,"{'Cs': 0.1, 'N': 0.2, 'O': 0.6, 'Rb': 0.1}"
CsNO3-RbNO3,2353,----,0.6-0.4,----,----,----,----,----,----,3.3842,0.00106342,----,----,----,,,,,,----,----,----,,,----,----,----,,,,,----,----,"{'Cs': 0.12, 'N': 0.2, 'O': 0.6, 'Rb': 0.08}"
CsNO3-RbNO3,2354,----,0.7-0.3,----,----,----,----,----,----,3.4296,0.00107106,----,----,----,,,,,,----,----,----,,,----,----,----,,,,,----,----,"{'Cs': 0.14, 'N': 0.20000000000000004, 'O': 0.6, 'Rb': 0.06000000000000001}"
CsNO3-RbNO3,2355,----,0.75-0.25,----,----,----,----,----,----,,,----,----,----,0.07781,19499.44,,,,----,----,----,,,----,----,----,,,,,----,----,"{'Cs': 0.15, 'N': 0.2, 'O': 0.6, 'Rb': 0.05}"
CsNO3-RbNO3,2356,----,0.8-0.2,----,----,----,----,----,----,3.4749,0.00107987,----,----,----,,,,,,----,----,----,,,----,----,----,,,,,----,----,"{'Cs': 0.15999999999999998, 'N': 0.19999999999999996, 'O': 0.6, 'Rb': 0.039999999999999994}"
CsNO3-RbNO3,2357,----,0.9-0.1,----,----,----,----,----,----,3.5202,0.00108986,----,----,----,,,,,,----,----,----,,,----,----,----,,,,,----,----,"{'Cs': 0.18, 'N': 0.2, 'O': 0.6, 'Rb': 0.02}"
CsNO3-RbNO3,2358,----,1.0-0.0,----,----,----,----,----,----,3.5845,0.00112692,----,----,----,0.05236,22020.76,,,,----,----,----,,,----,----,----,,,,,----,----,"{'Cs': 0.2, 'N': 0.2, 'O': 0.6, 'Rb': 0.0}"
CsPO3,2359,----,Pure Salt,----,----,----,----,----,----,3.8253,0.000732,----,----,----,,,,,,----,----,----,,,----,----,----,,,,,----,----,"{'Cs': 0.2, 'P': 0.2, 'O': 0.6}"
CsSCN,2360,----,Pure Salt,----,----,----,----,----,----,3.0462,0.0007952,----,----,----,,,,,,----,----,----,,,----,----,----,,,,,----,----,"{'Cs': 0.25, 'S': 0.25, 'C': 0.25, 'N': 0.25}"
Cu2S,2361,----,Pure Salt,----,----,----,----,----,----,5.4,1e-06,----,----,----,0.3062,32361.27,,,,----,----,----,,,----,----,----,,,,,----,----,"{'Cu': 0.6666666666666666, 'S': 0.3333333333333333}"
Cu2S-FeS,2362,----,0.0-1.0,----,----,----,----,----,----,,,----,----,----,0.3327,29434.1,,,,----,----,----,,,----,----,----,,,,,----,----,"{'Cu': 0.0, 'S': 0.5, 'Fe': 0.5}"
Cu2S-FeS,2363,----,0.058-0.942,----,----,----,----,----,----,,,----,----,----,0.316,27565.91,,,,----,----,----,,,----,----,----,,,,,----,----,"{'Cu': 0.05636540330417882, 'S': 0.4859086491739553, 'Fe': 0.4577259475218659}"
Cu2S-FeS,2364,----,0.1216-0.8784,----,----,----,----,----,----,,,----,----,----,0.5514,18994.0,,,,----,----,----,,,----,----,----,,,,,----,----,"{'Cu': 0.11463046757164405, 'S': 0.471342383107089, 'Fe': 0.41402714932126694}"
Cu2S-FeS,2365,----,0.1919-0.8081,----,----,----,----,----,----,,,----,----,----,0.4937,19867.22,,,,----,----,----,,,----,----,----,,,,,----,----,"{'Cu': 0.17509922897942423, 'S': 0.45622519275514395, 'Fe': 0.36867557826543185}"
Cu2S-FeS,2366,----,0.2687-0.7313,----,----,----,----,----,----,,,----,----,----,0.6017,16154.28,,,,----,----,----,,,----,----,----,,,,,----,----,"{'Cu': 0.23687574381804558, 'S': 0.4407810640454886, 'Fe': 0.3223431921364658}"
Cu2S-FeS,2367,----,0.3556-0.6444,----,----,----,----,----,----,,,----,----,----,0.5094,18193.59,,,,----,----,----,,,----,----,----,,,,,----,----,"{'Cu': 0.30191883172015627, 'S': 0.42452029206996095, 'Fe': 0.27356087620988284}"
Cu2S-FeS,2368,----,0.4531-0.5469,----,----,----,----,----,----,,,----,----,----,0.4383,20826.21,,,,----,----,----,,,----,----,----,,,,,----,----,"{'Cu': 0.3694101341160165, 'S': 0.40764746647099587, 'Fe': 0.22294239941298766}"
Cu2S-FeS,2369,----,0.5634-0.4366,----,----,----,----,----,----,,,----,----,----,0.448,21301.1,,,,----,----,----,,,----,----,----,,,,,----,----,"{'Cu': 0.4395724428493407, 'S': 0.3901068892876648, 'Fe': 0.17032066786299443}"
Cu2S-FeS,2370,----,0.6881-0.3119,----,----,----,----,----,----,,,----,----,----,0.3226,26898.97,,,,----,----,----,,,----,----,----,,,,,----,----,"{'Cu': 0.5119601205312303, 'S': 0.3720099698671924, 'Fe': 0.11602990960157733}"
Cu2S-FeS,2371,----,0.8324-0.1677,----,----,----,----,----,----,,,----,----,----,0.3141,29353.34,,,,----,----,----,,,----,----,----,,,,,----,----,"{'Cu': 0.5877285885758666, 'S': 0.3530678528560333, 'Fe': 0.05920355856809997}"
Cu2S-FeS,2372,----,1.0-0.0,----,----,----,----,----,----,,,----,----,----,0.3062,32361.27,,,,----,----,----,,,----,----,----,,,,,----,----,"{'Cu': 0.6666666666666666, 'S': 0.3333333333333333, 'Fe': 0.0}"
Cu2S-Ni3S2,2373,----,0.0-1.0,----,----,----,----,----,----,,,----,----,----,0.3704,28444.14,,,,----,----,----,,,----,----,----,,,,,----,----,"{'Cu': 0.0, 'S': 0.4, 'Ni': 0.6}"
Cu2S-Ni3S2,2374,----,0.1438-0.8562,----,----,----,----,----,----,,,----,----,----,0.1085,44033.57,,,,----,----,----,,,----,----,----,,,,,----,----,"{'Cu': 0.06103047279517869, 'S': 0.39389695272048214, 'Ni': 0.5450725744843392}"
Cu2S-Ni3S2,2375,----,0.2745-0.7255,----,----,----,----,----,----,,,----,----,----,0.283,28071.76,,,,----,----,----,,,----,----,----,,,,,----,----,"{'Cu': 0.12334306897326446, 'S': 0.38766569310267357, 'Ni': 0.488991237924062}"
Cu2S-Ni3S2,2376,----,0.3937-0.6063,----,----,----,----,----,----,,,----,----,----,0.6017,16154.28,,,,----,----,----,,,----,----,----,,,,,----,----,"{'Cu': 0.18691544414375924, 'S': 0.3813084555856241, 'Ni': 0.43177610027061675}"
Cu2S-Ni3S2,2377,----,0.501-0.499,----,----,----,----,----,----,,,----,----,----,0.7149,13198.65,,,,----,----,----,,,----,----,----,,,,,----,----,"{'Cu': 0.25062531265632815, 'S': 0.3749374687343672, 'Ni': 0.3744372186093046}"
Cu2S-Ni3S2,2378,----,0.6015-0.3985,----,----,----,----,----,----,,,----,----,----,0.6351,15761.81,,,,----,----,----,,,----,----,----,,,,,----,----,"{'Cu': 0.31682907558598894, 'S': 0.3683170924414011, 'Ni': 0.31485383197260997}"
Cu2S-Ni3S2,2379,----,0.6943-0.3057,----,----,----,----,----,----,,,----,----,----,0.6357,16524.57,,,,----,----,----,,,----,----,----,,,,,----,----,"{'Cu': 0.38450462424544496, 'S': 0.3615495375754555, 'Ni': 0.2539458381790995}"
Cu2S-Ni3S2,2380,----,0.7788-0.2212,----,----,----,----,----,----,,,----,----,----,0.6701,16840.46,,,,----,----,----,,,----,----,----,,,,,----,----,"{'Cu': 0.4524750174297002, 'S': 0.35475249825703, 'Ni': 0.1927724843132698}"
Cu2S-Ni3S2,2381,----,0.8584-0.1416,----,----,----,----,----,----,,,----,----,----,0.6239,19235.43,,,,----,----,----,,,----,----,----,,,,,----,----,"{'Cu': 0.5229044834307993, 'S': 0.3477095516569201, 'Ni': 0.12938596491228072}"
Cu2S-Ni3S2,2382,----,0.9309-0.0691,----,----,----,----,----,----,,,----,----,----,0.594,21187.71,,,,----,----,----,,,----,----,----,,,,,----,----,"{'Cu': 0.5932700274042445, 'S': 0.34067299725957556, 'Ni': 0.06605697533617998}"
Cu2S-Ni3S2,2383,----,1.0-0.0,----,----,----,----,----,----,,,----,----,----,0.3102,32112.32,,,,----,----,----,,,----,----,----,,,,,----,----,"{'Cu': 0.6666666666666666, 'S': 0.3333333333333333, 'Ni': 0.0}"
CuCl,2384,----,Pure Salt,----,----,----,----,----,----,4.226,0.00076,----,----,----,0.1042,21234.16,,,,----,----,----,,,----,----,----,,,,,----,----,"{'Cu': 0.5, 'Cl': 0.5}"
CuCl-Cu2S,2385,----,0.306-0.694,----,----,----,----,----,----,5.0206,0.0003535,----,----,----,,,,,,----,----,----,,,----,----,----,,,,,----,----,"{'Cu': 0.6288047512991833, 'Cl': 0.11358574610244988, 'S': 0.25760950259836674}"
CuCl-Cu2S,2386,----,0.45-0.55,----,----,----,----,----,----,4.8082,0.0003397,----,----,----,,,,,,----,----,----,,,----,----,----,,,,,----,----,"{'Cu': 0.6078431372549019, 'Cl': 0.1764705882352941, 'S': 0.2156862745098039}"
CuCl-Cu2S,2387,----,0.551-0.449,----,----,----,----,----,----,4.8889,0.0005032,----,----,----,,,,,,----,----,----,,,----,----,----,,,,,----,----,"{'Cu': 0.5916700694160881, 'Cl': 0.2249897917517354, 'S': 0.18334013883217637}"
CuCl-Cu2S,2388,----,0.633-0.367,----,----,----,----,----,----,4.8723,0.0005594,----,----,----,,,,,,----,----,----,,,----,----,----,,,,,----,----,"{'Cu': 0.5775242923531897, 'Cl': 0.2674271229404309, 'S': 0.1550485847063794}"
CuCl-Cu2S,2389,----,0.668-0.332,----,----,----,----,----,----,4.7148,0.0004793,----,----,----,,,,,,----,----,----,,,----,----,----,,,,,----,----,"{'Cu': 0.5711835334476844, 'Cl': 0.2864493996569468, 'S': 0.14236706689536877}"
CuCl-Cu2S,2390,----,0.746-0.254,----,----,----,----,----,----,4.7106,0.0006015,----,----,----,,,,,,----,----,----,,,----,----,----,,,,,----,----,"{'Cu': 0.5563442768411713, 'Cl': 0.33096716947648624, 'S': 0.1126885536823425}"
CuCl-Cu2S,2391,----,0.79-0.21,----,----,----,----,----,----,4.8453,0.0008293,----,----,----,,,,,,----,----,----,,,----,----,----,,,,,----,----,"{'Cu': 0.5475113122171945, 'Cl': 0.3574660633484163, 'S': 0.09502262443438914}"
CuCl-Cu2S,2392,----,0.825-0.175,----,----,----,----,----,----,4.6461,0.0008146,----,----,----,,,,,,----,----,----,,,----,----,----,,,,,----,----,"{'Cu': 0.5402298850574713, 'Cl': 0.37931034482758624, 'S': 0.08045977011494253}"
CuCl-Cu2S,2393,----,0.864-0.136,----,----,----,----,----,----,4.6601,0.00072,----,----,----,,,,,,----,----,----,,,----,----,----,,,,,----,----,"{'Cu': 0.5318352059925094, 'Cl': 0.4044943820224719, 'S': 0.06367041198501873}"
CuCl-Cu2S,2394,----,0.903-0.097,----,----,----,----,----,----,4.5956,0.0008495,----,----,----,,,,,,----,----,----,,,----,----,----,,,,,----,----,"{'Cu': 0.5231282784930854, 'Cl': 0.43061516452074394, 'S': 0.04625655698617072}"
CuCl-Cu2S,2395,----,0.934-0.066,----,----,----,----,----,----,4.5128,0.0008201,----,----,----,,,,,,----,----,----,,,----,----,----,,,,,----,----,"{'Cu': 0.5159728944820909, 'Cl': 0.45208131655372696, 'S': 0.031945788964181994}"
CuCl-Cu2S,2396,----,0.942-0.058,----,----,----,----,----,----,4.4748,0.0008309,----,----,----,,,,,,----,----,----,,,----,----,----,,,,,----,----,"{'Cu': 0.5140913508260447, 'Cl': 0.4577259475218659, 'S': 0.02818270165208941}"
CuCl-Cu2S,2397,----,0.952-0.048,----,----,----,----,----,----,3.83,8.37e-05,----,----,----,,,,,,----,----,----,,,----,----,----,,,,,----,----,"{'Cu': 0.51171875, 'Cl': 0.46484374999999994, 'S': 0.0234375}"
CuCl-Cu2S,2398,----,0.964-0.036,----,----,----,----,----,----,4.4484,0.0008462,----,----,----,,,,,,----,----,----,,,----,----,----,,,,,----,----,"{'Cu': 0.5088408644400786, 'Cl': 0.47347740667976423, 'S': 0.01768172888015717}"
CuCl-Cu2S,2399,----,1.0-0.0,----,----,----,----,----,----,4.2995,0.000793,----,----,----,,,,,,----,----,----,,,----,----,----,,,,,----,----,"{'Cu': 0.5, 'Cl': 0.5, 'S': 0.0}"
