Repository: tanoret/MoltenSaltPropnet

# MoltenSaltPropnet
Physics-informed deep-learning toolkit for predicting **thermophysical properties of molten-salt mixtures** from chemical composition and temperature.

---

## Data Pipeline

1. **Source** – Raw NIST SALTDBLEAN CSVs (`density-csv.csv`, `viscosity-csv.csv`, …).  
2. **Pre-processing** – `data_processor.ipynb` cleans columns, harmonizes units, expands polynomial coefficients, and outputs `saltdblean_processed.csv`.  
3. **Loading** – `SALTDBLEANProcessor.from_csv(...)` handles:  
   * NaN imputation / type coercion  
   * Composition normalization  
   * Train/validation/test splits with reproducible seeds  
4.

File: data/saltdblean_janz_processed.csv (part 15 of 28)
MgF2,15,62.3018,Pure Salt,1534.2,2,Kojima 1968 [83],2512,----,Ruff 1928 [123],3.24,0.000524,1650-2100,3,Kirshenbaum 1960 [80],0.187,32100.0,,,,1514.7-1853.2,3,Takeda 2015 [135],0.867,-0.000141,1536-2400,20,Gheribi 2014 [58],,,,,----,----,"{'Mg': 0.3333333333333333, 'F': 0.6666666666666666}"
NaCl,16,58.4428,Pure Salt,1073.8,1,Dawson 1963 [44],1715,----,Ruff 1921 [124],2.14,0.000543,1076.2-1303.2,1,Van Artsdalen 1955 [144],0.0893,22000.0,,,,1083.2-1203.2,1,Torklep 1979 [142],0.712,-0.00018,1170-1441,8,Nagasaka 1992 [102],77.7638,-0.0075312,,,10,Barin 1977 [8],"{'Na': 0.5, 'Cl': 0.5}"
NaF,17,41.9882,Pure Salt,1268,2,Cantor 1961 [30],1978,----,Ruff 1922 [125],2.76,0.000636,1273-1373,1,Paucirova 1970 [111],0.12,26500.0,,,,1273-1373,1,Brockner 1979 [27],1.26,-0.00028,1268.15-1800,20,Gheribi 2014 [58],72.989,,,,5,Obrien 1957 [106],"{'Na': 0.5, 'F': 0.5}"
NdCl3,18,250.599,Pure Salt,1031,2,Druding 1961 [49],1897,10,Glushko 1972 [61],4.26,0.00093,1082-1272,3,Cho 1972 [38],0.0851,36900.0,,,,1030-1237,3,Hayashi 1997 [63],,,----,----,----,,,,,----,----,"{'Nd': 0.25, 'Cl': 0.75}"
CuSCN-N(C3H7)4SCN,2400,----,0.0-1.0,----,----,----,----,----,----,1.079,0.0005397,----,----,----,2.48274e-05,44100.1,,,,----,----,----,,,----,----,----,,,,,----,----,"{'Cu': 0.0, 'S': 0.07142857142857142, 'C': 0.2857142857142857, 'N': 0.14285714285714285, 'H': 0.5}"
CuSCN-N(C3H7)4SCN,2401,----,0.07-0.93,----,----,----,----,----,----,1.0965,0.0005481,----,----,----,1.31219e-05,46736.06,,,,----,----,----,,,----,----,----,,,,,----,----,"{'Cu': 0.005263157894736842, 'S': 0.07518796992481203, 'C': 0.2849624060150376, 'N': 0.14511278195488722, 'H': 0.48947368421052634}"
CuSCN-N(C3H7)4SCN,2402,----,0.181-0.819,----,----,----,----,----,----,1.1216,0.0005412,----,----,----,2.699e-06,52844.8,,,,----,----,----,,,----,----,----,,,,,----,----,"{'Cu': 0.014848236259228877, 'S': 0.08203445447087777, 'C': 0.28359310910582447, 'N': 0.14922067268252667, 'H': 0.47030352748154225}"
CuSCN-N(C3H7)4SCN,2403,----,0.254-0.746,----,----,----,----,----,----,1.1434,0.0005411,----,----,----,5.911e-07,58451.46,,,,----,----,----,,,----,----,----,,,,,----,----,"{'Cu': 0.022164048865619547, 'S': 0.08726003490401397, 'C': 0.28254799301919725, 'N': 0.15235602094240838, 'H': 0.4556719022687609}"
CuSCN-N(C3H7)4SCN,2404,----,0.307-0.693,----,----,----,----,----,----,1.1711,0.0005642,----,----,----,1.863e-07,62677.37,,,,----,----,----,,,----,----,----,,,,,----,----,"{'Cu': 0.02808783165599268, 'S': 0.09149130832570906, 'C': 0.2817017383348582, 'N': 0.15489478499542542, 'H': 0.44382433668801463}"
CuSCN-N(C3H7)4SCN,2405,----,0.379-0.621,----,----,----,----,----,----,1.2076,0.0005871,----,----,----,7.04e-08,65982.78,,,,----,----,----,,,----,----,----,,,,,----,----,"{'Cu': 0.03712047012732615, 'S': 0.09794319294809012, 'C': 0.280411361410382, 'N': 0.15876591576885407, 'H': 0.42575905974534767}"
CuSCN-N(C3H7)4SCN,2406,----,0.439-0.561,----,----,----,----,----,----,1.2494,0.0006237,----,----,----,3.272e-07,61463.99,,,,----,----,----,,,----,----,----,,,,,----,----,"{'Cu': 0.04568158168574401, 'S': 0.10405827263267428, 'C': 0.27918834547346516, 'N': 0.16243496357960457, 'H': 0.40863683662851197}"
CuSCN-N(C3H7)4SCN,2407,----,0.5-0.5,----,----,----,----,----,----,1.2923,0.000645,----,----,----,1.842e-07,63974.43,,,,----,----,----,,,----,----,----,,,,,----,----,"{'Cu': 0.05555555555555555, 'S': 0.1111111111111111, 'C': 0.2777777777777778, 'N': 0.16666666666666666, 'H': 0.3888888888888889}"
CuSCN-N(C3H7)4SCN,2408,----,0.517-0.483,----,----,----,----,----,----,1.2973,0.0006277,----,----,----,,,,,,----,----,----,,,----,----,----,,,,,----,----,"{'Cu': 0.058550396375990944, 'S': 0.11325028312570781, 'C': 0.2773499433748584, 'N': 0.1679501698754247, 'H': 0.38289920724801807}"
DyCl3,2409,----,Pure Salt,----,----,----,----,----,----,4.2668,0.0006821,----,----,----,0.417111,19004.05,,,,----,----,----,,,----,----,----,,,,,----,----,"{'Dy': 0.25, 'Cl': 0.75}"
FeCl2,2410,----,Pure Salt,----,----,----,----,----,----,2.8754,0.000555,----,----,----,,,,,,----,----,----,,,----,----,----,,,,,----,----,"{'Fe': 0.3333333333333333, 'Cl': 0.6666666666666666}"
FeCl2-FeS,2411,----,0.916-0.084,----,----,----,----,----,----,2.895,0.0005573,----,----,----,,,,,,----,----,----,,,----,----,----,,,,,----,----,"{'Fe': 0.3429355281207133, 'Cl': 0.6282578875171468, 'S': 0.028806584362139922}"
FeCl2-FeS,2412,----,0.946-0.054,----,----,----,----,----,----,2.8908,0.0005594,----,----,----,,,,,,----,----,----,,,----,----,----,,,,,----,----,"{'Fe': 0.3394433129667346, 'Cl': 0.6422267481330618, 'S': 0.01832993890020367}"
FeCl2-FeS,2413,----,1.0-0.0,----,----,----,----,----,----,2.8754,0.000555,----,----,----,,,,,,----,----,----,,,----,----,----,,,,,----,----,"{'Fe': 0.3333333333333333, 'Cl': 0.6666666666666666, 'S': 0.0}"
FeS,2414,----,Pure Salt,----,----,----,----,----,----,3.7,1e-06,----,----,----,0.3327,29434.1,,,,----,----,----,,,----,----,----,,,,,----,----,"{'Fe': 0.5, 'S': 0.5}"
FeS-Ni3S2,2415,----,0.0-1.0,----,----,----,----,----,----,,,----,----,----,0.3704,28444.14,,,,----,----,----,,,----,----,----,,,,,----,----,"{'Fe': 0.0, 'S': 0.4, 'Ni': 0.6}"
FeS-Ni3S2,2416,----,0.23-0.77,----,----,----,----,----,----,,,----,----,----,0.432,24330.79,,,,----,----,----,,,----,----,----,,,,,----,----,"{'Fe': 0.05336426914153132, 'S': 0.4106728538283062, 'Ni': 0.5359628770301623}"
FeS-Ni3S2,2417,----,0.41-0.59,----,----,----,----,----,----,,,----,----,----,0.429,23059.25,,,,----,----,----,,,----,----,----,,,,,----,----,"{'Fe': 0.10875331564986737, 'S': 0.42175066312997345, 'Ni': 0.46949602122015915}"
FeS-Ni3S2,2418,----,0.54-0.46,----,----,----,----,----,----,,,----,----,----,0.5136,20043.37,,,,----,----,----,,,----,----,----,,,,,----,----,"{'Fe': 0.15976331360946747, 'S': 0.4319526627218935, 'Ni': 0.4082840236686391}"
FeS-Ni3S2,2419,----,0.65-0.35,----,----,----,----,----,----,,,----,----,----,0.5136,20043.37,,,,----,----,----,,,----,----,----,,,,,----,----,"{'Fe': 0.21311475409836067, 'S': 0.4426229508196722, 'Ni': 0.34426229508196715}"
FeS-Ni3S2,2420,----,0.73-0.27,----,----,----,----,----,----,,,----,----,----,0.4818,21348.38,,,,----,----,----,,,----,----,----,,,,,----,----,"{'Fe': 0.2597864768683274, 'S': 0.45195729537366547, 'Ni': 0.28825622775800713}"
FeS-Ni3S2,2421,----,0.82-0.18,----,----,----,----,----,----,,,----,----,----,0.4799,22108.21,,,,----,----,----,,,----,----,----,,,,,----,----,"{'Fe': 0.3228346456692913, 'S': 0.4645669291338582, 'Ni': 0.2125984251968504}"
FeS-Ni3S2,2422,----,0.86-0.14,----,----,----,----,----,----,,,----,----,----,0.4544,23251.71,,,,----,----,----,,,----,----,----,,,,,----,----,"{'Fe': 0.35537190082644626, 'S': 0.4710743801652893, 'Ni': 0.1735537190082645}"
FeS-Ni3S2,2423,----,0.92-0.08,----,----,----,----,----,----,,,----,----,----,0.412,25350.86,,,,----,----,----,,,----,----,----,,,,,----,----,"{'Fe': 0.4107142857142857, 'S': 0.48214285714285715, 'Ni': 0.10714285714285712}"
FeS-Ni3S2,2424,----,0.96-0.04,----,----,----,----,----,----,,,----,----,----,0.3943,26316.96,,,,----,----,----,,,----,----,----,,,,,----,----,"{'Fe': 0.45283018867924524, 'S': 0.49056603773584906, 'Ni': 0.056603773584905655}"
FeS-Ni3S2,2425,----,1.0-0.0,----,----,----,----,----,----,,,----,----,----,0.3327,29434.1,,,,----,----,----,,,----,----,----,,,,,----,----,"{'Fe': 0.5, 'S': 0.5, 'Ni': 0.0}"
GaBr3,2426,----,Pure Salt,----,----,----,----,----,----,4.0882,0.00246354,----,----,----,0.0209672,16177.71,,,,----,----,----,,,----,----,----,,,,,----,----,"{'Ga': 0.25, 'Br': 0.75}"
GaCl3,2427,----,Pure Salt,----,----,----,----,----,----,2.7841,0.0020826,----,----,----,0.01804,13359.74,,,,----,----,----,,,----,----,----,,,,,----,----,"{'Ga': 0.25, 'Cl': 0.75}"
GaI-GaI3,2428,----,0.0-1.0,----,----,----,----,----,----,4.778,0.002377,----,----,----,,,,,,----,----,----,,,----,----,----,,,,,----,----,"{'Ga': 0.25, 'I': 0.75}"
GaI-GaI3,2429,----,0.1-0.9,----,----,----,----,----,----,4.805,0.002179,----,----,----,,,,,,----,----,----,,,----,----,----,,,,,----,----,"{'Ga': 0.2631578947368421, 'I': 0.736842105263158}"
GaI-GaI3,2430,----,0.2-0.8,----,----,----,----,----,----,4.819,0.001996,----,----,----,,,,,,----,----,----,,,----,----,----,,,,,----,----,"{'Ga': 0.27777777777777773, 'I': 0.7222222222222222}"
GaI-GaI3,2431,----,0.4-0.6,----,----,----,----,----,----,4.817,0.001766,----,----,----,,,,,,----,----,----,,,----,----,----,,,,,----,----,"{'Ga': 0.3125, 'I': 0.6875}"
GaI-GaI3,2432,----,0.5-0.5,----,----,----,----,----,----,4.841,0.001688,----,----,----,,,,,,----,----,----,,,----,----,----,,,,,----,----,"{'Ga': 0.3333333333333333, 'I': 0.6666666666666666}"
GaI-GaI3,2433,----,0.575-0.425,----,----,----,----,----,----,4.886,0.001675,----,----,----,,,,,,----,----,----,,,----,----,----,,,,,----,----,"{'Ga': 0.3508771929824562, 'I': 0.6491228070175439}"
GaI-GaI3,2434,----,0.65-0.35,----,----,----,----,----,----,4.957,0.001704,----,----,----,,,,,,----,----,----,,,----,----,----,,,,,----,----,"{'Ga': 0.3703703703703704, 'I': 0.6296296296296295}"
GaI-GaI3,2435,----,0.69-0.31,----,----,----,----,----,----,4.971,0.001707,----,----,----,,,,,,----,----,----,,,----,----,----,,,,,----,----,"{'Ga': 0.38167938931297707, 'I': 0.6183206106870228}"
GaI2,2436,----,Pure Salt,----,----,----,----,----,----,4.841,0.001688,----,----,----,,,,,,----,----,----,,,----,----,----,,,,,----,----,"{'Ga': 0.3333333333333333, 'I': 0.6666666666666666}"
GaI3,2437,----,Pure Salt,----,----,----,----,----,----,4.778,0.002377,----,----,----,,,,,,----,----,----,,,----,----,----,,,,,----,----,"{'Ga': 0.25, 'I': 0.75}"
GdCl3,2438,----,Pure Salt,----,----,----,----,----,----,4.1484,0.0006707,----,----,----,,,,,,----,----,----,,,----,----,----,,,,,----,----,"{'Gd': 0.25, 'Cl': 0.75}"
GdI3,2439,----,Pure Salt,----,----,----,----,----,----,5.2097,0.0009086,----,----,----,,,,,,----,----,----,,,----,----,----,,,,,----,----,"{'Gd': 0.25, 'I': 0.75}"
GdI3-KI,2440,----,0.0-1.0,----,----,----,----,----,----,3.3027,0.0008999,----,----,----,,,,,,----,----,----,,,----,----,----,,,,,----,----,"{'Gd': 0.0, 'I': 0.5, 'K': 0.5}"
GdI3-KI,2441,----,0.1978-0.8022,----,----,----,----,----,----,4.0327,0.0010174,----,----,----,,,,,,----,----,----,,,----,----,----,,,,,----,----,"{'Gd': 0.0825680414092503, 'I': 0.5825680414092503, 'K': 0.33486391718149944}"
GdI3-KI,2442,----,0.4026-0.5974,----,----,----,----,----,----,4.5269,0.001089,----,----,----,,,,,,----,----,----,,,----,----,----,,,,,----,----,"{'Gd': 0.14351917866818764, 'I': 0.6435191786681876, 'K': 0.2129616426636247}"
GdI3-KI,2443,----,0.6463-0.3537,----,----,----,----,----,----,5.1258,0.0012444,----,----,----,,,,,,----,----,----,,,----,----,----,,,,,----,----,"{'Gd': 0.19628864726963494, 'I': 0.6962886472696349, 'K': 0.10742270546073013}"
GdI3-KI,2444,----,1.0-0.0,----,----,----,----,----,----,5.2097,0.0009086,----,----,----,,,,,,----,----,----,,,----,----,----,,,,,----,----,"{'Gd': 0.25, 'I': 0.75, 'K': 0.0}"
GeO2,2445,----,Pure Salt,----,----,----,----,----,----,,,----,----,----,,,,,,----,----,----,,,----,----,----,,,,,----,----,"{'Ge': 0.3333333333333333, 'O': 0.6666666666666666}"
Hg2Cl2,2446,----,Pure Salt,----,----,----,----,----,----,9.0928,0.004,----,----,----,,,,,,----,----,----,,,----,----,----,,,,,----,----,"{'Hg': 0.5, 'Cl': 0.5}"
HgBr2,2447,----,Pure Salt,----,----,----,----,----,----,6.7715,0.0032331,----,----,----,0.01801,21087.71,,,,----,----,----,,,----,----,----,,,,,----,----,"{'Hg': 0.3333333333333333, 'Br': 0.6666666666666666}"
HgBr2-HgI2,2448,----,0.0-1.0,----,----,----,----,----,----,5.34,,----,----,----,3.963,,,,,----,----,----,,,----,----,----,,,,,----,----,"{'Hg': 0.3333333333333333, 'Br': 0.0, 'I': 0.6666666666666666}"
HgBr2-HgI2,2449,----,0.59-0.41,----,----,----,----,----,----,6.548,0.002412,----,----,----,0.001434,33527.37,,,,----,----,----,,,----,----,----,,,,,----,----,"{'Hg': 0.3333333333333333, 'Br': 0.3933333333333333, 'I': 0.2733333333333333}"
HgBr2-HgI2,2450,----,1.0-0.0,----,----,----,----,----,----,6.3816,0.0021889,----,----,----,1.04394e-06,64530.91,,,,----,----,----,,,----,----,----,,,,,----,----,"{'Hg': 0.3333333333333333, 'Br': 0.6666666666666666, 'I': 0.0}"
HgBr2-KBr,2451,----,0.9509-0.0491,----,----,----,----,----,----,,,----,----,----,0.02364,20025.38,,,,----,----,----,,,----,----,----,,,,,----,----,"{'Hg': 0.32224067233725306, 'Br': 0.6611203361686265, 'K': 0.016638991494120438}"
HgBr2-KBr,2452,----,0.992-0.008,----,----,----,----,----,----,,,----,----,----,0.1853,9688.21,,,,----,----,----,,,----,----,----,,,,,----,----,"{'Hg': 0.3315508021390374, 'Br': 0.6657754010695187, 'K': 0.0026737967914438505}"
HgBr2-KBr,2453,----,0.999-0.001,----,----,----,----,----,----,,,----,----,----,0.09559,12837.56,,,,----,----,----,,,----,----,----,,,,,----,----,"{'Hg': 0.33311103701233746, 'Br': 0.6665555185061688, 'K': 0.0003334444814938313}"
HgBr2-KBr,2454,----,1.0-0.0,----,----,----,----,----,----,,,----,----,----,0.01801,21087.71,,,,----,----,----,,,----,----,----,,,,,----,----,"{'Hg': 0.3333333333333333, 'Br': 0.6666666666666666, 'K': 0.0}"
HgBr2-N(CH3)4ClO4,2455,----,0.9948-0.0052,----,----,----,----,----,----,,,----,----,----,0.00236791,29094.35,,,,----,----,----,,,----,----,----,,,,,----,----,"{'Hg': 0.3276248188644447, 'Br': 0.6552496377288894, 'N': 0.0017125543406665787, 'C': 0.0017125543406665787, 'H': 0.005137663021999736, 'Cl': 0.0017125543406665787, 'O': 0.006850217362666315}"
HgBr2-N(CH3)4ClO4,2456,----,0.999-0.001,----,----,----,----,----,----,,,----,----,----,0.0114081,22447.12,,,,----,----,----,,,----,----,----,,,,,----,----,"{'Hg': 0.33222480877951444, 'Br': 0.6644496175590289, 'N': 0.0003325573661456601, 'C': 0.0003325573661456601, 'H': 0.0009976720984369804, 'Cl': 0.0003325573661456601, 'O': 0.0013302294645826404}"
HgBr2-N(CH3)4ClO4,2457,----,0.9998-0.0002,----,----,----,----,----,----,,,----,----,----,0.0121941,22182.27,,,,----,----,----,,,----,----,----,,,,,----,----,"{'Hg': 0.33311121476644234, 'Br': 0.6662224295328847, 'N': 6.663557006730193e-05, 'C': 6.663557006730193e-05, 'H': 0.0001999067102019058, 'Cl': 6.663557006730193e-05, 'O': 0.00026654228026920773}"
HgBr2-NaBr,2458,----,0.9571-0.0429,----,----,----,----,----,----,,,----,----,----,0.1568,11745.1,,,,----,----,----,,,----,----,----,,,,,----,----,"{'Hg': 0.3236616955801292, 'Br': 0.6618308477900646, 'Na': 0.014507456629806232}"
HgBr2-NaBr,2459,----,0.9851-0.0149,----,----,----,----,----,----,,,----,----,----,0.05654,15771.85,,,,----,----,----,,,----,----,----,,,,,----,----,"{'Hg': 0.33000569495159293, 'Br': 0.6650028474757965, 'Na': 0.004991457572610634}"
HgBr2-NaBr,2460,----,0.9988-0.0012,----,----,----,----,----,----,,,----,----,----,0.06259,15270.18,,,,----,----,----,,,----,----,----,,,,,----,----,"{'Hg': 0.33306655995731627, 'Br': 0.6665332799786582, 'Na': 0.0004001600640256102}"
HgBr2-NaBr,2461,----,1.0-0.0,----,----,----,----,----,----,,,----,----,----,0.01801,21087.71,,,,----,----,----,,,----,----,----,,,,,----,----,"{'Hg': 0.3333333333333333, 'Br': 0.6666666666666666, 'Na': 0.0}"
HgBr2-TlBr,2462,----,0.9593-0.0407,----,----,----,----,----,----,,,----,----,----,0.009468,23127.87,,,,----,----,----,,,----,----,----,,,,,----,----,"{'Hg': 0.3241644983610989, 'Br': 0.6620822491805494, 'Tl': 0.013753252458351637}"
HgBr2-TlBr,2463,----,0.9858-0.0142,----,----,----,----,----,----,,,----,----,----,0.03361,16772.26,,,,----,----,----,,,----,----,----,,,,,----,----,"{'Hg': 0.3301627704467814, 'Br': 0.6650813852233907, 'Tl': 0.004755844329827852}"
HgBr2-TlBr,2464,----,0.9982-0.0018,----,----,----,----,----,----,,,----,----,----,0.005547,24864.25,,,,----,----,----,,,----,----,----,,,,,----,----,"{'Hg': 0.3329330931892469, 'Br': 0.6664665465946235, 'Tl': 0.0006003602161296778}"
HgBr2-TlBr,2465,----,0.9996-0.0004,----,----,----,----,----,----,,,----,----,----,0.03577,17326.65,,,,----,----,----,,,----,----,----,,,,,----,----,"{'Hg': 0.33324443259101216, 'Br': 0.6666222162955061, 'Tl': 0.00013335111348179759}"
HgBr2-TlBr,2466,----,1.0-0.0,----,----,----,----,----,----,,,----,----,----,0.01801,21087.71,,,,----,----,----,,,----,----,----,,,,,----,----,"{'Hg': 0.3333333333333333, 'Br': 0.6666666666666666, 'Tl': 0.0}"
HgCl2,2467,----,Pure Salt,----,----,----,----,----,----,5.9391,0.0028624,----,----,----,0.0137604,21719.09,,,,----,----,----,,,----,----,----,,,,,----,----,"{'Hg': 0.3333333333333333, 'Cl': 0.6666666666666666}"
HgCl2-TlNO3,2468,----,0.0-1.0,----,----,----,----,----,----,5.8077,0.0018812,----,----,----,0.0843,15301.14,,,,----,----,----,,,----,----,----,,,,,----,----,"{'Hg': 0.0, 'Cl': 0.0, 'Tl': 0.2, 'N': 0.2, 'O': 0.6}"
HgCl2-TlNO3,2469,----,0.1-0.9,----,----,----,----,----,----,5.807,0.0018821,----,----,----,0.06758,16807.41,,,,----,----,----,,,----,----,----,,,,,----,----,"{'Hg': 0.020833333333333336, 'Cl': 0.04166666666666667, 'Tl': 0.1875, 'N': 0.1875, 'O': 0.5625000000000001}"
HgCl2-TlNO3,2470,----,0.2-0.8,----,----,----,----,----,----,5.807,0.0018821,----,----,----,0.04572,18895.26,,,,----,----,----,,,----,----,----,,,,,----,----,"{'Hg': 0.043478260869565216, 'Cl': 0.08695652173913043, 'Tl': 0.17391304347826086, 'N': 0.17391304347826086, 'O': 0.5217391304347826}"
HgCl2-TlNO3,2471,----,0.3-0.7,----,----,----,----,----,----,5.807,0.0018821,----,----,----,0.03148,20916.17,,,,----,----,----,,,----,----,----,,,,,----,----,"{'Hg': 0.06818181818181819, 'Cl': 0.13636363636363638, 'Tl': 0.1590909090909091, 'N': 0.1590909090909091, 'O': 0.47727272727272724}"
HgCl2-TlNO3,2472,----,0.4-0.6,----,----,----,----,----,----,5.807,0.0018821,----,----,----,0.02573,22201.51,,,,----,----,----,,,----,----,----,,,,,----,----,"{'Hg': 0.09523809523809523, 'Cl': 0.19047619047619047, 'Tl': 0.14285714285714285, 'N': 0.14285714285714285, 'O': 0.4285714285714285}"
HgCl2-TlNO3,2473,----,0.5-0.5,----,----,----,----,----,----,5.807,0.0018821,----,----,----,0.02292,23121.17,,,,----,----,----,,,----,----,----,,,,,----,----,"{'Hg': 0.125, 'Cl': 0.25, 'Tl': 0.125, 'N': 0.125, 'O': 0.375}"
HgI2,2474,----,Pure Salt,----,----,----,----,----,----,6.9435,0.0032351,----,----,----,0.04,18958.02,,,,----,----,----,,,----,----,----,,,,,----,----,"{'Hg': 0.3333333333333333, 'I': 0.6666666666666666}"
InBr3,2475,----,Pure Salt,----,----,----,----,----,----,4.184,0.0015,----,----,----,0.01524,24196.06,,,,----,----,----,,,----,----,----,,,,,----,----,"{'In': 0.25, 'Br': 0.75}"
InCl,2476,----,Pure Salt,----,----,----,----,----,----,4.437,0.0014,----,----,----,,,,,,----,----,----,,,----,----,----,,,,,----,----,"{'In': 0.5, 'Cl': 0.5}"
InCl2,2477,----,Pure Salt,----,----,----,----,----,----,3.863,0.0016,----,----,----,,,,,,----,----,----,,,----,----,----,,,,,----,----,"{'In': 0.3333333333333333, 'Cl': 0.6666666666666666}"
InCl3,2478,----,Pure Salt,----,----,----,----,----,----,3.944,0.0021,----,----,----,,,,,,----,----,----,,,----,----,----,,,,,----,----,"{'In': 0.25, 'Cl': 0.75}"
InI3,2479,----,Pure Salt,----,----,----,----,----,----,4.5448,0.0015,----,----,----,0.05193,19597.35,,,,----,----,----,,,----,----,----,,,,,----,----,"{'In': 0.25, 'I': 0.75}"
K2B4O7,2480,----,Pure Salt,----,----,----,----,----,----,1.997,,----,----,----,,,,,,----,----,----,,,----,----,----,,,,,----,----,"{'K': 0.15384615384615385, 'B': 0.3076923076923077, 'O': 0.5384615384615384}"
K2B4O7-NiO,2481,----,0.96-0.04,----,----,----,----,----,----,,,----,----,----,0.0326,51024.73,,,,----,----,----,,,----,----,----,,,,,----,----,"{'K': 0.15286624203821658, 'B': 0.30573248407643316, 'O': 0.5382165605095541, 'Ni': 0.003184713375796179}"
K2B4O7-NiO,2482,----,0.97-0.03,----,----,----,----,----,----,,,----,----,----,0.01257,58764.43,,,,----,----,----,,,----,----,----,,,,,----,----,"{'K': 0.15311760063141278, 'B': 0.30623520126282555, 'O': 0.5382794001578532, 'Ni': 0.002367797947908445}"
K2B4O7-NiO,2483,----,0.98-0.02,----,----,----,----,----,----,,,----,----,----,0.006052,64260.62,,,,----,----,----,,,----,----,----,,,,,----,----,"{'K': 0.15336463223787167, 'B': 0.30672926447574334, 'O': 0.5383411580594679, 'Ni': 0.001564945226917058}"
K2B4O7-NiO,2484,----,0.99-0.01,----,----,----,----,----,----,,,----,----,----,0.002249,71960.15,,,,----,----,----,,,----,----,----,,,,,----,----,"{'K': 0.1536074476338247, 'B': 0.3072148952676494, 'O': 0.5384018619084562, 'Ni': 0.0007757951900698217}"
K2CO3,2485,----,Pure Salt,----,----,----,----,----,----,2.4141,0.0004421,----,----,----,0.18751,27037.88,,,,----,----,----,,,----,----,----,,,,,----,----,"{'K': 0.3333333333333333, 'C': 0.16666666666666666, 'O': 0.5}"
K2CO3-Li2CO3,2486,----,0.0-1.0,----,----,----,----,----,----,2.2365,0.0004041,----,----,----,0.22196,28787.66,,,,----,----,----,,,----,----,----,,,,,----,----,"{'K': 0.0, 'C': 0.16666666666666666, 'O': 0.5, 'Li': 0.3333333333333333}"
K2CO3-Li2CO3,2487,----,0.05-0.95,----,----,----,----,----,----,,,----,----,----,0.20308,29167.57,,,,----,----,----,,,----,----,----,,,,,----,----,"{'K': 0.01666666666666667, 'C': 0.16666666666666669, 'O': 0.5, 'Li': 0.3166666666666667}"
K2CO3-Li2CO3,2488,----,0.1-0.9,----,----,----,----,----,----,,,----,----,----,0.14502,31389.31,,,,----,----,----,,,----,----,----,,,,,----,----,"{'K': 0.03333333333333333, 'C': 0.16666666666666666, 'O': 0.5, 'Li': 0.3}"
K2CO3-Li2CO3,2489,----,0.15-0.85,----,----,----,----,----,----,,,----,----,----,0.14066,31201.03,,,,----,----,----,,,----,----,----,,,,,----,----,"{'K': 0.049999999999999996, 'C': 0.16666666666666666, 'O': 0.5, 'Li': 0.2833333333333333}"
K2CO3-Li2CO3,2490,----,0.2-0.8,----,----,----,----,----,----,,,----,----,----,0.12576,31729.06,,,,----,----,----,,,----,----,----,,,,,----,----,"{'K': 0.06666666666666667, 'C': 0.16666666666666663, 'O': 0.5, 'Li': 0.26666666666666666}"
K2CO3-Li2CO3,2491,----,0.25-0.75,----,----,----,----,----,----,,,----,----,----,0.11169,32437.0,,,,----,----,----,,,----,----,----,,,,,----,----,"{'K': 0.08333333333333333, 'C': 0.16666666666666666, 'O': 0.5, 'Li': 0.25}"
K2CO3-Li2CO3,2492,----,0.3-0.7,----,----,----,----,----,----,2.3251,0.000439,----,----,----,0.10688,32538.68,,,,----,----,----,,,----,----,----,,,,,----,----,"{'K': 0.1, 'C': 0.16666666666666669, 'O': 0.5, 'Li': 0.23333333333333336}"
K2CO3-Li2CO3,2493,----,0.38-0.62,----,----,----,----,----,----,2.3526,0.0004532,----,----,----,,,,,,----,----,----,,,----,----,----,,,,,----,----,"{'K': 0.12666666666666668, 'C': 0.16666666666666666, 'O': 0.5, 'Li': 0.20666666666666667}"
K2CO3-Li2CO3,2494,----,0.4-0.6,----,----,----,----,----,----,2.3593,0.0004569,----,----,----,0.091341,33414.4,,,,----,----,----,,,----,----,----,,,,,----,----,"{'K': 0.13333333333333333, 'C': 0.16666666666666666, 'O': 0.5, 'Li': 0.19999999999999998}"
K2CO3-Li2CO3,2495,----,0.5-0.5,----,----,----,----,----,----,2.3599,0.0004548,----,----,----,0.084873,33631.55,,,,----,----,----,,,----,----,----,,,,,----,----,"{'K': 0.16666666666666666, 'C': 0.16666666666666666, 'O': 0.5, 'Li': 0.16666666666666666}"
K2CO3-Li2CO3,2496,----,0.573-0.427,----,----,----,----,----,----,2.3711,0.0004623,----,----,----,,,,,,----,----,----,,,----,----,----,,,,,----,----,"{'K': 0.19099999999999998, 'C': 0.16666666666666666, 'O': 0.5, 'Li': 0.14233333333333334}"
K2CO3-Li2CO3,2497,----,0.6-0.4,----,----,----,----,----,----,2.3795,0.0004527,----,----,----,0.088309,33045.78,,,,----,----,----,,,----,----,----,,,,,----,----,"{'K': 0.19999999999999998, 'C': 0.16666666666666666, 'O': 0.5, 'Li': 0.13333333333333333}"
K2CO3-Li2CO3,2498,----,0.7-0.3,----,----,----,----,----,----,2.4184,0.0004761,----,----,----,0.10234,31651.65,,,,----,----,----,,,----,----,----,,,,,----,----,"{'K': 0.23333333333333336, 'C': 0.16666666666666669, 'O': 0.5, 'Li': 0.1}"
K2CO3-Li2CO3,2499,----,0.8-0.2,----,----,----,----,----,----,2.3454,0.00043245,----,----,----,0.12115,30284.72,,,,----,----,----,,,----,----,----,,,,,----,----,"{'K': 0.26666666666666666, 'C': 0.16666666666666663, 'O': 0.5, 'Li': 0.06666666666666667}"
K2CO3-Li2CO3,2500,----,0.9-0.1,----,----,----,----,----,----,2.3390500000000003,0.0004301,----,----,----,0.21769,24932.87,,,,----,----,----,,,----,----,----,,,,,----,----,"{'K': 0.3, 'C': 0.16666666666666666, 'O': 0.5, 'Li': 0.03333333333333333}"
K2CO3-Li2CO3,2501,----,1.0-0.0,----,----,----,----,----,----,2.4295,0.0004543,----,----,----,,,,,,----,----,----,,,----,----,----,,,,,----,----,"{'K': 0.3333333333333333, 'C': 0.16666666666666666, 'O': 0.5, 'Li': 0.0}"
K2CO3-Li2SO4,2502,----,0.0-1.0,----,----,----,----,----,----,2.636,0.000565,----,----,----,,,,,,----,----,----,,,----,----,----,,,,,----,----,"{'K': 0.0, 'C': 0.0, 'O': 0.5714285714285714, 'Li': 0.2857142857142857, 'S': 0.14285714285714285}"
K2CO3-Li2SO4,2503,----,0.2-0.8,----,----,----,----,----,----,2.416,0.000409,----,----,----,,,,,,----,----,----,,,----,----,----,,,,,----,----,"{'K': 0.058823529411764705, 'C': 0.029411764705882353, 'O': 0.5588235294117647, 'Li': 0.23529411764705882, 'S': 0.11764705882352941}"
K2CO3-Li2SO4,2504,----,0.4-0.6,----,----,----,----,----,----,2.405,0.000423,----,----,----,,,,,,----,----,----,,,----,----,----,,,,,----,----,"{'K': 0.12121212121212123, 'C': 0.060606060606060615, 'O': 0.5454545454545455, 'Li': 0.18181818181818182, 'S': 0.09090909090909091}"
K2CO3-Li2SO4,2505,----,0.6-0.4,----,----,----,----,----,----,2.39,0.000427,----,----,----,,,,,,----,----,----,,,----,----,----,,,,,----,----,"{'K': 0.18749999999999997, 'C': 0.09374999999999999, 'O': 0.53125, 'Li': 0.125, 'S': 0.0625}"
K2CO3-Li2SO4,2506,----,0.8-0.2,----,----,----,----,----,----,2.442,0.00047,----,----,----,,,,,,----,----,----,,,----,----,----,,,,,----,----,"{'K': 0.25806451612903225, 'C': 0.12903225806451613, 'O': 0.5161290322580645, 'Li': 0.06451612903225806, 'S': 0.03225806451612903}"
K2CO3-Li2SO4,2507,----,1.0-0.0,----,----,----,----,----,----,2.359,0.0004,----,----,----,,,,,,----,----,----,,,----,----,----,,,,,----,----,"{'K': 0.3333333333333333, 'C': 0.16666666666666666, 'O': 0.5, 'Li': 0.0, 'S': 0.0}"
K2CO3-LiCl,2508,----,0.0-1.0,----,----,----,----,----,----,1.881,0.000434,----,----,----,,,,,,----,----,----,,,----,----,----,,,,,----,----,"{'K': 0.0, 'C': 0.0, 'O': 0.0, 'Li': 0.5, 'Cl': 0.5}"
K2CO3-LiCl,2509,----,0.1-0.9,----,----,----,----,----,----,1.935,0.000451,----,----,----,,,,,,----,----,----,,,----,----,----,,,,,----,----,"{'K': 0.08333333333333334, 'C': 0.04166666666666667, 'O': 0.12500000000000003, 'Li': 0.375, 'Cl': 0.375}"
K2CO3-LiCl,2510,----,0.2-0.8,----,----,----,----,----,----,1.987,0.000451,----,----,----,,,,,,----,----,----,,,----,----,----,,,,,----,----,"{'K': 0.14285714285714285, 'C': 0.07142857142857142, 'O': 0.2142857142857143, 'Li': 0.2857142857142857, 'Cl': 0.2857142857142857}"
K2CO3-LiCl,2511,----,0.3-0.7,----,----,----,----,----,----,1.988,0.000415,----,----,----,,,,,,----,----,----,,,----,----,----,,,,,----,----,"{'K': 0.1875, 'C': 0.09375, 'O': 0.28125, 'Li': 0.21875, 'Cl': 0.21875}"
K2CO3-LiCl,2512,----,0.4-0.6,----,----,----,----,----,----,1.945,0.000343,----,----,----,,,,,,----,----,----,,,----,----,----,,,,,----,----,"{'K': 0.22222222222222224, 'C': 0.11111111111111112, 'O': 0.33333333333333337, 'Li': 0.16666666666666666, 'Cl': 0.16666666666666666}"
K2CO3-LiCl,2513,----,0.5-0.5,----,----,----,----,----,----,2.033,0.000384,----,----,----,,,,,,----,----,----,,,----,----,----,,,,,----,----,"{'K': 0.25, 'C': 0.125, 'O': 0.375, 'Li': 0.125, 'Cl': 0.125}"
K2CO3-LiCl,2514,----,0.6-0.4,----,----,----,----,----,----,2.143,0.000433,----,----,----,,,,,,----,----,----,,,----,----,----,,,,,----,----,"{'K': 0.27272727272727276, 'C': 0.13636363636363638, 'O': 0.4090909090909091, 'Li': 0.09090909090909093, 'Cl': 0.09090909090909093}"
K2CO3-LiCl,2515,----,0.7-0.3,----,----,----,----,----,----,2.149,0.000373,----,----,----,,,,,,----,----,----,,,----,----,----,,,,,----,----,"{'K': 0.2916666666666667, 'C': 0.14583333333333334, 'O': 0.43749999999999994, 'Li': 0.0625, 'Cl': 0.0625}"
K2CO3-LiCl,2516,----,0.8-0.2,----,----,----,----,----,----,2.315,0.000466,----,----,----,,,,,,----,----,----,,,----,----,----,,,,,----,----,"{'K': 0.3076923076923077, 'C': 0.15384615384615385, 'O': 0.46153846153846156, 'Li': 0.038461538461538464, 'Cl': 0.038461538461538464}"
K2CO3-LiCl,2517,----,0.9-0.1,----,----,----,----,----,----,2.392,0.000484,----,----,----,,,,,,----,----,----,,,----,----,----,,,,,----,----,"{'K': 0.3214285714285714, 'C': 0.1607142857142857, 'O': 0.48214285714285715, 'Li': 0.017857142857142856, 'Cl': 0.017857142857142856}"
K2CO3-LiF,2518,----,0.0-1.0,----,----,----,----,----,----,2.294,0.000441,----,----,----,,,,,,----,----,----,,,----,----,----,,,,,----,----,"{'K': 0.0, 'C': 0.0, 'O': 0.0, 'Li': 0.5, 'F': 0.5}"
K2CO3-LiF,2519,----,0.2-0.8,----,----,----,----,----,----,2.352,0.000476,----,----,----,,,,,,----,----,----,,,----,----,----,,,,,----,----,"{'K': 0.14285714285714285, 'C': 0.07142857142857142, 'O': 0.2142857142857143, 'Li': 0.2857142857142857, 'F': 0.2857142857142857}"
K2CO3-LiF,2520,----,0.3-0.7,----,----,----,----,----,----,2.328,0.000448,----,----,----,,,,,,----,----,----,,,----,----,----,,,,,----,----,"{'K': 0.1875, 'C': 0.09375, 'O': 0.28125, 'Li': 0.21875, 'F': 0.21875}"
K2CO3-LiF,2521,----,0.4-0.6,----,----,----,----,----,----,2.423,0.000519,----,----,----,,,,,,----,----,----,,,----,----,----,,,,,----,----,"{'K': 0.22222222222222224, 'C': 0.11111111111111112, 'O': 0.33333333333333337, 'Li': 0.16666666666666666, 'F': 0.16666666666666666}"
K2CO3-LiF,2522,----,0.5-0.5,----,----,----,----,----,----,2.411,0.000493,----,----,----,,,,,,----,----,----,,,----,----,----,,,,,----,----,"{'K': 0.25, 'C': 0.125, 'O': 0.375, 'Li': 0.125, 'F': 0.125}"
K2CO3-LiF,2523,----,0.6-0.4,----,----,----,----,----,----,2.417,0.0005,----,----,----,,,,,,----,----,----,,,----,----,----,,,,,----,----,"{'K': 0.27272727272727276, 'C': 0.13636363636363638, 'O': 0.4090909090909091, 'Li': 0.09090909090909093, 'F': 0.09090909090909093}"
K2CO3-LiF,2524,----,0.7-0.3,----,----,----,----,----,----,2.448,0.000523,----,----,----,,,,,,----,----,----,,,----,----,----,,,,,----,----,"{'K': 0.2916666666666667, 'C': 0.14583333333333334, 'O': 0.43749999999999994, 'Li': 0.0625, 'F': 0.0625}"
K2CO3-LiF,2525,----,0.8-0.2,----,----,----,----,----,----,2.434,0.000507,----,----,----,,,,,,----,----,----,,,----,----,----,,,,,----,----,"{'K': 0.3076923076923077, 'C': 0.15384615384615385, 'O': 0.46153846153846156, 'Li': 0.038461538461538464, 'F': 0.038461538461538464}"
K2CO3-LiF,2526,----,0.9-0.1,----,----,----,----,----,----,2.425,0.000499,----,----,----,,,,,,----,----,----,,,----,----,----,,,,,----,----,"{'K': 0.3214285714285714, 'C': 0.1607142857142857, 'O': 0.48214285714285715, 'Li': 0.017857142857142856, 'F': 0.017857142857142856}"
K2CO3-Na2CO3,2527,----,0.0-1.0,----,----,----,----,----,----,2.4532,0.0004267,----,----,----,,,,,,----,----,----,,,----,----,----,,,,,----,----,"{'K': 0.0, 'C': 0.16666666666666666, 'O': 0.5, 'Na': 0.3333333333333333}"
K2CO3-Na2CO3,2528,----,0.1-0.9,----,----,----,----,----,----,2.4862,0.0004581,----,----,----,,,,,,----,----,----,,,----,----,----,,,,,----,----,"{'K': 0.03333333333333333, 'C': 0.16666666666666666, 'O': 0.5, 'Na': 0.3}"
K2CO3-Na2CO3,2529,----,0.2-0.8,----,----,----,----,----,----,2.4723,0.000452,----,----,----,0.16522,29465.06,,,,----,----,----,,,----,----,----,,,,,----,----,"{'K': 0.06666666666666667, 'C': 0.16666666666666663, 'O': 0.5, 'Na': 0.26666666666666666}"
K2CO3-Na2CO3,2530,----,0.25-0.75,----,----,----,----,----,----,2.4614,0.0004465,----,----,----,,,,,,----,----,----,,,----,----,----,,,,,----,----,"{'K': 0.08333333333333333, 'C': 0.16666666666666666, 'O': 0.5, 'Na': 0.25}"
K2CO3-Na2CO3,2531,----,0.3-0.7,----,----,----,----,----,----,2.4509,0.0004419,----,----,----,0.173835,28951.25,,,,----,----,----,,,----,----,----,,,,,----,----,"{'K': 0.1, 'C': 0.16666666666666669, 'O': 0.5, 'Na': 0.23333333333333336}"
K2CO3-Na2CO3,2532,----,0.4-0.6,----,----,----,----,----,----,2.4506,0.0004467,----,----,----,0.188624,28097.7,,,,----,----,----,,,----,----,----,,,,,----,----,"{'K': 0.13333333333333333, 'C': 0.16666666666666666, 'O': 0.5, 'Na': 0.19999999999999998}"
K2CO3-Na2CO3,2533,----,0.42-0.58,----,----,----,----,----,----,2.4413,0.0004406,----,----,----,,,,,,----,----,----,,,----,----,----,,,,,----,----,"{'K': 0.13999999999999999, 'C': 0.16666666666666666, 'O': 0.5, 'Na': 0.19333333333333333}"
K2CO3-Na2CO3,2534,----,0.5-0.5,----,----,----,----,----,----,2.4359,0.0004393,----,----,----,0.195419,27547.5,,,,----,----,----,,,----,----,----,,,,,----,----,"{'K': 0.16666666666666666, 'C': 0.16666666666666666, 'O': 0.5, 'Na': 0.16666666666666666}"
K2CO3-Na2CO3,2535,----,0.6-0.4,----,----,----,----,----,----,2.4278,0.0004366,----,----,----,0.208181,26761.73,,,,----,----,----,,,----,----,----,,,,,----,----,"{'K': 0.19999999999999998, 'C': 0.16666666666666666, 'O': 0.5, 'Na': 0.13333333333333333}"
K2CO3-Na2CO3,2536,----,0.7-0.3,----,----,----,----,----,----,2.424,0.0004375,----,----,----,0.203253,26763.4,,,,----,----,----,,,----,----,----,,,,,----,----,"{'K': 0.23333333333333336, 'C': 0.16666666666666669, 'O': 0.5, 'Na': 0.1}"
K2CO3-Na2CO3,2537,----,0.75-0.25,----,----,----,----,----,----,2.4243,0.0004405,----,----,----,,,,,,----,----,----,,,----,----,----,,,,,----,----,"{'K': 0.25, 'C': 0.16666666666666666, 'O': 0.5, 'Na': 0.08333333333333333}"
K2CO3-Na2CO3,2538,----,0.8-0.2,----,----,----,----,----,----,2.413,0.0004329,----,----,----,,,,,,----,----,----,,,----,----,----,,,,,----,----,"{'K': 0.26666666666666666, 'C': 0.16666666666666663, 'O': 0.5, 'Na': 0.06666666666666667}"
K2CO3-Na2CO3,2539,----,1.0-0.0,----,----,----,----,----,----,2.4237,0.0004481,----,----,----,,,,,,----,----,----,,,----,----,----,,,,,----,----,"{'K': 0.3333333333333333, 'C': 0.16666666666666666, 'O': 0.5, 'Na': 0.0}"
K2CO3-NaCl,2540,----,0.111-0.889,----,----,----,----,----,----,2.1786,0.0005128,----,----,----,,,,,,----,----,----,,,----,----,----,,,,,----,----,"{'K': 0.09083469721767594, 'C': 0.04541734860883797, 'O': 0.13625204582651393, 'Na': 0.3637479541734861, 'Cl': 0.3637479541734861}"
K2CO3-NaCl,2541,----,0.176-0.824,----,----,----,----,----,----,2.1099,0.0004266,----,----,----,,,,,,----,----,----,,,----,----,----,,,,,----,----,"{'K': 0.1301775147928994, 'C': 0.0650887573964497, 'O': 0.19526627218934914, 'Na': 0.3047337278106509, 'Cl': 0.3047337278106509}"
K2CO3-NaCl,2542,----,0.25-0.75,----,----,----,----,----,----,2.1906,0.0004597,----,----,----,,,,,,----,----,----,,,----,----,----,,,,,----,----,"{'K': 0.16666666666666666, 'C': 0.08333333333333333, 'O': 0.25, 'Na': 0.25, 'Cl': 0.25}"
K2CO3-NaCl,2543,----,0.29-0.71,----,----,----,----,----,----,2.2026,0.0004577,----,----,----,,,,,,----,----,----,,,----,----,----,,,,,----,----,"{'K': 0.18354430379746836, 'C': 0.09177215189873418, 'O': 0.2753164556962025, 'Na': 0.22468354430379747, 'Cl': 0.22468354430379747}"
K2CO3-NaCl,2544,----,0.333-0.667,----,----,----,----,----,----,2.181,0.000415,----,----,----,,,,,,----,----,----,,,----,----,----,,,,,----,----,"{'K': 0.1998799519807923, 'C': 0.09993997599039615, 'O': 0.2998199279711885, 'Na': 0.20018007202881152, 'Cl': 0.20018007202881152}"
K2CO3-NaCl,2545,----,0.379-0.621,----,----,----,----,----,----,2.0997,0.0003166,----,----,----,,,,,,----,----,----,,,----,----,----,,,,,----,----,"{'K': 0.2155858930602958, 'C': 0.1077929465301479, 'O': 0.32337883959044367, 'Na': 0.1766211604095563, 'Cl': 0.1766211604095563}"
K2CO3-NaCl,2546,----,0.429-0.571,----,----,----,----,----,----,2.2315,0.0004254,----,----,----,,,,,,----,----,----,,,----,----,----,,,,,----,----,"{'K': 0.23089343379978472, 'C': 0.11544671689989236, 'O': 0.34634015069967705, 'Na': 0.15365984930032292, 'Cl': 0.15365984930032292}"
K2CO3-NaCl,2547,----,0.538-0.462,----,----,----,----,----,----,2.3094,0.0004531,----,----,----,,,,,,----,----,----,,,----,----,----,,,,,----,----,"{'K': 0.25915221579961467, 'C': 0.12957610789980734, 'O': 0.38872832369942195, 'Na': 0.11127167630057803, 'Cl': 0.11127167630057803}"
K2CO3-NaCl,2548,----,0.667-0.333,----,----,----,----,----,----,2.3815,0.00048,----,----,----,,,,,,----,----,----,,,----,----,----,,,,,----,----,"{'K': 0.28577549271636676, 'C': 0.14288774635818338, 'O': 0.4286632390745502, 'Na': 0.07133676092544987, 'Cl': 0.07133676092544987}"
K2Cr2O7,2549,----,Pure Salt,----,----,----,----,----,----,2.753,0.000695,----,----,----,0.08051,28782.22,,,,----,----,----,,,----,----,----,,,,,----,----,"{'K': 0.18181818181818182, 'Cr': 0.18181818181818182, 'O': 0.6363636363636364}"
K2CrO4,2550,----,Pure Salt,----,----,----,----,----,----,2.6328,0.0005,----,----,----,,,,,,----,----,----,,,----,----,----,,,,,----,----,"{'K': 0.2857142857142857, 'Cr': 0.14285714285714285, 'O': 0.5714285714285714}"
K2MoO4,2551,----,Pure Salt,----,----,----,----,----,----,3.0944,0.0006082,----,----,----,0.289523,21360.1,,,,----,----,----,,,----,----,----,,,,,----,----,"{'K': 0.2857142857142857, 'Mo': 0.14285714285714285, 'O': 0.5714285714285714}"
K2MoO4-Li2MoO4,2552,----,0.0-1.0,----,----,----,----,----,----,3.3983,0.0005499,----,----,----,,,,,,----,----,----,,,----,----,----,,,,,----,----,"{'K': 0.0, 'Mo': 0.14285714285714285, 'O': 0.5714285714285714, 'Li': 0.2857142857142857}"
K2MoO4-Li2MoO4,2553,----,0.199-0.801,----,----,----,----,----,----,3.297,0.000564,----,----,----,,,,,,----,----,----,,,----,----,----,,,,,----,----,"{'K': 0.05685714285714286, 'Mo': 0.14285714285714285, 'O': 0.5714285714285714, 'Li': 0.22885714285714287}"
K2MoO4-Li2MoO4,2554,----,0.33-0.67,----,----,----,----,----,----,3.2718,0.0006008,----,----,----,,,,,,----,----,----,,,----,----,----,,,,,----,----,"{'K': 0.09428571428571429, 'Mo': 0.14285714285714285, 'O': 0.5714285714285714, 'Li': 0.19142857142857145}"
K2MoO4-Li2MoO4,2555,----,0.393-0.607,----,----,----,----,----,----,3.1998,0.0005676,----,----,----,,,,,,----,----,----,,,----,----,----,,,,,----,----,"{'K': 0.1122857142857143, 'Mo': 0.14285714285714285, 'O': 0.5714285714285714, 'Li': 0.17342857142857143}"
K2MoO4-Li2MoO4,2556,----,0.5-0.5,----,----,----,----,----,----,3.2181,0.0006143,----,----,----,,,,,,----,----,----,,,----,----,----,,,,,----,----,"{'K': 0.14285714285714285, 'Mo': 0.14285714285714285, 'O': 0.5714285714285714, 'Li': 0.14285714285714285}"
K2MoO4-Li2MoO4,2557,----,0.534-0.466,----,----,----,----,----,----,3.2911,0.0007051,----,----,----,,,,,,----,----,----,,,----,----,----,,,,,----,----,"{'K': 0.15257142857142858, 'Mo': 0.14285714285714285, 'O': 0.5714285714285714, 'Li': 0.13314285714285715}"
K2MoO4-Li2MoO4,2558,----,0.6-0.4,----,----,----,----,----,----,3.1852,0.000621,----,----,----,,,,,,----,----,----,,,----,----,----,,,,,----,----,"{'K': 0.17142857142857143, 'Mo': 0.14285714285714285, 'O': 0.5714285714285714, 'Li': 0.1142857142857143}"
K2MoO4-Li2MoO4,2559,----,0.799-0.201,----,----,----,----,----,----,3.0438,0.0005581,----,----,----,,,,,,----,----,----,,,----,----,----,,,,,----,----,"{'K': 0.2282857142857143, 'Mo': 0.14285714285714285, 'O': 0.5714285714285714, 'Li': 0.05742857142857143}"
K2MoO4-Li2MoO4,2560,----,1.0-0.0,----,----,----,----,----,----,2.8854,0.0004531,----,----,----,,,,,,----,----,----,,,----,----,----,,,,,----,----,"{'K': 0.2857142857142857, 'Mo': 0.14285714285714285, 'O': 0.5714285714285714, 'Li': 0.0}"
K2MoO4-MoO3,2561,----,0.0-1.0,----,----,----,----,----,----,4.855,0.0015002,----,----,----,,,,,,----,----,----,,,----,----,----,,,,,----,----,"{'K': 0.0, 'Mo': 0.25, 'O': 0.75}"
K2MoO4-MoO3,2562,----,0.1137-0.8863,----,----,----,----,----,----,4.307,0.0011337,----,----,----,,,,,,----,----,----,,,----,----,----,,,,,----,----,"{'K': 0.05238303655755454, 'Mo': 0.23035636129091705, 'O': 0.7172606021515284}"
K2MoO4-MoO3,2563,----,0.1865-0.8135,----,----,----,----,----,----,4.2357,0.001098,----,----,----,,,,,,----,----,----,,,----,----,----,,,,,----,----,"{'K': 0.08180721570347627, 'Mo': 0.21932229411119641, 'O': 0.6988704901853274}"
K2MoO4-MoO3,2564,----,0.2265-0.7735,----,----,----,----,----,----,4.1833,0.001125,----,----,----,,,,,,----,----,----,,,----,----,----,,,,,----,----,"{'K': 0.09680521423228977, 'Mo': 0.21369804466289133, 'O': 0.689496741104819}"
K2MoO4-MoO3,2565,----,0.3146-0.6854,----,----,----,----,----,----,4.0865,0.0011186,----,----,----,,,,,,----,----,----,,,----,----,----,,,,,----,----,"{'K': 0.12727052065212996, 'Mo': 0.20227355475545128, 'O': 0.6704559245924189}"
K2MoO4-MoO3,2566,----,0.398-0.602,----,----,----,----,----,----,3.9381,0.00105,----,----,----,,,,,,----,----,----,,,----,----,----,,,,,----,----,"{'K': 0.15325375433192145, 'Mo': 0.19252984212552945, 'O': 0.6542164035425492}"
K2MoO4-MoO3,2567,----,0.4756-0.5244,----,----,----,----,----,----,3.67,0.0009951,----,----,----,,,,,,----,----,----,,,----,----,----,,,,,----,----,"{'K': 0.17527824869167835, 'Mo': 0.18427065674062063, 'O': 0.640451094567701}"
K2MoO4-MoO3,2568,----,0.6987-0.3013,----,----,----,----,----,----,3.3588,0.0007145,----,----,----,,,,,,----,----,----,,,----,----,----,,,,,----,----,"{'K': 0.22922852315414774, 'Mo': 0.16403930381719461, 'O': 0.6067321730286577}"
K2MoO4-MoO3,2569,----,0.8587-0.1413,----,----,----,----,----,----,2.9583,0.0004283,----,----,----,,,,,,----,----,----,,,----,----,----,,,,,----,----,"{'K': 0.2611578291084381, 'Mo': 0.1520658140843357, 'O': 0.5867763568072262}"
