Repository: tanoret/MoltenSaltPropnet

# MoltenSaltPropnet
Physics-informed deep-learning toolkit for predicting **thermophysical properties of molten-salt mixtures** from chemical composition and temperature.

---

## Data Pipeline

1. **Source** – Raw NIST SALTDBLEAN CSVs (`density-csv.csv`, `viscosity-csv.csv`, …).  
2. **Pre-processing** – `data_processor.ipynb` cleans columns, harmonizes units, expands polynomial coefficients, and outputs `saltdblean_processed.csv`.  
3. **Loading** – `SALTDBLEANProcessor.from_csv(...)` handles:  
   * NaN imputation / type coercion  
   * Composition normalization  
   * Train/validation/test splits with reproducible seeds  
4.

File: data/saltdblean_janz_processed.csv (part 16 of 28)
MgF2,15,62.3018,Pure Salt,1534.2,2,Kojima 1968 [83],2512,----,Ruff 1928 [123],3.24,0.000524,1650-2100,3,Kirshenbaum 1960 [80],0.187,32100.0,,,,1514.7-1853.2,3,Takeda 2015 [135],0.867,-0.000141,1536-2400,20,Gheribi 2014 [58],,,,,----,----,"{'Mg': 0.3333333333333333, 'F': 0.6666666666666666}"
NaCl,16,58.4428,Pure Salt,1073.8,1,Dawson 1963 [44],1715,----,Ruff 1921 [124],2.14,0.000543,1076.2-1303.2,1,Van Artsdalen 1955 [144],0.0893,22000.0,,,,1083.2-1203.2,1,Torklep 1979 [142],0.712,-0.00018,1170-1441,8,Nagasaka 1992 [102],77.7638,-0.0075312,,,10,Barin 1977 [8],"{'Na': 0.5, 'Cl': 0.5}"
NaF,17,41.9882,Pure Salt,1268,2,Cantor 1961 [30],1978,----,Ruff 1922 [125],2.76,0.000636,1273-1373,1,Paucirova 1970 [111],0.12,26500.0,,,,1273-1373,1,Brockner 1979 [27],1.26,-0.00028,1268.15-1800,20,Gheribi 2014 [58],72.989,,,,5,Obrien 1957 [106],"{'Na': 0.5, 'F': 0.5}"
NdCl3,18,250.599,Pure Salt,1031,2,Druding 1961 [49],1897,10,Glushko 1972 [61],4.26,0.00093,1082-1272,3,Cho 1972 [38],0.0851,36900.0,,,,1030-1237,3,Hayashi 1997 [63],,,----,----,----,,,,,----,----,"{'Nd': 0.25, 'Cl': 0.75}"
K2MoO4-MoO3,2570,----,1.0-0.0,----,----,----,----,----,----,3.1339,0.0005425,----,----,----,,,,,,----,----,----,,,----,----,----,,,,,----,----,"{'K': 0.2857142857142857, 'Mo': 0.14285714285714285, 'O': 0.5714285714285714}"
K2O-Zn(PO3)2,2571,----,0.116-0.884,----,----,----,----,----,----,2.9737,0.0001911,----,----,----,,,,,,----,----,----,,,----,----,----,,,,,----,----,"{'K': 0.04865771812080536, 'O': 0.5805369127516778, 'Zn': 0.18540268456375836, 'P': 0.18540268456375836}"
K2O-Zn(PO3)2,2572,----,0.258-0.742,----,----,----,----,----,----,3.0305,0.0002671,----,----,----,,,,,,----,----,----,,,----,----,----,,,,,----,----,"{'K': 0.11507582515611062, 'O': 0.5539696699375557, 'Zn': 0.1654772524531668, 'P': 0.1654772524531668}"
K2O-Zn(PO3)2,2573,----,0.434-0.566,----,----,----,----,----,----,3.0019,0.000333,----,----,----,,,,,,----,----,----,,,----,----,----,,,,,----,----,"{'K': 0.21006776379477252, 'O': 0.515972894482091, 'Zn': 0.13697967086156826, 'P': 0.13697967086156826}"
K2SO4,2574,----,Pure Salt,----,----,----,----,----,----,2.4697,0.0004473,----,----,----,,,,,,----,----,----,,,----,----,----,,,,,----,----,"{'K': 0.2857142857142857, 'S': 0.14285714285714285, 'O': 0.5714285714285714}"
K2SO4-Li2CO3,2575,----,0.0-1.0,----,----,----,----,----,----,2.131,0.000306,----,----,----,,,,,,----,----,----,,,----,----,----,,,,,----,----,"{'K': 0.0, 'S': 0.0, 'O': 0.5, 'Li': 0.3333333333333333, 'C': 0.16666666666666666}"
K2SO4-Li2CO3,2576,----,0.2-0.8,----,----,----,----,----,----,2.301,0.000405,----,----,----,,,,,,----,----,----,,,----,----,----,,,,,----,----,"{'K': 0.06451612903225806, 'S': 0.03225806451612903, 'O': 0.5161290322580645, 'Li': 0.25806451612903225, 'C': 0.12903225806451613}"
K2SO4-Li2CO3,2577,----,0.4-0.6,----,----,----,----,----,----,2.401,0.000444,----,----,----,,,,,,----,----,----,,,----,----,----,,,,,----,----,"{'K': 0.125, 'S': 0.0625, 'O': 0.53125, 'Li': 0.18749999999999997, 'C': 0.09374999999999999}"
K2SO4-Li2CO3,2578,----,0.6-0.4,----,----,----,----,----,----,2.405,0.000415,----,----,----,,,,,,----,----,----,,,----,----,----,,,,,----,----,"{'K': 0.18181818181818182, 'S': 0.09090909090909091, 'O': 0.5454545454545455, 'Li': 0.12121212121212123, 'C': 0.060606060606060615}"
K2SO4-Li2CO3,2579,----,0.8-0.2,----,----,----,----,----,----,2.414,0.000404,----,----,----,,,,,,----,----,----,,,----,----,----,,,,,----,----,"{'K': 0.23529411764705882, 'S': 0.11764705882352941, 'O': 0.5588235294117647, 'Li': 0.058823529411764705, 'C': 0.029411764705882353}"
K2SO4-Li2CO3,2580,----,1.0-0.0,----,----,----,----,----,----,2.614,0.000552,----,----,----,,,,,,----,----,----,,,----,----,----,,,,,----,----,"{'K': 0.2857142857142857, 'S': 0.14285714285714285, 'O': 0.5714285714285714, 'Li': 0.0, 'C': 0.0}"
K2SO4-Li2SO4,2581,----,0.2-0.8,----,----,----,----,----,----,2.455,0.000407,----,----,----,,,,,,----,----,----,,,----,----,----,,,,,----,----,"{'K': 0.05714285714285715, 'S': 0.14285714285714285, 'O': 0.5714285714285714, 'Li': 0.2285714285714286}"
K2SO4-Li2SO4,2582,----,0.5-0.5,----,----,----,----,----,----,2.467,0.000432,----,----,----,,,,,,----,----,----,,,----,----,----,,,,,----,----,"{'K': 0.14285714285714285, 'S': 0.14285714285714285, 'O': 0.5714285714285714, 'Li': 0.14285714285714285}"
K2SO4-Na2SO4,2583,----,0.0-1.0,----,----,----,----,----,----,2.5608,0.0004249,----,----,----,,,,,,----,----,----,,,----,----,----,,,,,----,----,"{'K': 0.0, 'S': 0.14285714285714285, 'O': 0.5714285714285714, 'Na': 0.2857142857142857}"
K2SO4-Na2SO4,2584,----,0.5-0.5,----,----,----,----,----,----,2.724,0.0006025,----,----,----,,,,,,----,----,----,,,----,----,----,,,,,----,----,"{'K': 0.14285714285714285, 'S': 0.14285714285714285, 'O': 0.5714285714285714, 'Na': 0.14285714285714285}"
K2SO4-ZnSO4,2585,----,0.2513-0.7487,----,----,----,----,----,----,3.4372,0.0007596,----,----,----,,,,,,----,----,----,,,----,----,----,,,,,----,----,"{'K': 0.08039927695039432, 'S': 0.15996672692080047, 'O': 0.6398669076832019, 'Zn': 0.11976708844560331}"
K2SO4-ZnSO4,2586,----,0.2971-0.7029,----,----,----,----,----,----,3.0528,0.0003595,----,----,----,,,,,,----,----,----,,,----,----,----,,,,,----,----,"{'K': 0.09436089628559177, 'S': 0.15880325864286735, 'O': 0.6352130345714694, 'Zn': 0.11162281050007145}"
K2SO4-ZnSO4,2587,----,0.3343-0.6657,----,----,----,----,----,----,3.411,0.0008605,----,----,----,,,,,,----,----,----,,,----,----,----,,,,,----,----,"{'K': 0.10555231043682806, 'S': 0.157870640796931, 'O': 0.631482563187724, 'Zn': 0.10509448557851696}"
K2SO4-ZnSO4,2588,----,0.34-0.66,----,----,----,----,----,----,3.1214,0.00048,----,----,----,,,,,,----,----,----,,,----,----,----,,,,,----,----,"{'K': 0.10725552050473187, 'S': 0.15772870662460567, 'O': 0.6309148264984227, 'Zn': 0.10410094637223975}"
K2SO4-ZnSO4,2589,----,0.3501-0.6499,----,----,----,----,----,----,3.2828,0.0007199,----,----,----,,,,,,----,----,----,,,----,----,----,,,,,----,----,"{'K': 0.1102659800633061, 'S': 0.15747783499472448, 'O': 0.6299113399788979, 'Zn': 0.10234484496307145}"
K2SO4-ZnSO4,2590,----,0.3957-0.6043,----,----,----,----,----,----,3.2815,0.00078,----,----,----,,,,,,----,----,----,,,----,----,----,,,,,----,----,"{'K': 0.12373938740090999, 'S': 0.15635505104992417, 'O': 0.6254202041996967, 'Zn': 0.09448535734946917}"
K2SO4-ZnSO4,2591,----,0.4458-0.5542,----,----,----,----,----,----,3.053,0.0005601,----,----,----,,,,,,----,----,----,,,----,----,----,,,,,----,----,"{'K': 0.13832262868844827, 'S': 0.1551397809426293, 'O': 0.6205591237705173, 'Zn': 0.08597846659840516}"
K2SO4-ZnSO4,2592,----,0.4801-0.5199,----,----,----,----,----,----,3.1488,0.0007203,----,----,----,,,,,,----,----,----,,,----,----,----,,,,,----,----,"{'K': 0.14817672566781379, 'S': 0.15431860619434884, 'O': 0.6172744247773954, 'Zn': 0.08023024336044197}"
K2SO4-ZnSO4,2593,----,0.5-0.5,----,----,----,----,----,----,2.9297,0.00048,----,----,----,,,,,,----,----,----,,,----,----,----,,,,,----,----,"{'K': 0.15384615384615385, 'S': 0.15384615384615385, 'O': 0.6153846153846154, 'Zn': 0.07692307692307693}"
K2SO4-ZnSO4,2594,----,0.5174-0.4826,----,----,----,----,----,----,3.0074,0.0006,----,----,----,,,,,,----,----,----,,,----,----,----,,,,,----,----,"{'K': 0.15877497161444745, 'S': 0.15343541903212937, 'O': 0.6137416761285175, 'Zn': 0.07404793322490563}"
K2SO4-ZnSO4,2595,----,0.57-0.43,----,----,----,----,----,----,2.8797,0.00048,----,----,----,,,,,,----,----,----,,,----,----,----,,,,,----,----,"{'K': 0.1735159817351598, 'S': 0.15220700152207, 'O': 0.60882800608828, 'Zn': 0.0654490106544901}"
K2TiF6,2596,----,Pure Salt,----,----,----,----,----,----,,,----,----,----,,,,,,----,----,----,,,----,----,----,,,,,----,----,"{'K': 0.2222222222222222, 'Ti': 0.1111111111111111, 'F': 0.6666666666666666}"
K2TiF6-NaCl,2597,----,0.27-0.73,----,----,----,----,----,----,,,----,----,----,0.127372,25550.02,,,,----,----,----,,,----,----,----,,,,,----,----,"{'K': 0.13881748071979436, 'Ti': 0.06940874035989718, 'F': 0.41645244215938304, 'Na': 0.18766066838046272, 'Cl': 0.18766066838046272}"
K2TiF6-NaCl,2598,----,0.49-0.51,----,----,----,----,----,----,,,----,----,----,0.0746756,32134.91,,,,----,----,----,,,----,----,----,,,,,----,----,"{'K': 0.18047882136279927, 'Ti': 0.09023941068139964, 'F': 0.5414364640883979, 'Na': 0.09392265193370167, 'Cl': 0.09392265193370167}"
K2TiF6-NaCl,2599,----,0.69-0.31,----,----,----,----,----,----,,,----,----,----,0.091482,33578.42,,,,----,----,----,,,----,----,----,,,,,----,----,"{'K': 0.2020497803806735, 'Ti': 0.10102489019033675, 'F': 0.6061493411420206, 'Na': 0.045387994143484635, 'Cl': 0.045387994143484635}"
K2TiF6-NaCl,2600,----,1.0-0.0,----,----,----,----,----,----,,,----,----,----,,,,,,----,----,----,,,----,----,----,,,,,----,----,"{'K': 0.2222222222222222, 'Ti': 0.1111111111111111, 'F': 0.6666666666666666, 'Na': 0.0, 'Cl': 0.0}"
K2WO4,2601,----,Pure Salt,----,----,----,----,----,----,4.0624,0.0007484,----,----,----,0.07666,36065.43,,,,----,----,----,,,----,----,----,,,,,----,----,"{'K': 0.2857142857142857, 'W': 0.14285714285714285, 'O': 0.5714285714285714}"
K2WO4-Li2WO4,2602,----,0.0-1.0,----,----,----,----,----,----,5.0527,0.0007818,----,----,----,,,,,,----,----,----,,,----,----,----,,,,,----,----,"{'K': 0.0, 'W': 0.14285714285714285, 'O': 0.5714285714285714, 'Li': 0.2857142857142857}"
K2WO4-Li2WO4,2603,----,0.1-0.9,----,----,----,----,----,----,5.1048,0.0007632,----,----,----,,,,,,----,----,----,,,----,----,----,,,,,----,----,"{'K': 0.028571428571428574, 'W': 0.14285714285714285, 'O': 0.5714285714285714, 'Li': 0.2571428571428572}"
K2WO4-Li2WO4,2604,----,0.199-0.801,----,----,----,----,----,----,4.8683,0.0008627,----,----,----,,,,,,----,----,----,,,----,----,----,,,,,----,----,"{'K': 0.05685714285714286, 'W': 0.14285714285714285, 'O': 0.5714285714285714, 'Li': 0.22885714285714287}"
K2WO4-Li2WO4,2605,----,0.3-0.7,----,----,----,----,----,----,4.6792,0.0007651,----,----,----,,,,,,----,----,----,,,----,----,----,,,,,----,----,"{'K': 0.08571428571428572, 'W': 0.14285714285714285, 'O': 0.5714285714285714, 'Li': 0.19999999999999998}"
K2WO4-Li2WO4,2606,----,0.4-0.6,----,----,----,----,----,----,4.4983,0.0007452,----,----,----,,,,,,----,----,----,,,----,----,----,,,,,----,----,"{'K': 0.1142857142857143, 'W': 0.14285714285714285, 'O': 0.5714285714285714, 'Li': 0.17142857142857143}"
K2WO4-Li2WO4,2607,----,0.5-0.5,----,----,----,----,----,----,4.5201,0.0008259,----,----,----,,,,,,----,----,----,,,----,----,----,,,,,----,----,"{'K': 0.14285714285714285, 'W': 0.14285714285714285, 'O': 0.5714285714285714, 'Li': 0.14285714285714285}"
K2WO4-Li2WO4,2608,----,0.544-0.456,----,----,----,----,----,----,4.2709,0.0006504,----,----,----,,,,,,----,----,----,,,----,----,----,,,,,----,----,"{'K': 0.15542857142857144, 'W': 0.14285714285714285, 'O': 0.5714285714285714, 'Li': 0.13028571428571428}"
K2WO4-Li2WO4,2609,----,0.6-0.4,----,----,----,----,----,----,4.3951,0.0007927,----,----,----,,,,,,----,----,----,,,----,----,----,,,,,----,----,"{'K': 0.17142857142857143, 'W': 0.14285714285714285, 'O': 0.5714285714285714, 'Li': 0.1142857142857143}"
K2WO4-Li2WO4,2610,----,0.68-0.32,----,----,----,----,----,----,4.3225,0.0007806,----,----,----,,,,,,----,----,----,,,----,----,----,,,,,----,----,"{'K': 0.1942857142857143, 'W': 0.14285714285714285, 'O': 0.5714285714285714, 'Li': 0.09142857142857143}"
K2WO4-Li2WO4,2611,----,0.8-0.2,----,----,----,----,----,----,4.2567,0.0008001,----,----,----,,,,,,----,----,----,,,----,----,----,,,,,----,----,"{'K': 0.2285714285714286, 'W': 0.14285714285714285, 'O': 0.5714285714285714, 'Li': 0.05714285714285715}"
K2WO4-Li2WO4,2612,----,1.0-0.0,----,----,----,----,----,----,4.0666,0.0007581,----,----,----,,,,,,----,----,----,,,----,----,----,,,,,----,----,"{'K': 0.2857142857142857, 'W': 0.14285714285714285, 'O': 0.5714285714285714, 'Li': 0.0}"
K2WO4-WO3,2613,----,0.3-0.7,----,----,----,----,----,----,6.3152,0.0015546,----,----,----,,,,,,----,----,----,,,----,----,----,,,,,----,----,"{'K': 0.12244897959183675, 'W': 0.20408163265306126, 'O': 0.6734693877551021}"
K2WO4-WO3,2614,----,0.4213-0.5787,----,----,----,----,----,----,5.9017,0.0015197,----,----,----,,,,,,----,----,----,,,----,----,----,,,,,----,----,"{'K': 0.1600714299283801, 'W': 0.18997321377685747, 'O': 0.6499553562947625}"
K2WO4-WO3,2615,----,0.5018-0.4982,----,----,----,----,----,----,5.7594,0.0015622,----,----,----,,,,,,----,----,----,,,----,----,----,,,,,----,----,"{'K': 0.18229374795655176, 'W': 0.1816398445162931, 'O': 0.6360664075271553}"
K2WO4-WO3,2616,----,0.5942-0.4058,----,----,----,----,----,----,5.3195,0.0013339,----,----,----,,,,,,----,----,----,,,----,----,----,,,,,----,----,"{'K': 0.2055130909971293, 'W': 0.17293259087607651, 'O': 0.6215543181267942}"
K2WO4-WO3,2617,----,0.7-0.3,----,----,----,----,----,----,4.8095,0.0010156,----,----,----,,,,,,----,----,----,,,----,----,----,,,,,----,----,"{'K': 0.22950819672131148, 'W': 0.1639344262295082, 'O': 0.6065573770491803}"
K2WO4-WO3,2618,----,0.8011-0.1989,----,----,----,----,----,----,4.4919,0.0009071,----,----,----,,,,,,----,----,----,,,----,----,----,,,,,----,----,"{'K': 0.2502147330282823, 'W': 0.15616947511439414, 'O': 0.5936157918573236}"
K2WO4-WO3,2619,----,0.8955-0.1045,----,----,----,----,----,----,4.308,0.0008452,----,----,----,,,,,,----,----,----,,,----,----,----,,,,,----,----,"{'K': 0.26785313691766993, 'W': 0.14955507365587378, 'O': 0.5825917894264563}"
K2WO4-WO3,2620,----,1.0-0.0,----,----,----,----,----,----,4.043,0.0007268,----,----,----,,,,,,----,----,----,,,----,----,----,,,,,----,----,"{'K': 0.2857142857142857, 'W': 0.14285714285714285, 'O': 0.5714285714285714}"
K2ZrF6,2621,----,Pure Salt,----,----,----,----,----,----,3.098,0.0007119,----,----,----,0.3708,18653.84,,,,----,----,----,,,----,----,----,,,,,----,----,"{'K': 0.2222222222222222, 'Zr': 0.1111111111111111, 'F': 0.6666666666666666}"
K2ZrF6-Na2B4O7,2622,----,0.0-1.0,----,----,----,----,----,----,,,----,----,----,,,,,,----,----,----,,,----,----,----,,,,,----,----,"{'K': 0.0, 'Zr': 0.0, 'F': 0.0, 'Na': 0.15384615384615385, 'B': 0.3076923076923077, 'O': 0.5384615384615384}"
K2ZrF6-Na2B4O7,2623,----,0.013-0.987,----,----,----,----,----,----,,,----,----,----,,,,,,----,----,----,,,----,----,----,,,,,----,----,"{'K': 0.002008032128514056, 'Zr': 0.001004016064257028, 'F': 0.006024096385542168, 'Na': 0.15245597775718256, 'B': 0.3049119555143651, 'O': 0.533595922150139}"
K2ZrF6-Na2B4O7,2624,----,0.024-0.976,----,----,----,----,----,----,,,----,----,----,,,,,,----,----,----,,,----,----,----,,,,,----,----,"{'K': 0.0037197768133911966, 'Zr': 0.0018598884066955983, 'F': 0.01115933044017359, 'Na': 0.15127092374457532, 'B': 0.30254184748915064, 'O': 0.5294482331060136}"
K2ZrF6-Na2B4O7,2625,----,0.032-0.968,----,----,----,----,----,----,,,----,----,----,,,,,,----,----,----,,,----,----,----,,,,,----,----,"{'K': 0.004972032318210069, 'Zr': 0.0024860161591050344, 'F': 0.014916096954630205, 'Na': 0.15040397762585456, 'B': 0.3008079552517091, 'O': 0.526413921690491}"
K2ZrF6-Na2B4O7,2626,----,0.045-0.955,----,----,----,----,----,----,,,----,----,----,,,,,,----,----,----,,,----,----,----,,,,,----,----,"{'K': 0.0070202808112324495, 'Zr': 0.0035101404056162248, 'F': 0.021060842433697352, 'Na': 0.14898595943837756, 'B': 0.2979719188767551, 'O': 0.5214508580343215}"
K2ZrF6-Na2B4O7,2627,----,0.058-0.942,----,----,----,----,----,----,,,----,----,----,,,,,,----,----,----,,,----,----,----,,,,,----,----,"{'K': 0.009085213032581455, 'Zr': 0.004542606516290727, 'F': 0.027255639097744366, 'Na': 0.1475563909774436, 'B': 0.2951127819548872, 'O': 0.5164473684210527}"
K2ZrF6-Na2B4O7,2628,----,0.085-0.915,----,----,----,----,----,----,,,----,----,----,,,,,,----,----,----,,,----,----,----,,,,,----,----,"{'K': 0.013428120063191154, 'Zr': 0.006714060031595577, 'F': 0.04028436018957346, 'Na': 0.14454976303317535, 'B': 0.2890995260663507, 'O': 0.5059241706161137}"
K2ZrF6-Na2B4O7,2629,----,0.129-0.871,----,----,----,----,----,----,,,----,----,----,,,,,,----,----,----,,,----,----,----,,,,,----,----,"{'K': 0.020666453059916694, 'Zr': 0.010333226529958347, 'F': 0.06199935917975008, 'Na': 0.13953860942005766, 'B': 0.2790772188401153, 'O': 0.4883851329702018}"
K2ZrF6-NaCl,2630,----,0.0-1.0,----,----,----,----,----,----,2.225,0.00063,----,----,----,0.01834,39786.32,,,,----,----,----,,,----,----,----,,,,,----,----,"{'K': 0.0, 'Zr': 0.0, 'F': 0.0, 'Na': 0.5, 'Cl': 0.5}"
K2ZrF6-NaCl,2631,----,0.1-0.9,----,----,----,----,----,----,2.396,0.00058,----,----,----,0.103799,25446.26,,,,----,----,----,,,----,----,----,,,,,----,----,"{'K': 0.07407407407407407, 'Zr': 0.037037037037037035, 'F': 0.22222222222222224, 'Na': 0.3333333333333333, 'Cl': 0.3333333333333333}"
K2ZrF6-NaCl,2632,----,0.2-0.8,----,----,----,----,----,----,2.555,0.0006101,----,----,----,0.126935,25156.3,,,,----,----,----,,,----,----,----,,,,,----,----,"{'K': 0.11764705882352941, 'Zr': 0.058823529411764705, 'F': 0.35294117647058826, 'Na': 0.23529411764705882, 'Cl': 0.23529411764705882}"
K2ZrF6-NaCl,2633,----,0.3-0.7,----,----,----,----,----,----,2.665,0.0006101,----,----,----,0.115999,26831.6,,,,----,----,----,,,----,----,----,,,,,----,----,"{'K': 0.14634146341463417, 'Zr': 0.07317073170731708, 'F': 0.43902439024390244, 'Na': 0.17073170731707318, 'Cl': 0.17073170731707318}"
K2ZrF6-NaCl,2634,----,0.4-0.6,----,----,----,----,----,----,2.877,0.0007301,----,----,----,0.149542,25415.71,,,,----,----,----,,,----,----,----,,,,,----,----,"{'K': 0.16666666666666666, 'Zr': 0.08333333333333333, 'F': 0.5, 'Na': 0.12499999999999997, 'Cl': 0.12499999999999997}"
K2ZrF6-NaCl,2635,----,0.5-0.5,----,----,----,----,----,----,2.933,0.00072,----,----,----,0.0921453,30156.68,,,,----,----,----,,,----,----,----,,,,,----,----,"{'K': 0.18181818181818182, 'Zr': 0.09090909090909091, 'F': 0.5454545454545454, 'Na': 0.09090909090909091, 'Cl': 0.09090909090909091}"
K2ZrF6-NaCl,2636,----,0.6-0.4,----,----,----,----,----,----,3.051,0.0007701,----,----,----,0.0902533,30819.02,,,,----,----,----,,,----,----,----,,,,,----,----,"{'K': 0.19354838709677422, 'Zr': 0.09677419354838711, 'F': 0.5806451612903226, 'Na': 0.06451612903225808, 'Cl': 0.06451612903225808}"
K2ZrF6-NaCl,2637,----,0.7-0.3,----,----,----,----,----,----,3.078,0.0007602,----,----,----,0.120674,28473.85,,,,----,----,----,,,----,----,----,,,,,----,----,"{'K': 0.2028985507246377, 'Zr': 0.10144927536231885, 'F': 0.608695652173913, 'Na': 0.043478260869565216, 'Cl': 0.043478260869565216}"
K2ZrF6-NaCl,2638,----,0.8-0.2,----,----,----,----,----,----,3.071,0.0007301,----,----,----,0.120613,28690.59,,,,----,----,----,,,----,----,----,,,,,----,----,"{'K': 0.21052631578947367, 'Zr': 0.10526315789473684, 'F': 0.6315789473684211, 'Na': 0.02631578947368421, 'Cl': 0.02631578947368421}"
K2ZrF6-NaCl,2639,----,0.9-0.1,----,----,----,----,----,----,3.123,0.0007501,----,----,----,0.204751,24113.63,,,,----,----,----,,,----,----,----,,,,,----,----,"{'K': 0.21686746987951805, 'Zr': 0.10843373493975902, 'F': 0.6506024096385542, 'Na': 0.012048192771084336, 'Cl': 0.012048192771084336}"
K2ZrF6-NaCl,2640,----,1.0-0.0,----,----,----,----,----,----,3.098,0.0007119,----,----,----,0.3708,18653.84,,,,----,----,----,,,----,----,----,,,,,----,----,"{'K': 0.2222222222222222, 'Zr': 0.1111111111111111, 'F': 0.6666666666666666, 'Na': 0.0, 'Cl': 0.0}"
K3AlF6,2641,----,Pure Salt,----,----,----,----,----,----,3.004651,0.00087811,----,----,----,,,,,,----,----,----,,,----,----,----,,,,,----,----,"{'K': 0.3, 'Al': 0.1, 'F': 0.6}"
K3AlF6-Li3AlF6,2642,----,0.0-1.0,----,----,----,----,----,----,3.251,0.001034,----,----,----,,,,,,----,----,----,,,----,----,----,,,,,----,----,"{'K': 0.0, 'Al': 0.1, 'F': 0.6, 'Li': 0.3}"
K3AlF6-Li3AlF6,2643,----,0.1-0.9,----,----,----,----,----,----,3.1278,0.00095,----,----,----,,,,,,----,----,----,,,----,----,----,,,,,----,----,"{'K': 0.030000000000000006, 'Al': 0.1, 'F': 0.6, 'Li': 0.27}"
K3AlF6-Li3AlF6,2644,----,0.2-0.8,----,----,----,----,----,----,3.0528,0.00091,----,----,----,,,,,,----,----,----,,,----,----,----,,,,,----,----,"{'K': 0.06, 'Al': 0.09999999999999998, 'F': 0.6, 'Li': 0.24}"
K3AlF6-Li3AlF6,2645,----,0.3-0.7,----,----,----,----,----,----,3.1111,0.00097,----,----,----,,,,,,----,----,----,,,----,----,----,,,,,----,----,"{'K': 0.09000000000000001, 'Al': 0.10000000000000002, 'F': 0.6, 'Li': 0.21}"
K3AlF6-Li3AlF6,2646,----,0.4-0.6,----,----,----,----,----,----,3.0822,0.0009601,----,----,----,,,,,,----,----,----,,,----,----,----,,,,,----,----,"{'K': 0.12000000000000002, 'Al': 0.1, 'F': 0.6, 'Li': 0.18}"
K3AlF6-Li3AlF6,2647,----,0.5-0.5,----,----,----,----,----,----,3.1006,0.00099,----,----,----,,,,,,----,----,----,,,----,----,----,,,,,----,----,"{'K': 0.15, 'Al': 0.1, 'F': 0.6, 'Li': 0.15}"
K3AlF6-Li3AlF6,2648,----,0.6-0.4,----,----,----,----,----,----,2.8505,0.0008,----,----,----,,,,,,----,----,----,,,----,----,----,,,,,----,----,"{'K': 0.18, 'Al': 0.1, 'F': 0.6, 'Li': 0.12000000000000002}"
K3AlF6-Li3AlF6,2649,----,0.7-0.3,----,----,----,----,----,----,2.8953,0.00084,----,----,----,,,,,,----,----,----,,,----,----,----,,,,,----,----,"{'K': 0.21, 'Al': 0.10000000000000002, 'F': 0.6, 'Li': 0.09000000000000001}"
K3AlF6-Li3AlF6,2650,----,0.8-0.2,----,----,----,----,----,----,2.6951,0.0006801,----,----,----,,,,,,----,----,----,,,----,----,----,,,,,----,----,"{'K': 0.24, 'Al': 0.09999999999999998, 'F': 0.6, 'Li': 0.06}"
K3AlF6-Li3AlF6,2651,----,0.85-0.15,----,----,----,----,----,----,3.0049,0.00093,----,----,----,,,,,,----,----,----,,,----,----,----,,,,,----,----,"{'K': 0.255, 'Al': 0.1, 'F': 0.6, 'Li': 0.045}"
K3AlF6-Li3AlF6,2652,----,0.9-0.1,----,----,----,----,----,----,3.2104,0.0010796,----,----,----,,,,,,----,----,----,,,----,----,----,,,,,----,----,"{'K': 0.27, 'Al': 0.1, 'F': 0.6, 'Li': 0.030000000000000006}"
K3AlF6-Li3AlF6,2653,----,1.0-0.0,----,----,----,----,----,----,2.7698,0.0007398,----,----,----,,,,,,----,----,----,,,----,----,----,,,,,----,----,"{'K': 0.3, 'Al': 0.1, 'F': 0.6, 'Li': 0.0}"
K3AlF6-Na3AlF6,2654,----,0.0-1.0,----,----,----,----,----,----,3.3652,0.000982,----,----,----,,,,,,----,----,----,,,----,----,----,,,,,----,----,"{'K': 0.0, 'Al': 0.1, 'F': 0.6, 'Na': 0.3}"
K3AlF6-Na3AlF6,2655,----,0.1-0.9,----,----,----,----,----,----,4.2618,0.001806,----,----,----,,,,,,----,----,----,,,----,----,----,,,,,----,----,"{'K': 0.030000000000000006, 'Al': 0.1, 'F': 0.6, 'Na': 0.27}"
K3AlF6-Na3AlF6,2656,----,0.2-0.8,----,----,----,----,----,----,4.3144,0.001859,----,----,----,,,,,,----,----,----,,,----,----,----,,,,,----,----,"{'K': 0.06, 'Al': 0.09999999999999998, 'F': 0.6, 'Na': 0.24}"
K3AlF6-Na3AlF6,2657,----,0.201-0.799,----,----,----,----,----,----,3.268377,0.00095814,----,----,----,,,,,,----,----,----,,,----,----,----,,,,,----,----,"{'K': 0.0603, 'Al': 0.1, 'F': 0.6, 'Na': 0.23970000000000002}"
K3AlF6-Na3AlF6,2658,----,0.3-0.7,----,----,----,----,----,----,4.3133,0.00188,----,----,----,,,,,,----,----,----,,,----,----,----,,,,,----,----,"{'K': 0.09000000000000001, 'Al': 0.10000000000000002, 'F': 0.6, 'Na': 0.21}"
K3AlF6-Na3AlF6,2659,----,0.4-0.6,----,----,----,----,----,----,2.0283,0.0001,----,----,----,,,,,,----,----,----,,,----,----,----,,,,,----,----,"{'K': 0.12000000000000002, 'Al': 0.1, 'F': 0.6, 'Na': 0.18}"
K3AlF6-Na3AlF6,2660,----,0.402-0.598,----,----,----,----,----,----,3.198997,0.00094629,----,----,----,,,,,,----,----,----,,,----,----,----,,,,,----,----,"{'K': 0.1206, 'Al': 0.1, 'F': 0.6, 'Na': 0.1794}"
K3AlF6-Na3AlF6,2661,----,0.5-0.5,----,----,----,----,----,----,4.1221,0.001759,----,----,----,,,,,,----,----,----,,,----,----,----,,,,,----,----,"{'K': 0.15, 'Al': 0.1, 'F': 0.6, 'Na': 0.15}"
K3AlF6-Na3AlF6,2662,----,0.6-0.4,----,----,----,----,----,----,3.8968,0.0016,----,----,----,,,,,,----,----,----,,,----,----,----,,,,,----,----,"{'K': 0.18, 'Al': 0.1, 'F': 0.6, 'Na': 0.12000000000000002}"
K3AlF6-Na3AlF6,2663,----,0.601-0.399,----,----,----,----,----,----,3.153422,0.00094229,----,----,----,,,,,,----,----,----,,,----,----,----,,,,,----,----,"{'K': 0.1803, 'Al': 0.1, 'F': 0.6, 'Na': 0.1197}"
K3AlF6-Na3AlF6,2664,----,0.7-0.3,----,----,----,----,----,----,3.8102,0.001539,----,----,----,,,,,,----,----,----,,,----,----,----,,,,,----,----,"{'K': 0.21, 'Al': 0.10000000000000002, 'F': 0.6, 'Na': 0.09000000000000001}"
K3AlF6-Na3AlF6,2665,----,0.8-0.2,----,----,----,----,----,----,3.536696,0.00130675,----,----,----,,,,,,----,----,----,,,----,----,----,,,,,----,----,"{'K': 0.24, 'Al': 0.09999999999999998, 'F': 0.6, 'Na': 0.06}"
K3AlF6-Na3AlF6,2666,----,1.0-0.0,----,----,----,----,----,----,3.004651,0.00087811,----,----,----,,,,,,----,----,----,,,----,----,----,,,,,----,----,"{'K': 0.3, 'Al': 0.1, 'F': 0.6, 'Na': 0.0}"
KBF4,2667,----,Pure Salt,----,----,----,----,----,----,2.4506,0.000815,----,----,----,0.0946,18955.34,,,,----,----,----,,,----,----,----,,,,,----,----,"{'K': 0.16666666666666666, 'B': 0.16666666666666666, 'F': 0.6666666666666666}"
KBO2-KPO3,2668,----,0.0-1.0,----,----,----,----,----,----,1.969,-9.9629e-05,----,----,----,,,,,,----,----,----,,,----,----,----,,,,,----,----,"{'K': 0.2, 'B': 0.0, 'O': 0.6, 'P': 0.2}"
KBO2-KPO3,2669,----,0.032-0.968,----,----,----,----,----,----,2.08,,----,----,----,,,,,,----,----,----,,,----,----,----,,,,,----,----,"{'K': 0.20128824476650564, 'B': 0.00644122383252818, 'O': 0.5974235104669887, 'P': 0.19484702093397746}"
KBO2-KPO3,2670,----,0.058-0.942,----,----,----,----,----,----,,,----,----,----,,,,,,----,----,----,,,----,----,----,,,,,----,----,"{'K': 0.2023472278429786, 'B': 0.011736139214892758, 'O': 0.5953055443140429, 'P': 0.19061108862808582}"
KBO2-KPO3,2671,----,0.072-0.928,----,----,----,----,----,----,1.69,-0.00036,----,----,----,,,,,,----,----,----,,,----,----,----,,,,,----,----,"{'K': 0.2029220779220779, 'B': 0.014610389610389607, 'O': 0.5941558441558441, 'P': 0.1883116883116883}"
KBO2-KPO3,2672,----,0.126-0.874,----,----,----,----,----,----,,,----,----,----,,,,,,----,----,----,,,----,----,----,,,,,----,----,"{'K': 0.20517029134181372, 'B': 0.025851456709068528, 'O': 0.5896594173163726, 'P': 0.1793188346327452}"
KBO2-KPO3,2673,----,0.148-0.852,----,----,----,----,----,----,1.725,-0.00034,----,----,----,,,,,,----,----,----,,,----,----,----,,,,,----,----,"{'K': 0.20610057708161586, 'B': 0.030502885408079144, 'O': 0.5877988458367683, 'P': 0.1755976916735367}"
KBO2-KPO3,2674,----,0.202-0.798,----,----,----,----,----,----,,,----,----,----,,,,,,----,----,----,,,----,----,----,,,,,----,----,"{'K': 0.20842017507294705, 'B': 0.04210087536473531, 'O': 0.5831596498541058, 'P': 0.16631929970821177}"
KBO2-KPO3,2675,----,0.229-0.771,----,----,----,----,----,----,1.711,-0.00035,----,----,----,,,,,,----,----,----,,,----,----,----,,,,,----,----,"{'K': 0.20959966464053653, 'B': 0.04799832320268287, 'O': 0.5808006707189268, 'P': 0.16160134143785368}"
KBO2-KPO3,2676,----,0.303-0.697,----,----,----,----,----,----,,,----,----,----,,,,,,----,----,----,,,----,----,----,,,,,----,----,"{'K': 0.21290185224611458, 'B': 0.06450926123057271, 'O': 0.574196295507771, 'P': 0.14839259101554186}"
KBO2-KPO3,2677,----,0.316-0.684,----,----,----,----,----,----,1.702,-0.00035,----,----,----,,,,,,----,----,----,,,----,----,----,,,,,----,----,"{'K': 0.2134927412467976, 'B': 0.06746370623398805, 'O': 0.5730145175064048, 'P': 0.14602903501280956}"
KBO2-KPO3,2678,----,0.41-0.59,----,----,----,----,----,----,1.537,-0.00048,----,----,----,,,,,,----,----,----,,,----,----,----,,,,,----,----,"{'K': 0.2178649237472767, 'B': 0.08932461873638343, 'O': 0.5642701525054467, 'P': 0.12854030501089325}"
KBO2-KPO3,2679,----,0.45-0.55,----,----,----,----,----,----,,,----,----,----,,,,,,----,----,----,,,----,----,----,,,,,----,----,"{'K': 0.21978021978021975, 'B': 0.09890109890109888, 'O': 0.5604395604395604, 'P': 0.12087912087912087}"
KBO2-KPO3,2680,----,0.501-0.499,----,----,----,----,----,----,,,----,----,----,,,,,,----,----,----,,,----,----,----,,,,,----,----,"{'K': 0.22227161591464772, 'B': 0.11135807957323851, 'O': 0.5554567681707046, 'P': 0.11091353634140921}"
KBO2-KPO3,2681,----,0.51-0.49,----,----,----,----,----,----,1.425,-0.00055,----,----,----,,,,,,----,----,----,,,----,----,----,,,,,----,----,"{'K': 0.22271714922048996, 'B': 0.11358574610244988, 'O': 0.5545657015590201, 'P': 0.10913140311804008}"
KBO2-KPO3,2682,----,0.607-0.393,----,----,----,----,----,----,,,----,----,----,,,,,,----,----,----,,,----,----,----,,,,,----,----,"{'K': 0.22763487366264512, 'B': 0.13817436831322558, 'O': 0.5447302526747098, 'P': 0.08946050534941954}"
KBO2-KPO3,2683,----,0.618-0.382,----,----,----,----,----,----,1.421,-0.00053,----,----,----,,,,,,----,----,----,,,----,----,----,,,,,----,----,"{'K': 0.22820629849383844, 'B': 0.14103149246919217, 'O': 0.5435874030123231, 'P': 0.08717480602464629}"
KBO2-KPO3,2684,----,0.735-0.265,----,----,----,----,----,----,1.356,-0.00055,----,----,----,,,,,,----,----,----,,,----,----,----,,,,,----,----,"{'K': 0.23446658851113714, 'B': 0.1723329425556858, 'O': 0.5310668229777257, 'P': 0.062133645955451344}"
KBO2-KPO3,2685,----,0.895-0.105,----,----,----,----,----,----,1.288,-0.00056,----,----,----,,,,,,----,----,----,,,----,----,----,,,,,----,----,"{'K': 0.24360535931790497, 'B': 0.21802679658952495, 'O': 0.51278928136419, 'P': 0.025578562728380022}"
KBr,2686,----,Pure Salt,----,----,----,----,----,----,2.9583,0.0008253,----,----,----,0.0737,23543.34,,,,----,----,----,,,----,----,----,,,,,----,----,"{'K': 0.5, 'Br': 0.5}"
KBr-KCl,2687,----,0.0-1.0,----,----,----,----,----,----,2.1089,0.0005583,----,----,----,0.057042,26304.41,,,,----,----,----,,,----,----,----,,,,,----,----,"{'K': 0.5, 'Br': 0.0, 'Cl': 0.5}"
KBr-KCl,2688,----,0.2-0.8,----,----,----,----,----,----,2.3228,0.0006367,----,----,----,0.060287,25388.94,,,,----,----,----,,,----,----,----,,,,,----,----,"{'K': 0.5, 'Br': 0.1, 'Cl': 0.4}"
KBr-KCl,2689,----,0.4-0.6,----,----,----,----,----,----,2.503,0.0006937,----,----,----,0.063379,24709.03,,,,----,----,----,,,----,----,----,,,,,----,----,"{'K': 0.5, 'Br': 0.2, 'Cl': 0.3}"
KBr-KCl,2690,----,0.5-0.5,----,----,----,----,----,----,2.5856,0.0007176,----,----,----,0.067817,23921.58,,,,----,----,----,,,----,----,----,,,,,----,----,"{'K': 0.5, 'Br': 0.25, 'Cl': 0.25}"
KBr-KCl,2691,----,0.6-0.4,----,----,----,----,----,----,2.6897,0.0007615,----,----,----,0.080912,22325.36,,,,----,----,----,,,----,----,----,,,,,----,----,"{'K': 0.5, 'Br': 0.3, 'Cl': 0.2}"
KBr-KCl,2692,----,0.8-0.2,----,----,----,----,----,----,2.8374,0.0008004,----,----,----,0.098613,20578.51,,,,----,----,----,,,----,----,----,,,,,----,----,"{'K': 0.5, 'Br': 0.4, 'Cl': 0.1}"
KBr-KCl,2693,----,1.0-0.0,----,----,----,----,----,----,2.9552,0.000822,----,----,----,0.1047,20326.63,,,,----,----,----,,,----,----,----,,,,,----,----,"{'K': 0.5, 'Br': 0.5, 'Cl': 0.0}"
KBr-KF,2694,----,0.0-1.0,----,----,----,----,----,----,2.6806,0.000675,----,----,----,,,,,,----,----,----,,,----,----,----,,,,,----,----,"{'K': 0.5, 'Br': 0.0, 'F': 0.5}"
KBr-KF,2695,----,0.12-0.88,----,----,----,----,----,----,2.7232,0.000703,----,----,----,,,,,,----,----,----,,,----,----,----,,,,,----,----,"{'K': 0.5, 'Br': 0.06, 'F': 0.44}"
KBr-KF,2696,----,0.25-0.75,----,----,----,----,----,----,2.7657,0.0007286,----,----,----,,,,,,----,----,----,,,----,----,----,,,,,----,----,"{'K': 0.5, 'Br': 0.125, 'F': 0.375}"
KBr-KF,2697,----,0.37-0.63,----,----,----,----,----,----,2.7956,0.0007448,----,----,----,,,,,,----,----,----,,,----,----,----,,,,,----,----,"{'K': 0.5, 'Br': 0.185, 'F': 0.315}"
KBr-KF,2698,----,0.5-0.5,----,----,----,----,----,----,2.8378,0.0007702,----,----,----,,,,,,----,----,----,,,----,----,----,,,,,----,----,"{'K': 0.5, 'Br': 0.25, 'F': 0.25}"
KBr-KF,2699,----,0.63-0.37,----,----,----,----,----,----,2.8691,0.0007853,----,----,----,,,,,,----,----,----,,,----,----,----,,,,,----,----,"{'K': 0.5, 'Br': 0.315, 'F': 0.185}"
KBr-KF,2700,----,0.75-0.25,----,----,----,----,----,----,2.8841,0.0007819,----,----,----,,,,,,----,----,----,,,----,----,----,,,,,----,----,"{'K': 0.5, 'Br': 0.375, 'F': 0.125}"
KBr-KF,2701,----,0.88-0.12,----,----,----,----,----,----,2.9464,0.0008184,----,----,----,,,,,,----,----,----,,,----,----,----,,,,,----,----,"{'K': 0.5, 'Br': 0.44, 'F': 0.06}"
KBr-KF,2702,----,1.0-0.0,----,----,----,----,----,----,2.974,0.0008329,----,----,----,,,,,,----,----,----,,,----,----,----,,,,,----,----,"{'K': 0.5, 'Br': 0.5, 'F': 0.0}"
KBr-KI,2703,----,0.0-1.0,----,----,----,----,----,----,3.3336,0.000929,----,----,----,,,,,,----,----,----,,,----,----,----,,,,,----,----,"{'K': 0.5, 'Br': 0.0, 'I': 0.5}"
KBr-KI,2704,----,0.2-0.8,----,----,----,----,----,----,3.2709,0.0009152,----,----,----,,,,,,----,----,----,,,----,----,----,,,,,----,----,"{'K': 0.5, 'Br': 0.1, 'I': 0.4}"
KBr-KI,2705,----,0.4-0.6,----,----,----,----,----,----,3.2085,0.0009069,----,----,----,,,,,,----,----,----,,,----,----,----,,,,,----,----,"{'K': 0.5, 'Br': 0.2, 'I': 0.3}"
KBr-KI,2706,----,0.6-0.4,----,----,----,----,----,----,3.1426,0.0008949,----,----,----,,,,,,----,----,----,,,----,----,----,,,,,----,----,"{'K': 0.5, 'Br': 0.3, 'I': 0.2}"
KBr-KI,2707,----,0.8-0.2,----,----,----,----,----,----,3.0501,0.0008592,----,----,----,,,,,,----,----,----,,,----,----,----,,,,,----,----,"{'K': 0.5, 'Br': 0.4, 'I': 0.1}"
KBr-KI,2708,----,1.0-0.0,----,----,----,----,----,----,2.9552,0.000822,----,----,----,,,,,,----,----,----,,,----,----,----,,,,,----,----,"{'K': 0.5, 'Br': 0.5, 'I': 0.0}"
KBr-KNO3,2709,----,0.0-1.0,----,----,----,----,----,----,2.3151,0.000729,----,----,----,,,,,,----,----,----,,,----,----,----,,,,,----,----,"{'K': 0.2, 'Br': 0.0, 'N': 0.2, 'O': 0.6}"
KBr-KNO3,2710,----,0.15-0.85,----,----,----,----,----,----,2.3811,0.0007141,----,----,----,,,,,,----,----,----,,,----,----,----,,,,,----,----,"{'K': 0.21978021978021978, 'Br': 0.03296703296703297, 'N': 0.18681318681318682, 'O': 0.5604395604395604}"
KBr-KNO3,2711,----,0.333-0.667,----,----,----,----,----,----,2.4836,0.000727,----,----,----,,,,,,----,----,----,,,----,----,----,,,,,----,----,"{'K': 0.2499375156210947, 'Br': 0.08322919270182454, 'N': 0.16670832291927018, 'O': 0.5001249687578105}"
KBr-KNO3,2712,----,0.5-0.5,----,----,----,----,----,----,2.6277,0.0007788,----,----,----,,,,,,----,----,----,,,----,----,----,,,,,----,----,"{'K': 0.2857142857142857, 'Br': 0.14285714285714285, 'N': 0.14285714285714285, 'O': 0.42857142857142855}"
KBr-KNO3,2713,----,0.667-0.333,----,----,----,----,----,----,2.6755,0.0007301,----,----,----,,,,,,----,----,----,,,----,----,----,,,,,----,----,"{'K': 0.33344448149383127, 'Br': 0.22240746915638546, 'N': 0.11103701233744581, 'O': 0.33311103701233746}"
KBr-KNO3,2714,----,0.85-0.15,----,----,----,----,----,----,2.8536,0.0008008,----,----,----,,,,,,----,----,----,,,----,----,----,,,,,----,----,"{'K': 0.4081632653061225, 'Br': 0.34693877551020413, 'N': 0.06122448979591837, 'O': 0.1836734693877551}"
KBr-KNO3,2715,----,1.0-0.0,----,----,----,----,----,----,2.94,0.0007922,----,----,----,,,,,,----,----,----,,,----,----,----,,,,,----,----,"{'K': 0.5, 'Br': 0.5, 'N': 0.0, 'O': 0.0}"
KBr-LiBr,2716,----,0.4-0.6,----,----,----,----,----,----,3.081,0.0008084,----,----,----,,,,,,----,----,----,,,----,----,----,,,,,----,----,"{'K': 0.2, 'Br': 0.5, 'Li': 0.3}"
KBr-LiBr,2717,----,0.5-0.5,----,----,----,----,----,----,3.0049,0.0007688,----,----,----,,,,,,----,----,----,,,----,----,----,,,,,----,----,"{'K': 0.25, 'Br': 0.5, 'Li': 0.25}"
KBr-LiBr,2718,----,1.0-0.0,----,----,----,----,----,----,2.9552,0.000822,----,----,----,,,,,,----,----,----,,,----,----,----,,,,,----,----,"{'K': 0.5, 'Br': 0.5, 'Li': 0.0}"
KBr-NaBr,2719,----,0.0-1.0,----,----,----,----,----,----,3.1799,0.000822,----,----,----,,,,,,----,----,----,,,----,----,----,,,,,----,----,"{'K': 0.0, 'Br': 0.5, 'Na': 0.5}"
KBr-NaBr,2720,----,0.5-0.5,----,----,----,----,----,----,3.0466,0.0008356,----,----,----,,,,,,----,----,----,,,----,----,----,,,,,----,----,"{'K': 0.25, 'Br': 0.5, 'Na': 0.25}"
KBr-NaBr,2721,----,1.0-0.0,----,----,----,----,----,----,2.9552,0.000822,----,----,----,,,,,,----,----,----,,,----,----,----,,,,,----,----,"{'K': 0.5, 'Br': 0.5, 'Na': 0.0}"
KBr-NaCl,2722,----,0.5-0.5,----,----,----,----,----,----,2.645,0.000723,----,----,----,,,,,,----,----,----,,,----,----,----,,,,,----,----,"{'K': 0.25, 'Br': 0.25, 'Na': 0.25, 'Cl': 0.25}"
KBr-NaCl,2723,----,1.0-0.0,----,----,----,----,----,----,2.9407,0.00079289,----,----,----,,,,,,----,----,----,,,----,----,----,,,,,----,----,"{'K': 0.5, 'Br': 0.5, 'Na': 0.0, 'Cl': 0.0}"
KBr-PbBr2,2724,----,0.0-1.0,----,----,----,----,----,----,6.9123,0.001764,----,----,----,0.1654,20311.15,,,,----,----,----,,,----,----,----,,,,,----,----,"{'K': 0.0, 'Br': 0.6666666666666666, 'Pb': 0.3333333333333333}"
KBr-PbBr2,2725,----,0.1-0.9,----,----,----,----,----,----,6.508,0.0016538,----,----,----,0.1251,20900.68,,,,----,----,----,,,----,----,----,,,,,----,----,"{'K': 0.034482758620689655, 'Br': 0.6551724137931034, 'Pb': 0.31034482758620685}"
KBr-PbBr2,2726,----,0.2-0.8,----,----,----,----,----,----,6.1948,0.0015749,----,----,----,0.1165,20743.36,,,,----,----,----,,,----,----,----,,,,,----,----,"{'K': 0.07142857142857142, 'Br': 0.6428571428571428, 'Pb': 0.2857142857142857}"
KBr-PbBr2,2727,----,0.25-0.75,----,----,----,----,----,----,6.0369,0.001553,----,----,----,0.1019,21602.77,,,,----,----,----,,,----,----,----,,,,,----,----,"{'K': 0.09090909090909091, 'Br': 0.6363636363636364, 'Pb': 0.2727272727272727}"
KBr-PbBr2,2728,----,0.3-0.7,----,----,----,----,----,----,5.7481,0.0014137,----,----,----,0.1132,20974.74,,,,----,----,----,,,----,----,----,,,,,----,----,"{'K': 0.11111111111111112, 'Br': 0.6296296296296297, 'Pb': 0.25925925925925924}"
KBr-PbBr2,2729,----,0.33-0.67,----,----,----,----,----,----,5.7411,0.0015086,----,----,----,0.1228,20733.32,,,,----,----,----,,,----,----,----,,,,,----,----,"{'K': 0.12359550561797751, 'Br': 0.6254681647940075, 'Pb': 0.250936329588015}"
KBr-PbBr2,2730,----,0.4-0.6,----,----,----,----,----,----,5.6355,0.0016283,----,----,----,0.1007,21857.16,,,,----,----,----,,,----,----,----,,,,,----,----,"{'K': 0.15384615384615385, 'Br': 0.6153846153846154, 'Pb': 0.23076923076923075}"
KBr-PbBr2,2731,----,0.48-0.52,----,----,----,----,----,----,5.2089,0.0014202,----,----,----,0.1097,20992.32,,,,----,----,----,,,----,----,----,,,,,----,----,"{'K': 0.19047619047619047, 'Br': 0.6031746031746031, 'Pb': 0.20634920634920637}"
KBr-PbBr2,2732,----,0.58-0.42,----,----,----,----,----,----,4.8449,0.0013775,----,----,----,0.1019,21405.7,,,,----,----,----,,,----,----,----,,,,,----,----,"{'K': 0.23966942148760328, 'Br': 0.5867768595041322, 'Pb': 0.17355371900826447}"
KBr-PbBr2,2733,----,0.7-0.3,----,----,----,----,----,----,4.2468,0.0011151,----,----,----,0.06245,24984.34,,,,----,----,----,,,----,----,----,,,,,----,----,"{'K': 0.30434782608695654, 'Br': 0.5652173913043478, 'Pb': 0.13043478260869565}"
KBr-PbBr2,2734,----,0.85-0.15,----,----,----,----,----,----,3.7868,0.001119,----,----,----,0.03987,28499.79,,,,----,----,----,,,----,----,----,,,,,----,----,"{'K': 0.3953488372093023, 'Br': 0.5348837209302325, 'Pb': 0.06976744186046512}"
KBr-PbBr2,2735,----,1.0-0.0,----,----,----,----,----,----,2.9705,0.0008333,----,----,----,0.1048,20253.83,,,,----,----,----,,,----,----,----,,,,,----,----,"{'K': 0.5, 'Br': 0.5, 'Pb': 0.0}"
KBr-PbCl2,2736,----,0.0-1.0,----,----,----,----,----,----,,,----,----,----,2.7,,,,,----,----,----,,,----,----,----,,,,,----,----,"{'K': 0.0, 'Br': 0.0, 'Pb': 0.3333333333333333, 'Cl': 0.6666666666666666}"
KBr-PbCl2,2737,----,0.1-0.9,----,----,----,----,----,----,,,----,----,----,2.5,,,,,----,----,----,,,----,----,----,,,,,----,----,"{'K': 0.034482758620689655, 'Br': 0.034482758620689655, 'Pb': 0.3103448275862069, 'Cl': 0.6206896551724138}"
KBr-PbCl2,2738,----,0.2-0.8,----,----,----,----,----,----,,,----,----,----,0.0413188,26080.56,,,,----,----,----,,,----,----,----,,,,,----,----,"{'K': 0.07142857142857142, 'Br': 0.07142857142857142, 'Pb': 0.2857142857142857, 'Cl': 0.5714285714285714}"
KBr-PbCl2,2739,----,0.3-0.7,----,----,----,----,----,----,,,----,----,----,0.0375673,26205.25,,,,----,----,----,,,----,----,----,,,,,----,----,"{'K': 0.11111111111111112, 'Br': 0.11111111111111112, 'Pb': 0.25925925925925924, 'Cl': 0.5185185185185185}"
KBr-PbCl2,2740,----,0.4-0.6,----,----,----,----,----,----,,,----,----,----,0.078287,21666.79,,,,----,----,----,,,----,----,----,,,,,----,----,"{'K': 0.15384615384615385, 'Br': 0.15384615384615385, 'Pb': 0.23076923076923075, 'Cl': 0.4615384615384615}"
KBr-RbBr,2741,----,0.0-1.0,----,----,----,----,----,----,3.7373,0.0010704,----,----,----,,,,,,----,----,----,,,----,----,----,,,,,----,----,"{'K': 0.0, 'Br': 0.5, 'Rb': 0.5}"
KBr-RbBr,2742,----,0.5-0.5,----,----,----,----,----,----,3.3628,0.0009628,----,----,----,,,,,,----,----,----,,,----,----,----,,,,,----,----,"{'K': 0.25, 'Br': 0.5, 'Rb': 0.25}"
KBr-RbBr,2743,----,1.0-0.0,----,----,----,----,----,----,2.9552,0.000822,----,----,----,,,,,,----,----,----,,,----,----,----,,,,,----,----,"{'K': 0.5, 'Br': 0.5, 'Rb': 0.0}"
KBr-TlBr,2744,----,0.0-1.0,----,----,----,----,----,----,7.4335,0.001922,----,----,----,,,,,,----,----,----,,,----,----,----,,,,,----,----,"{'K': 0.0, 'Br': 0.5, 'Tl': 0.5}"
