Repository: tanoret/MoltenSaltPropnet

# MoltenSaltPropnet
Physics-informed deep-learning toolkit for predicting **thermophysical properties of molten-salt mixtures** from chemical composition and temperature.

---

## Data Pipeline

1. **Source** – Raw NIST SALTDBLEAN CSVs (`density-csv.csv`, `viscosity-csv.csv`, …).  
2. **Pre-processing** – `data_processor.ipynb` cleans columns, harmonizes units, expands polynomial coefficients, and outputs `saltdblean_processed.csv`.  
3. **Loading** – `SALTDBLEANProcessor.from_csv(...)` handles:  
   * NaN imputation / type coercion  
   * Composition normalization  
   * Train/validation/test splits with reproducible seeds  
4.

File: data/saltdblean_janz_processed.csv (part 17 of 28)
MgF2,15,62.3018,Pure Salt,1534.2,2,Kojima 1968 [83],2512,----,Ruff 1928 [123],3.24,0.000524,1650-2100,3,Kirshenbaum 1960 [80],0.187,32100.0,,,,1514.7-1853.2,3,Takeda 2015 [135],0.867,-0.000141,1536-2400,20,Gheribi 2014 [58],,,,,----,----,"{'Mg': 0.3333333333333333, 'F': 0.6666666666666666}"
NaCl,16,58.4428,Pure Salt,1073.8,1,Dawson 1963 [44],1715,----,Ruff 1921 [124],2.14,0.000543,1076.2-1303.2,1,Van Artsdalen 1955 [144],0.0893,22000.0,,,,1083.2-1203.2,1,Torklep 1979 [142],0.712,-0.00018,1170-1441,8,Nagasaka 1992 [102],77.7638,-0.0075312,,,10,Barin 1977 [8],"{'Na': 0.5, 'Cl': 0.5}"
NaF,17,41.9882,Pure Salt,1268,2,Cantor 1961 [30],1978,----,Ruff 1922 [125],2.76,0.000636,1273-1373,1,Paucirova 1970 [111],0.12,26500.0,,,,1273-1373,1,Brockner 1979 [27],1.26,-0.00028,1268.15-1800,20,Gheribi 2014 [58],72.989,,,,5,Obrien 1957 [106],"{'Na': 0.5, 'F': 0.5}"
NdCl3,18,250.599,Pure Salt,1031,2,Druding 1961 [49],1897,10,Glushko 1972 [61],4.26,0.00093,1082-1272,3,Cho 1972 [38],0.0851,36900.0,,,,1030-1237,3,Hayashi 1997 [63],,,----,----,----,,,,,----,----,"{'Nd': 0.25, 'Cl': 0.75}"
KBr-TlBr,2745,----,0.126-0.874,----,----,----,----,----,----,7.0219,0.0019342,----,----,----,,,,,,----,----,----,,,----,----,----,,,,,----,----,"{'K': 0.063, 'Br': 0.5, 'Tl': 0.437}"
KBr-TlBr,2746,----,0.156-0.844,----,----,----,----,----,----,7.3789,0.002423,----,----,----,,,,,,----,----,----,,,----,----,----,,,,,----,----,"{'K': 0.078, 'Br': 0.5, 'Tl': 0.422}"
KBr-TlBr,2747,----,0.3-0.7,----,----,----,----,----,----,7.8431,0.0034214,----,----,----,,,,,,----,----,----,,,----,----,----,,,,,----,----,"{'K': 0.15, 'Br': 0.5, 'Tl': 0.35}"
KBr-TlBr,2748,----,0.413-0.587,----,----,----,----,----,----,7.5097,0.0034552,----,----,----,,,,,,----,----,----,,,----,----,----,,,,,----,----,"{'K': 0.2065, 'Br': 0.5, 'Tl': 0.2935}"
KBr-TlBr,2749,----,0.585-0.415,----,----,----,----,----,----,7.4277,0.003819,----,----,----,,,,,,----,----,----,,,----,----,----,,,,,----,----,"{'K': 0.2925, 'Br': 0.5, 'Tl': 0.2075}"
KBr-TlBr,2750,----,0.627-0.373,----,----,----,----,----,----,6.5754,0.0030841,----,----,----,,,,,,----,----,----,,,----,----,----,,,,,----,----,"{'K': 0.3135, 'Br': 0.5, 'Tl': 0.1865}"
KBr-TlBr,2751,----,0.66-0.34,----,----,----,----,----,----,6.6265,0.0031449,----,----,----,,,,,,----,----,----,,,----,----,----,,,,,----,----,"{'K': 0.33, 'Br': 0.5, 'Tl': 0.17}"
KBr-TlBr,2752,----,0.765-0.235,----,----,----,----,----,----,6.9179,0.0038571,----,----,----,,,,,,----,----,----,,,----,----,----,,,,,----,----,"{'K': 0.3825, 'Br': 0.5, 'Tl': 0.1175}"
KBr-TlBr,2753,----,0.785-0.215,----,----,----,----,----,----,7.1725,0.0041899,----,----,----,,,,,,----,----,----,,,----,----,----,,,,,----,----,"{'K': 0.3925, 'Br': 0.5, 'Tl': 0.1075}"
KBr-TlBr,2754,----,0.876-0.124,----,----,----,----,----,----,4.496,0.0018936,----,----,----,,,,,,----,----,----,,,----,----,----,,,,,----,----,"{'K': 0.438, 'Br': 0.5, 'Tl': 0.062}"
KBr-TlBr,2755,----,1.0-0.0,----,----,----,----,----,----,2.9258,0.0007891,----,----,----,,,,,,----,----,----,,,----,----,----,,,,,----,----,"{'K': 0.5, 'Br': 0.5, 'Tl': 0.0}"
KBr-ZnBr2,2756,----,0.0-1.0,----,----,----,----,----,----,4.1545,0.0009827,----,----,----,,,,,,----,----,----,,,----,----,----,,,,,----,----,"{'K': 0.0, 'Br': 0.6666666666666666, 'Zn': 0.3333333333333333}"
KBr-ZnBr2,2757,----,0.108-0.892,----,----,----,----,----,----,4.3189,0.001601,----,----,----,,,,,,----,----,----,,,----,----,----,,,,,----,----,"{'K': 0.037344398340248955, 'Br': 0.6542185338865837, 'Zn': 0.3084370677731673}"
KBr-ZnBr2,2758,----,0.215-0.785,----,----,----,----,----,----,4.0334,0.0010771,----,----,----,,,,,,----,----,----,,,----,----,----,,,,,----,----,"{'K': 0.07719928186714542, 'Br': 0.6409335727109515, 'Zn': 0.28186714542190305}"
KBr-ZnBr2,2759,----,0.22-0.78,----,----,----,----,----,----,4.0469,0.00109,----,----,----,,,,,,----,----,----,,,----,----,----,,,,,----,----,"{'K': 0.07913669064748201, 'Br': 0.6402877697841726, 'Zn': 0.2805755395683453}"
KBr-ZnBr2,2760,----,0.334-0.666,----,----,----,----,----,----,3.8976,0.0010687,----,----,----,,,,,,----,----,----,,,----,----,----,,,,,----,----,"{'K': 0.12528132033008252, 'Br': 0.6249062265566391, 'Zn': 0.2498124531132783}"
KBr-ZnBr2,2761,----,0.439-0.561,----,----,----,----,----,----,3.789,0.0010337,----,----,----,,,,,,----,----,----,,,----,----,----,,,,,----,----,"{'K': 0.17141741507223737, 'Br': 0.6095275283092542, 'Zn': 0.21905505661850838}"
KBr-ZnBr2,2762,----,0.616-0.384,----,----,----,----,----,----,3.5238,0.0009449,----,----,----,,,,,,----,----,----,,,----,----,----,,,,,----,----,"{'K': 0.25838926174496646, 'Br': 0.5805369127516778, 'Zn': 0.16107382550335572}"
KBr-ZnBr2,2763,----,0.704-0.296,----,----,----,----,----,----,3.3719,0.0008819,----,----,----,,,,,,----,----,----,,,----,----,----,,,,,----,----,"{'K': 0.30662020905923343, 'Br': 0.5644599303135888, 'Zn': 0.1289198606271777}"
KBr-ZnBr2,2764,----,0.793-0.207,----,----,----,----,----,----,3.1981,0.0008291,----,----,----,,,,,,----,----,----,,,----,----,----,,,,,----,----,"{'K': 0.3593112822836429, 'Br': 0.5468962392387856, 'Zn': 0.09379247847757134}"
KBr-ZnBr2,2765,----,0.902-0.098,----,----,----,----,----,----,3.0584,0.0008044,----,----,----,,,,,,----,----,----,,,----,----,----,,,,,----,----,"{'K': 0.42993326978074353, 'Br': 0.5233555767397521, 'Zn': 0.04671115347950428}"
KBr-ZnBr2,2766,----,1.0-0.0,----,----,----,----,----,----,2.9134,0.0007817,----,----,----,,,,,,----,----,----,,,----,----,----,,,,,----,----,"{'K': 0.5, 'Br': 0.5, 'Zn': 0.0}"
KBr-ZnSO4,2767,----,0.2638-0.7362,----,----,----,----,----,----,3.2322,0.0004805,----,----,----,,,,,,----,----,----,,,----,----,----,,,,,----,----,"{'K': 0.05334897265814593, 'Br': 0.05334897265814593, 'Zn': 0.148883675780618, 'S': 0.148883675780618, 'O': 0.595534703122472}"
KBr-ZnSO4,2768,----,0.3191-0.6809,----,----,----,----,----,----,3.1447,0.0004406,----,----,----,,,,,,----,----,----,,,----,----,----,,,,,----,----,"{'K': 0.06755440765517826, 'Br': 0.06755440765517826, 'Zn': 0.14414853078160725, 'S': 0.14414853078160725, 'O': 0.576594123126429}"
KBr-ZnSO4,2769,----,0.334-0.666,----,----,----,----,----,----,3.1641,0.0004996,----,----,----,,,,,,----,----,----,,,----,----,----,,,,,----,----,"{'K': 0.0716123499142367, 'Br': 0.0716123499142367, 'Zn': 0.1427958833619211, 'S': 0.1427958833619211, 'O': 0.5711835334476844}"
KBr-ZnSO4,2770,----,0.4542-0.5458,----,----,----,----,----,----,3.2914,0.0007598,----,----,----,,,,,,----,----,----,,,----,----,----,,,,,----,----,"{'K': 0.10857716580608148, 'Br': 0.10857716580608148, 'Zn': 0.13047427806463952, 'S': 0.13047427806463952, 'O': 0.5218971122585581}"
KBr-ZnSO4,2771,----,0.4988-0.5012,----,----,----,----,----,----,3.081,0.0005199,----,----,----,,,,,,----,----,----,,,----,----,----,,,,,----,----,"{'K': 0.12455053935277668, 'Br': 0.12455053935277668, 'Zn': 0.12514982021574111, 'S': 0.12514982021574111, 'O': 0.5005992808629645}"
KBr-ZnSO4,2772,----,0.5448-0.4552,----,----,----,----,----,----,3.1198,0.0006199,----,----,----,,,,,,----,----,----,,,----,----,----,,,,,----,----,"{'K': 0.14258793969849246, 'Br': 0.14258793969849246, 'Zn': 0.11913735343383586, 'S': 0.11913735343383586, 'O': 0.47654941373534343}"
KBr-ZnSO4,2773,----,0.6-0.4,----,----,----,----,----,----,3.1834,0.0007598,----,----,----,,,,,,----,----,----,,,----,----,----,,,,,----,----,"{'K': 0.16666666666666666, 'Br': 0.16666666666666666, 'Zn': 0.11111111111111112, 'S': 0.11111111111111112, 'O': 0.4444444444444445}"
KCl,2774,----,Pure Salt,----,----,----,----,----,----,2.1359,0.0005831,----,----,----,0.06166,25047.27,,,,----,----,----,,,----,----,----,,,,,----,----,"{'K': 0.5, 'Cl': 0.5}"
KCl-K2CO3,2775,----,0.192-0.808,----,----,----,----,----,----,2.1593,0.0002406,----,----,----,,,,,,----,----,----,,,----,----,----,,,,,----,----,"{'K': 0.345565749235474, 'Cl': 0.03669724770642202, 'C': 0.154434250764526, 'O': 0.46330275229357804}"
KCl-K2CO3,2776,----,0.333-0.667,----,----,----,----,----,----,2.3815,0.00048,----,----,----,,,,,,----,----,----,,,----,----,----,,,,,----,----,"{'K': 0.35711225364181665, 'Cl': 0.07133676092544987, 'C': 0.14288774635818338, 'O': 0.4286632390745502}"
KCl-K2CO3,2777,----,0.35-0.65,----,----,----,----,----,----,2.3173,0.0004202,----,----,----,,,,,,----,----,----,,,----,----,----,,,,,----,----,"{'K': 0.358695652173913, 'Cl': 0.07608695652173914, 'C': 0.14130434782608697, 'O': 0.4239130434782609}"
KCl-K2CO3,2778,----,0.462-0.538,----,----,----,----,----,----,2.3094,0.0004531,----,----,----,,,,,,----,----,----,,,----,----,----,,,,,----,----,"{'K': 0.37042389210019266, 'Cl': 0.11127167630057803, 'C': 0.12957610789980734, 'O': 0.38872832369942195}"
KCl-K2CO3,2779,----,0.481-0.519,----,----,----,----,----,----,2.3085,0.000456,----,----,----,,,,,,----,----,----,,,----,----,----,,,,,----,----,"{'K': 0.3726692836113837, 'Cl': 0.1180078508341511, 'C': 0.1273307163886163, 'O': 0.3819921491658488}"
KCl-K2CO3,2780,----,0.571-0.429,----,----,----,----,----,----,2.2292,0.0004233,----,----,----,,,,,,----,----,----,,,----,----,----,,,,,----,----,"{'K': 0.3845532831001076, 'Cl': 0.15365984930032292, 'C': 0.11544671689989236, 'O': 0.34634015069967705}"
KCl-K2CO3,2781,----,0.585-0.415,----,----,----,----,----,----,2.2794,0.0004714,----,----,----,,,,,,----,----,----,,,----,----,----,,,,,----,----,"{'K': 0.38661202185792354, 'Cl': 0.1598360655737705, 'C': 0.1133879781420765, 'O': 0.3401639344262295}"
KCl-K2CO3,2782,----,0.621-0.379,----,----,----,----,----,----,2.0997,0.0003166,----,----,----,,,,,,----,----,----,,,----,----,----,,,,,----,----,"{'K': 0.39220705346985213, 'Cl': 0.1766211604095563, 'C': 0.1077929465301479, 'O': 0.32337883959044367}"
KCl-K2CO3,2783,----,0.667-0.333,----,----,----,----,----,----,2.1813,0.0004152,----,----,----,,,,,,----,----,----,,,----,----,----,,,,,----,----,"{'K': 0.4000600240096039, 'Cl': 0.20018007202881152, 'C': 0.09993997599039615, 'O': 0.2998199279711885}"
KCl-K2CO3,2784,----,0.677-0.323,----,----,----,----,----,----,2.2178,0.0004643,----,----,----,,,,,,----,----,----,,,----,----,----,,,,,----,----,"{'K': 0.4018833535844471, 'Cl': 0.20565006075334144, 'C': 0.09811664641555284, 'O': 0.2943499392466586}"
KCl-K2CO3,2785,----,0.71-0.29,----,----,----,----,----,----,2.2026,0.0004577,----,----,----,,,,,,----,----,----,,,----,----,----,,,,,----,----,"{'K': 0.4082278481012659, 'Cl': 0.22468354430379747, 'C': 0.09177215189873418, 'O': 0.2753164556962025}"
KCl-K2CO3,2786,----,0.75-0.25,----,----,----,----,----,----,2.1911,0.0004601,----,----,----,,,,,,----,----,----,,,----,----,----,,,,,----,----,"{'K': 0.4166666666666667, 'Cl': 0.25, 'C': 0.08333333333333333, 'O': 0.25}"
KCl-K2CO3,2787,----,0.765-0.235,----,----,----,----,----,----,2.2319,0.0005128,----,----,----,,,,,,----,----,----,,,----,----,----,,,,,----,----,"{'K': 0.4200680272108843, 'Cl': 0.2602040816326531, 'C': 0.07993197278911564, 'O': 0.23979591836734693}"
KCl-K2CO3,2788,----,0.79-0.21,----,----,----,----,----,----,2.0633,0.0003838,----,----,----,,,,,,----,----,----,,,----,----,----,,,,,----,----,"{'K': 0.426056338028169, 'Cl': 0.27816901408450706, 'C': 0.07394366197183098, 'O': 0.22183098591549297}"
KCl-K2CO3,2789,----,0.824-0.176,----,----,----,----,----,----,2.1099,0.0004266,----,----,----,,,,,,----,----,----,,,----,----,----,,,,,----,----,"{'K': 0.4349112426035503, 'Cl': 0.3047337278106509, 'C': 0.0650887573964497, 'O': 0.19526627218934914}"
KCl-K2CO3,2790,----,0.889-0.111,----,----,----,----,----,----,2.1786,0.0005128,----,----,----,,,,,,----,----,----,,,----,----,----,,,,,----,----,"{'K': 0.45458265139116205, 'Cl': 0.3637479541734861, 'C': 0.04541734860883797, 'O': 0.13625204582651393}"
KCl-K2CO3,2791,----,0.896-0.104,----,----,----,----,----,----,2.16,0.00052,----,----,----,,,,,,----,----,----,,,----,----,----,,,,,----,----,"{'K': 0.456953642384106, 'Cl': 0.3708609271523179, 'C': 0.04304635761589404, 'O': 0.1291390728476821}"
KCl-K2CO3,2792,----,0.947-0.053,----,----,----,----,----,----,2.1319,0.0005199,----,----,----,,,,,,----,----,----,,,----,----,----,,,,,----,----,"{'K': 0.4760397830018083, 'Cl': 0.428119349005425, 'C': 0.023960216998191685, 'O': 0.07188065099457505}"
KCl-K2SO4,2793,----,0.0-1.0,----,----,----,----,----,----,2.4697,0.0004473,----,----,----,,,,,,----,----,----,,,----,----,----,,,,,----,----,"{'K': 0.2857142857142857, 'Cl': 0.0, 'S': 0.14285714285714285, 'O': 0.5714285714285714}"
KCl-K2SO4,2794,----,0.198-0.802,----,----,----,----,----,----,2.4495,0.0004784,----,----,----,,,,,,----,----,----,,,----,----,----,,,,,----,----,"{'K': 0.29983361064891845, 'Cl': 0.03294509151414309, 'S': 0.13344425956738767, 'O': 0.5337770382695507}"
KCl-K2SO4,2795,----,0.306-0.694,----,----,----,----,----,----,2.4145,0.0004785,----,----,----,,,,,,----,----,----,,,----,----,----,,,,,----,----,"{'K': 0.3096892138939671, 'Cl': 0.05594149908592322, 'S': 0.12687385740402193, 'O': 0.5074954296160877}"
KCl-K2SO4,2796,----,0.448-0.552,----,----,----,----,----,----,2.4994,0.0005991,----,----,----,,,,,,----,----,----,,,----,----,----,,,,,----,----,"{'K': 0.3260504201680672, 'Cl': 0.09411764705882351, 'S': 0.11596638655462184, 'O': 0.46386554621848736}"
KCl-K2SO4,2797,----,0.55-0.45,----,----,----,----,----,----,2.4194,0.000568,----,----,----,,,,,,----,----,----,,,----,----,----,,,,,----,----,"{'K': 0.34117647058823536, 'Cl': 0.12941176470588237, 'S': 0.10588235294117647, 'O': 0.4235294117647059}"
KCl-K2SO4,2798,----,0.569-0.431,----,----,----,----,----,----,2.4453,0.0005989,----,----,----,,,,,,----,----,----,,,----,----,----,,,,,----,----,"{'K': 0.3444043321299639, 'Cl': 0.1369434416365824, 'S': 0.10373044524669073, 'O': 0.4149217809867629}"
KCl-K2SO4,2799,----,0.676-0.324,----,----,----,----,----,----,2.4057,0.0006183,----,----,----,,,,,,----,----,----,,,----,----,----,,,,,----,----,"{'K': 0.3657458563535912, 'Cl': 0.1867403314917127, 'S': 0.08950276243093923, 'O': 0.3580110497237569}"
KCl-K2SO4,2800,----,0.777-0.223,----,----,----,----,----,----,2.342,0.0006234,----,----,----,,,,,,----,----,----,,,----,----,----,,,,,----,----,"{'K': 0.3926163723916533, 'Cl': 0.24943820224719102, 'S': 0.07158908507223113, 'O': 0.28635634028892454}"
KCl-K2SO4,2801,----,0.847-0.153,----,----,----,----,----,----,2.2536,0.000601,----,----,----,,,,,,----,----,----,,,----,----,----,,,,,----,----,"{'K': 0.41699819168173596, 'Cl': 0.3063291139240506, 'S': 0.055334538878842675, 'O': 0.2213381555153707}"
KCl-K2SO4,2802,----,1.0-0.0,----,----,----,----,----,----,2.0865,0.0005476,----,----,----,,,,,,----,----,----,,,----,----,----,,,,,----,----,"{'K': 0.5, 'Cl': 0.5, 'S': 0.0, 'O': 0.0}"
KCl-K2ZrF6,2803,----,0.0-1.0,----,----,----,----,----,----,3.098,0.0007119,----,----,----,0.3708,18653.84,,,,----,----,----,,,----,----,----,,,,,----,----,"{'K': 0.2222222222222222, 'Cl': 0.0, 'Zr': 0.1111111111111111, 'F': 0.6666666666666666}"
KCl-K2ZrF6,2804,----,0.1-0.9,----,----,----,----,----,----,3.046,0.0007,----,----,----,0.160011,26159.22,,,,----,----,----,,,----,----,----,,,,,----,----,"{'K': 0.2289156626506024, 'Cl': 0.012048192771084336, 'Zr': 0.10843373493975902, 'F': 0.6506024096385542}"
KCl-K2ZrF6,2805,----,0.2-0.8,----,----,----,----,----,----,3.05,0.0007301,----,----,----,0.11719,28617.78,,,,----,----,----,,,----,----,----,,,,,----,----,"{'K': 0.23684210526315788, 'Cl': 0.02631578947368421, 'Zr': 0.10526315789473684, 'F': 0.6315789473684211}"
KCl-K2ZrF6,2806,----,0.3-0.7,----,----,----,----,----,----,3.013,0.0007401,----,----,----,0.0890006,30897.26,,,,----,----,----,,,----,----,----,,,,,----,----,"{'K': 0.2463768115942029, 'Cl': 0.043478260869565216, 'Zr': 0.10144927536231885, 'F': 0.608695652173913}"
KCl-K2ZrF6,2807,----,0.4-0.6,----,----,----,----,----,----,2.918,0.0007,----,----,----,0.0757815,31922.36,,,,----,----,----,,,----,----,----,,,,,----,----,"{'K': 0.2580645161290323, 'Cl': 0.06451612903225808, 'Zr': 0.09677419354838711, 'F': 0.5806451612903226}"
KCl-K2ZrF6,2808,----,0.5-0.5,----,----,----,----,----,----,2.889,0.00073,----,----,----,0.0469728,35798.9,,,,----,----,----,,,----,----,----,,,,,----,----,"{'K': 0.2727272727272727, 'Cl': 0.09090909090909091, 'Zr': 0.09090909090909091, 'F': 0.5454545454545454}"
KCl-K2ZrF6,2809,----,0.6-0.4,----,----,----,----,----,----,2.738,0.00065,----,----,----,0.0442247,35401.0,,,,----,----,----,,,----,----,----,,,,,----,----,"{'K': 0.29166666666666663, 'Cl': 0.12499999999999997, 'Zr': 0.08333333333333333, 'F': 0.5}"
KCl-K2ZrF6,2810,----,0.7-0.3,----,----,----,----,----,----,2.602,0.00063,----,----,----,0.0420941,34723.18,,,,----,----,----,,,----,----,----,,,,,----,----,"{'K': 0.3170731707317073, 'Cl': 0.17073170731707318, 'Zr': 0.07317073170731708, 'F': 0.43902439024390244}"
KCl-K2ZrF6,2811,----,0.8-0.2,----,----,----,----,----,----,2.521,0.00066,----,----,----,0.0550113,31252.49,,,,----,----,----,,,----,----,----,,,,,----,----,"{'K': 0.35294117647058826, 'Cl': 0.23529411764705882, 'Zr': 0.058823529411764705, 'F': 0.35294117647058826}"
KCl-K2ZrF6,2812,----,0.9-0.1,----,----,----,----,----,----,2.34,0.0006101,----,----,----,0.0179522,39977.95,,,,----,----,----,,,----,----,----,,,,,----,----,"{'K': 0.40740740740740744, 'Cl': 0.3333333333333333, 'Zr': 0.037037037037037035, 'F': 0.22222222222222224}"
KCl-K2ZrF6,2813,----,1.0-0.0,----,----,----,----,----,----,2.142,0.0005901,----,----,----,0.026633,34556.23,,,,----,----,----,,,----,----,----,,,,,----,----,"{'K': 0.5, 'Cl': 0.5, 'Zr': 0.0, 'F': 0.0}"
KCl-KF,2814,----,0.0-1.0,----,----,----,----,----,----,2.6806,0.000675,----,----,----,,,,,,----,----,----,,,----,----,----,,,,,----,----,"{'K': 0.5, 'Cl': 0.0, 'F': 0.5}"
KCl-KF,2815,----,0.12-0.88,----,----,----,----,----,----,2.58,0.0006639,----,----,----,,,,,,----,----,----,,,----,----,----,,,,,----,----,"{'K': 0.5, 'Cl': 0.06, 'F': 0.44}"
KCl-KF,2816,----,0.37-0.63,----,----,----,----,----,----,2.4136,0.0006109,----,----,----,,,,,,----,----,----,,,----,----,----,,,,,----,----,"{'K': 0.5, 'Cl': 0.185, 'F': 0.315}"
KCl-KF,2817,----,0.5-0.5,----,----,----,----,----,----,2.3296,0.0006177,----,----,----,,,,,,----,----,----,,,----,----,----,,,,,----,----,"{'K': 0.5, 'Cl': 0.25, 'F': 0.25}"
KCl-KF,2818,----,0.63-0.37,----,----,----,----,----,----,2.2722,0.00061,----,----,----,,,,,,----,----,----,,,----,----,----,,,,,----,----,"{'K': 0.5, 'Cl': 0.315, 'F': 0.185}"
KCl-KF,2819,----,0.75-0.25,----,----,----,----,----,----,2.2187,0.0005962,----,----,----,,,,,,----,----,----,,,----,----,----,,,,,----,----,"{'K': 0.5, 'Cl': 0.375, 'F': 0.125}"
KCl-KF,2820,----,0.88-0.12,----,----,----,----,----,----,2.183,0.000595,----,----,----,,,,,,----,----,----,,,----,----,----,,,,,----,----,"{'K': 0.5, 'Cl': 0.44, 'F': 0.06}"
KCl-KF,2821,----,1.0-0.0,----,----,----,----,----,----,2.13,0.000579,----,----,----,,,,,,----,----,----,,,----,----,----,,,,,----,----,"{'K': 0.5, 'Cl': 0.5, 'F': 0.0}"
KCl-KI,2822,----,0.0-1.0,----,----,----,----,----,----,3.3594,0.0009557,----,----,----,,,,,,----,----,----,,,----,----,----,,,,,----,----,"{'K': 0.5, 'Cl': 0.0, 'I': 0.5}"
KCl-KI,2823,----,0.0604-0.9396,----,----,----,----,----,----,3.2676,0.00091348,----,----,----,,,,,,----,----,----,,,----,----,----,,,,,----,----,"{'K': 0.5, 'Cl': 0.0302, 'I': 0.4698}"
KCl-KI,2824,----,0.1596-0.8404,----,----,----,----,----,----,3.2007,0.00086476,----,----,----,,,,,,----,----,----,,,----,----,----,,,,,----,----,"{'K': 0.5, 'Cl': 0.0798, 'I': 0.4202}"
KCl-KI,2825,----,0.2567-0.7433,----,----,----,----,----,----,3.1155,0.0008894,----,----,----,,,,,,----,----,----,,,----,----,----,,,,,----,----,"{'K': 0.5, 'Cl': 0.12835, 'I': 0.37165}"
KCl-KI,2826,----,0.4515-0.5485,----,----,----,----,----,----,2.9088,0.00082524,----,----,----,,,,,,----,----,----,,,----,----,----,,,,,----,----,"{'K': 0.5, 'Cl': 0.22575, 'I': 0.27425}"
KCl-KI,2827,----,0.6112-0.3888,----,----,----,----,----,----,2.7042,0.00075432,----,----,----,,,,,,----,----,----,,,----,----,----,,,,,----,----,"{'K': 0.5, 'Cl': 0.3056, 'I': 0.1944}"
KCl-KI,2828,----,0.8022-0.1978,----,----,----,----,----,----,2.4625,0.00069017,----,----,----,,,,,,----,----,----,,,----,----,----,,,,,----,----,"{'K': 0.5, 'Cl': 0.4011, 'I': 0.0989}"
KCl-KI,2829,----,1.0-0.0,----,----,----,----,----,----,2.1359,0.0005831,----,----,----,,,,,,----,----,----,,,----,----,----,,,,,----,----,"{'K': 0.5, 'Cl': 0.5, 'I': 0.0}"
KCl-KNO3,2830,----,0.0-1.0,----,----,----,----,----,----,2.31,0.000733,----,----,----,,,,,,----,----,----,,,----,----,----,,,,,----,----,"{'K': 0.2, 'Cl': 0.0, 'N': 0.2, 'O': 0.6}"
KCl-KNO3,2831,----,0.087-0.913,----,----,----,----,----,----,2.2998,0.000728,----,----,----,,,,,,----,----,----,,,----,----,----,,,,,----,----,"{'K': 0.21101498206372654, 'Cl': 0.018358303439544206, 'N': 0.19265667862418234, 'O': 0.5779700358725469}"
KCl-KNO3,2832,----,0.205-0.795,----,----,----,----,----,----,2.2844,0.0007118,----,----,----,,,,,,----,----,----,,,----,----,----,,,,,----,----,"{'K': 0.22805017103762823, 'Cl': 0.04675028506271379, 'N': 0.18129988597491445, 'O': 0.5438996579247434}"
KCl-KNO3,2833,----,0.298-0.702,----,----,----,----,----,----,2.2547,0.0006799,----,----,----,,,,,,----,----,----,,,----,----,----,,,,,----,----,"{'K': 0.24354603019970775, 'Cl': 0.0725767169995129, 'N': 0.17096931320019484, 'O': 0.5129079396005845}"
KCl-KPO3,2834,----,0.0-1.0,----,----,----,----,----,----,,,----,----,----,,,,,,----,----,----,,,----,----,----,,,,,----,----,"{'K': 0.2, 'Cl': 0.0, 'P': 0.2, 'O': 0.6}"
KCl-KPO3,2835,----,0.2-0.8,----,----,----,----,----,----,,,----,----,----,,,,,,----,----,----,,,----,----,----,,,,,----,----,"{'K': 0.22727272727272727, 'Cl': 0.045454545454545456, 'P': 0.18181818181818182, 'O': 0.5454545454545455}"
KCl-KPO3,2836,----,0.4-0.6,----,----,----,----,----,----,,,----,----,----,,,,,,----,----,----,,,----,----,----,,,,,----,----,"{'K': 0.2631578947368421, 'Cl': 0.10526315789473685, 'P': 0.15789473684210525, 'O': 0.47368421052631576}"
KCl-KPO3,2837,----,0.6-0.4,----,----,----,----,----,----,,,----,----,----,15.0,,,,,----,----,----,,,----,----,----,,,,,----,----,"{'K': 0.3125, 'Cl': 0.18749999999999997, 'P': 0.125, 'O': 0.37500000000000006}"
KCl-LaCl3,2838,----,0.0-1.0,----,----,----,----,----,----,4.0108,0.000693,----,----,----,,,,,,----,----,----,,,----,----,----,,,,,----,----,"{'K': 0.0, 'Cl': 0.75, 'La': 0.25}"
KCl-LaCl3,2839,----,0.158-0.842,----,----,----,----,----,----,4.0475,0.0008791,----,----,----,,,,,,----,----,----,,,----,----,----,,,,,----,----,"{'K': 0.04288816503800218, 'Cl': 0.7285559174809989, 'La': 0.22855591748099893}"
KCl-LaCl3,2840,----,0.288-0.712,----,----,----,----,----,----,3.8542,0.0009109,----,----,----,,,,,,----,----,----,,,----,----,----,,,,,----,----,"{'K': 0.08411214953271028, 'Cl': 0.7079439252336448, 'La': 0.20794392523364486}"
KCl-LaCl3,2841,----,0.418-0.582,----,----,----,----,----,----,3.5996,0.0008538,----,----,----,,,,,,----,----,----,,,----,----,----,,,,,----,----,"{'K': 0.13211125158027812, 'Cl': 0.683944374209861, 'La': 0.18394437420986093}"
KCl-LaCl3,2842,----,0.576-0.424,----,----,----,----,----,----,3.2647,0.0007982,----,----,----,,,,,,----,----,----,,,----,----,----,,,,,----,----,"{'K': 0.20224719101123595, 'Cl': 0.648876404494382, 'La': 0.14887640449438203}"
KCl-LaCl3,2843,----,0.718-0.282,----,----,----,----,----,----,2.9406,0.0007535,----,----,----,,,,,,----,----,----,,,----,----,----,,,,,----,----,"{'K': 0.28003120124805, 'Cl': 0.609984399375975, 'La': 0.10998439937597504}"
KCl-LaCl3,2844,----,0.859-0.141,----,----,----,----,----,----,2.5731,0.0006829,----,----,----,,,,,,----,----,----,,,----,----,----,,,,,----,----,"{'K': 0.3764241893076249, 'Cl': 0.5617879053461876, 'La': 0.06178790534618755}"
KCl-LaCl3,2845,----,1.0-0.0,----,----,----,----,----,----,2.1717,0.0006042,----,----,----,,,,,,----,----,----,,,----,----,----,,,,,----,----,"{'K': 0.5, 'Cl': 0.5, 'La': 0.0}"
KCl-Li2CO3,2846,----,0.1-0.9,----,----,----,----,----,----,2.127,0.000337,----,----,----,,,,,,----,----,----,,,----,----,----,,,,,----,----,"{'K': 0.017857142857142856, 'Cl': 0.017857142857142856, 'Li': 0.3214285714285714, 'C': 0.1607142857142857, 'O': 0.48214285714285715}"
KCl-Li2CO3,2847,----,0.2-0.8,----,----,----,----,----,----,2.146,0.00039,----,----,----,,,,,,----,----,----,,,----,----,----,,,,,----,----,"{'K': 0.038461538461538464, 'Cl': 0.038461538461538464, 'Li': 0.3076923076923077, 'C': 0.15384615384615385, 'O': 0.46153846153846156}"
KCl-Li2CO3,2848,----,0.4-0.6,----,----,----,----,----,----,1.993,0.000318,----,----,----,,,,,,----,----,----,,,----,----,----,,,,,----,----,"{'K': 0.09090909090909093, 'Cl': 0.09090909090909093, 'Li': 0.27272727272727276, 'C': 0.13636363636363638, 'O': 0.4090909090909091}"
KCl-Li2CO3,2849,----,0.5-0.5,----,----,----,----,----,----,2.104,0.000447,----,----,----,,,,,,----,----,----,,,----,----,----,,,,,----,----,"{'K': 0.125, 'Cl': 0.125, 'Li': 0.25, 'C': 0.125, 'O': 0.375}"
KCl-Li2CO3,2850,----,0.6-0.4,----,----,----,----,----,----,2.05,0.000427,----,----,----,,,,,,----,----,----,,,----,----,----,,,,,----,----,"{'K': 0.16666666666666666, 'Cl': 0.16666666666666666, 'Li': 0.22222222222222224, 'C': 0.11111111111111112, 'O': 0.33333333333333337}"
KCl-Li2CO3,2851,----,0.7-0.3,----,----,----,----,----,----,2.109,0.000502,----,----,----,,,,,,----,----,----,,,----,----,----,,,,,----,----,"{'K': 0.21875, 'Cl': 0.21875, 'Li': 0.1875, 'C': 0.09375, 'O': 0.28125}"
KCl-Li2CO3,2852,----,0.8-0.2,----,----,----,----,----,----,2.09,0.000509,----,----,----,,,,,,----,----,----,,,----,----,----,,,,,----,----,"{'K': 0.2857142857142857, 'Cl': 0.2857142857142857, 'Li': 0.14285714285714285, 'C': 0.07142857142857142, 'O': 0.2142857142857143}"
KCl-Li2CO3,2853,----,0.9-0.1,----,----,----,----,----,----,2.089,0.000527,----,----,----,,,,,,----,----,----,,,----,----,----,,,,,----,----,"{'K': 0.375, 'Cl': 0.375, 'Li': 0.08333333333333334, 'C': 0.04166666666666667, 'O': 0.12500000000000003}"
KCl-Li2CO3,2854,----,1.0-0.0,----,----,----,----,----,----,2.1,0.00055,----,----,----,,,,,,----,----,----,,,----,----,----,,,,,----,----,"{'K': 0.5, 'Cl': 0.5, 'Li': 0.0, 'C': 0.0, 'O': 0.0}"
KCl-LiCl,2855,----,0.0-1.0,----,----,----,----,----,----,1.8842,0.0004328,----,----,----,0.06578,23787.69,,,,----,----,----,,,----,----,----,,,,,----,----,"{'K': 0.0, 'Cl': 0.5, 'Li': 0.5}"
KCl-LiCl,2856,----,0.1823-0.8177,----,----,----,----,----,----,1.9689,0.00048908,----,----,----,,,,,,----,----,----,,,----,----,----,,,,,----,----,"{'K': 0.09115, 'Cl': 0.5, 'Li': 0.40885}"
KCl-LiCl,2857,----,0.2-0.8,----,----,----,----,----,----,,,----,----,----,0.08893,20836.67,,,,----,----,----,,,----,----,----,,,,,----,----,"{'K': 0.1, 'Cl': 0.5, 'Li': 0.4}"
KCl-LiCl,2858,----,0.2964-0.7036,----,----,----,----,----,----,1.9945,0.00050738,----,----,----,,,,,,----,----,----,,,----,----,----,,,,,----,----,"{'K': 0.1482, 'Cl': 0.5, 'Li': 0.3518}"
KCl-LiCl,2859,----,0.4-0.6,----,----,----,----,----,----,,,----,----,----,0.08703,20852.57,,,,----,----,----,,,----,----,----,,,,,----,----,"{'K': 0.2, 'Cl': 0.5, 'Li': 0.3}"
KCl-LiCl,2860,----,0.412-0.588,----,----,----,----,----,----,2.0286,0.00052676,----,----,----,,,,,,----,----,----,,,----,----,----,,,,,----,----,"{'K': 0.206, 'Cl': 0.5, 'Li': 0.294}"
KCl-LiCl,2861,----,0.5-0.5,----,----,----,----,----,----,,,----,----,----,0.0786,21962.18,,,,----,----,----,,,----,----,----,,,,,----,----,"{'K': 0.25, 'Cl': 0.5, 'Li': 0.25}"
KCl-LiCl,2862,----,0.5955-0.4045,----,----,----,----,----,----,2.0768,0.0005612,----,----,----,,,,,,----,----,----,,,----,----,----,,,,,----,----,"{'K': 0.29775, 'Cl': 0.5, 'Li': 0.20225}"
KCl-LiCl,2863,----,0.6-0.4,----,----,----,----,----,----,,,----,----,----,0.07793,22330.38,,,,----,----,----,,,----,----,----,,,,,----,----,"{'K': 0.3, 'Cl': 0.5, 'Li': 0.2}"
KCl-LiCl,2864,----,0.7-0.3,----,----,----,----,----,----,,,----,----,----,0.09019,21326.2,,,,----,----,----,,,----,----,----,,,,,----,----,"{'K': 0.35, 'Cl': 0.5, 'Li': 0.15}"
KCl-LiCl,2865,----,0.8-0.2,----,----,----,----,----,----,,,----,----,----,0.07037,23878.49,,,,----,----,----,,,----,----,----,,,,,----,----,"{'K': 0.4, 'Cl': 0.5, 'Li': 0.1}"
KCl-LiCl,2866,----,0.8004-0.1996,----,----,----,----,----,----,2.1172,0.00057764,----,----,----,,,,,,----,----,----,,,----,----,----,,,,,----,----,"{'K': 0.4002, 'Cl': 0.5, 'Li': 0.0998}"
KCl-LiCl,2867,----,1.0-0.0,----,----,----,----,----,----,2.1359,0.0005831,----,----,----,0.05727,26273.45,,,,----,----,----,,,----,----,----,,,,,----,----,"{'K': 0.5, 'Cl': 0.5, 'Li': 0.0}"
KCl-MgCl2,2868,----,0.0-1.0,----,----,----,----,----,----,1.95,0.0002712,----,----,----,0.13173,23451.71,,,,----,----,----,,,----,----,----,,,,,----,----,"{'K': 0.0, 'Cl': 0.6666666666666666, 'Mg': 0.3333333333333333}"
KCl-MgCl2,2869,----,0.1-0.9,----,----,----,----,----,----,2.0844,0.00039367,----,----,----,,,,,,----,----,----,,,----,----,----,,,,,----,----,"{'K': 0.034482758620689655, 'Cl': 0.6551724137931034, 'Mg': 0.31034482758620685}"
KCl-MgCl2,2870,----,0.226-0.774,----,----,----,----,----,----,2.2238,0.00053922,----,----,----,,,,,,----,----,----,,,----,----,----,,,,,----,----,"{'K': 0.08147080028839221, 'Cl': 0.6395097332372026, 'Mg': 0.2790194664744052}"
KCl-MgCl2,2871,----,0.325-0.675,----,----,----,----,----,----,2.2582,0.00060077,----,----,----,,,,,,----,----,----,,,----,----,----,,,,,----,----,"{'K': 0.12149532710280372, 'Cl': 0.6261682242990654, 'Mg': 0.2523364485981308}"
KCl-MgCl2,2872,----,0.337-0.663,----,----,----,----,----,----,2.1587,0.00050863,----,----,----,,,,,,----,----,----,,,----,----,----,,,,,----,----,"{'K': 0.12654900488171236, 'Cl': 0.6244836650394292, 'Mg': 0.2489673300788584}"
KCl-MgCl2,2873,----,0.383-0.617,----,----,----,----,----,----,2.1923,0.00055627,----,----,----,,,,,,----,----,----,,,----,----,----,,,,,----,----,"{'K': 0.14635078333970195, 'Cl': 0.6178830722200993, 'Mg': 0.2357661444401987}"
KCl-MgCl2,2874,----,0.46-0.54,----,----,----,----,----,----,,,----,----,----,0.17399,16840.88,,,,----,----,----,,,----,----,----,,,,,----,----,"{'K': 0.18110236220472442, 'Cl': 0.6062992125984252, 'Mg': 0.2125984251968504}"
KCl-MgCl2,2875,----,0.465-0.535,----,----,----,----,----,----,2.19,0.00057054,----,----,----,,,,,,----,----,----,,,----,----,----,,,,,----,----,"{'K': 0.1834319526627219, 'Cl': 0.6055226824457594, 'Mg': 0.21104536489151873}"
KCl-MgCl2,2876,----,0.497-0.503,----,----,----,----,----,----,2.0998,0.00050287,----,----,----,,,,,,----,----,----,,,----,----,----,,,,,----,----,"{'K': 0.19856172592888532, 'Cl': 0.6004794246903715, 'Mg': 0.2009588493807431}"
KCl-MgCl2,2877,----,0.501-0.499,----,----,----,----,----,----,,,----,----,----,0.1675,17027.91,,,,----,----,----,,,----,----,----,,,,,----,----,"{'K': 0.2004801920768307, 'Cl': 0.5998399359743898, 'Mg': 0.1996798719487795}"
KCl-MgCl2,2878,----,0.561-0.439,----,----,----,----,----,----,,,----,----,----,0.07757,22882.68,,,,----,----,----,,,----,----,----,,,,,----,----,"{'K': 0.23001230012300125, 'Cl': 0.5899958999589996, 'Mg': 0.17999179991799918}"
KCl-MgCl2,2879,----,0.578-0.422,----,----,----,----,----,----,2.1387,0.00055501,----,----,----,,,,,,----,----,----,,,----,----,----,,,,,----,----,"{'K': 0.23864574731626756, 'Cl': 0.5871180842279109, 'Mg': 0.17423616845582166}"
KCl-MgCl2,2880,----,0.657-0.343,----,----,----,----,----,----,,,----,----,----,0.1323,18526.23,,,,----,----,----,,,----,----,----,,,,,----,----,"{'K': 0.2804097311139565, 'Cl': 0.5731967562953478, 'Mg': 0.1463935125906957}"
KCl-MgCl2,2881,----,0.672-0.328,----,----,----,----,----,----,2.0007,0.00045709,----,----,----,,,,,,----,----,----,,,----,----,----,,,,,----,----,"{'K': 0.28865979381443296, 'Cl': 0.570446735395189, 'Mg': 0.140893470790378}"
KCl-MgCl2,2882,----,0.676-0.324,----,----,----,----,----,----,,,----,----,----,0.1408,18801.12,,,,----,----,----,,,----,----,----,,,,,----,----,"{'K': 0.29087779690189325, 'Cl': 0.5697074010327022, 'Mg': 0.13941480206540446}"
KCl-MgCl2,2883,----,0.749-0.251,----,----,----,----,----,----,,,----,----,----,0.11894,18861.79,,,,----,----,----,,,----,----,----,,,,,----,----,"{'K': 0.33274100399822304, 'Cl': 0.555752998667259, 'Mg': 0.11150599733451799}"
KCl-MgCl2,2884,----,0.75-0.25,----,----,----,----,----,----,2.0796,0.00053272,----,----,----,,,,,,----,----,----,,,----,----,----,,,,,----,----,"{'K': 0.3333333333333333, 'Cl': 0.5555555555555556, 'Mg': 0.1111111111111111}"
KCl-MgCl2,2885,----,0.836-0.164,----,----,----,----,----,----,,,----,----,----,0.1158,19295.26,,,,----,----,----,,,----,----,----,,,,,----,----,"{'K': 0.3863216266173753, 'Cl': 0.5378927911275416, 'Mg': 0.0757855822550832}"
KCl-MgCl2,2886,----,0.88-0.12,----,----,----,----,----,----,2.1561,0.00060618,----,----,----,,,,,,----,----,----,,,----,----,----,,,,,----,----,"{'K': 0.4150943396226415, 'Cl': 0.5283018867924528, 'Mg': 0.056603773584905655}"
KCl-MgCl2,2887,----,0.92-0.08,----,----,----,----,----,----,,,----,----,----,0.169162,16040.47,,,,----,----,----,,,----,----,----,,,,,----,----,"{'K': 0.4423076923076923, 'Cl': 0.5192307692307693, 'Mg': 0.038461538461538464}"
KCl-MgCl2,2888,----,0.934-0.066,----,----,----,----,----,----,2.138,0.00058395,----,----,----,,,,,,----,----,----,,,----,----,----,,,,,----,----,"{'K': 0.45208131655372696, 'Cl': 0.5159728944820909, 'Mg': 0.031945788964181994}"
KCl-MgCl2,2889,----,1.0-0.0,----,----,----,----,----,----,2.1866,0.0006256,----,----,----,0.05315,27288.5,,,,----,----,----,,,----,----,----,,,,,----,----,"{'K': 0.5, 'Cl': 0.5, 'Mg': 0.0}"
KCl-MnCl2,2890,----,0.0-1.0,----,----,----,----,----,----,2.7574,0.000438,----,----,----,,,,,,----,----,----,,,----,----,----,,,,,----,----,"{'K': 0.0, 'Cl': 0.6666666666666666, 'Mn': 0.3333333333333333}"
KCl-MnCl2,2891,----,0.2-0.8,----,----,----,----,----,----,2.8831,0.0006257,----,----,----,,,,,,----,----,----,,,----,----,----,,,,,----,----,"{'K': 0.07142857142857142, 'Cl': 0.6428571428571428, 'Mn': 0.2857142857142857}"
KCl-MnCl2,2892,----,0.3-0.7,----,----,----,----,----,----,2.6045,0.0004629,----,----,----,,,,,,----,----,----,,,----,----,----,,,,,----,----,"{'K': 0.11111111111111112, 'Cl': 0.6296296296296297, 'Mn': 0.25925925925925924}"
KCl-MnCl2,2893,----,0.35-0.65,----,----,----,----,----,----,2.618,0.0005281,----,----,----,,,,,,----,----,----,,,----,----,----,,,,,----,----,"{'K': 0.1320754716981132, 'Cl': 0.6226415094339622, 'Mn': 0.24528301886792456}"
KCl-MnCl2,2894,----,0.45-0.55,----,----,----,----,----,----,2.5466,0.0005643,----,----,----,,,,,,----,----,----,,,----,----,----,,,,,----,----,"{'K': 0.1764705882352941, 'Cl': 0.6078431372549019, 'Mn': 0.2156862745098039}"
KCl-MnCl2,2895,----,0.5-0.5,----,----,----,----,----,----,2.4889,0.0005507,----,----,----,,,,,,----,----,----,,,----,----,----,,,,,----,----,"{'K': 0.2, 'Cl': 0.6, 'Mn': 0.2}"
KCl-MnCl2,2896,----,0.55-0.45,----,----,----,----,----,----,2.4457,0.00056,----,----,----,,,,,,----,----,----,,,----,----,----,,,,,----,----,"{'K': 0.22448979591836735, 'Cl': 0.5918367346938775, 'Mn': 0.18367346938775508}"
KCl-MnCl2,2897,----,0.65-0.35,----,----,----,----,----,----,2.4305,0.0006298,----,----,----,,,,,,----,----,----,,,----,----,----,,,,,----,----,"{'K': 0.2765957446808511, 'Cl': 0.574468085106383, 'Mn': 0.14893617021276595}"
KCl-MnCl2,2898,----,0.7-0.3,----,----,----,----,----,----,2.3727,0.0006136,----,----,----,,,,,,----,----,----,,,----,----,----,,,,,----,----,"{'K': 0.30434782608695654, 'Cl': 0.5652173913043478, 'Mn': 0.13043478260869565}"
KCl-MnCl2,2899,----,0.75-0.25,----,----,----,----,----,----,2.3542,0.0006414,----,----,----,,,,,,----,----,----,,,----,----,----,,,,,----,----,"{'K': 0.3333333333333333, 'Cl': 0.5555555555555556, 'Mn': 0.1111111111111111}"
KCl-MnCl2,2900,----,0.8-0.2,----,----,----,----,----,----,2.3414,0.000656,----,----,----,,,,,,----,----,----,,,----,----,----,,,,,----,----,"{'K': 0.36363636363636365, 'Cl': 0.5454545454545455, 'Mn': 0.09090909090909091}"
KCl-MnCl2,2901,----,1.0-0.0,----,----,----,----,----,----,2.1988,0.00064,----,----,----,,,,,,----,----,----,,,----,----,----,,,,,----,----,"{'K': 0.5, 'Cl': 0.5, 'Mn': 0.0}"
KCl-NH4NO3,2902,----,0.043-0.957,----,----,----,----,----,----,1.7796,0.0007516,----,----,----,,,,,,----,----,----,,,----,----,----,,,,,----,----,"{'K': 0.004943096907690539, 'Cl': 0.004943096907690539, 'N': 0.22002529026324866, 'H': 0.4400505805264973, 'O': 0.33003793539487297}"
KCl-NH4NO3,2903,----,0.054-0.946,----,----,----,----,----,----,,,----,----,----,0.118813,13805.76,,,,----,----,----,,,----,----,----,,,,,----,----,"{'K': 0.006263048016701462, 'Cl': 0.006263048016701462, 'N': 0.21943864532591045, 'H': 0.4388772906518209, 'O': 0.3291579679888657}"
KCl-NH4NO3,2904,----,0.085-0.915,----,----,----,----,----,----,1.8124,0.0007924,----,----,----,,,,,,----,----,----,,,----,----,----,,,,,----,----,"{'K': 0.010113027959547887, 'Cl': 0.010113027959547887, 'N': 0.21772754312908982, 'H': 0.43545508625817964, 'O': 0.3265913146936347}"
KCl-NH4NO3,2905,----,0.107-0.893,----,----,----,----,----,----,,,----,----,----,0.0921884,15285.66,,,,----,----,----,,,----,----,----,,,,,----,----,"{'K': 0.012968125075748392, 'Cl': 0.012968125075748392, 'N': 0.21645861107744513, 'H': 0.43291722215489026, 'O': 0.32468791661616775}"
KCl-NH4NO3,2906,----,0.128-0.872,----,----,----,----,----,----,1.7908,0.0007084,----,----,----,,,,,,----,----,----,,,----,----,----,,,,,----,----,"{'K': 0.015794669299111552, 'Cl': 0.015794669299111552, 'N': 0.2152023692003949, 'H': 0.4304047384007898, 'O': 0.32280355380059234}"
KCl-NH4NO3,2907,----,0.149-0.851,----,----,----,----,----,----,1.786,0.0006792,----,----,----,0.199789,12912.88,,,,----,----,----,,,----,----,----,,,,,----,----,"{'K': 0.018725650370742742, 'Cl': 0.018725650370742742, 'N': 0.21389971094633656, 'H': 0.4277994218926731, 'O': 0.32084956641950485}"
KCl-Na2CO3,2908,----,0.182-0.818,----,----,----,----,----,----,2.4029,0.0004198,----,----,----,,,,,,----,----,----,,,----,----,----,,,,,----,----,"{'K': 0.03452200303490137, 'Cl': 0.03452200303490137, 'Na': 0.31031866464339913, 'C': 0.15515933232169957, 'O': 0.4654779969650986}"
KCl-Na2CO3,2909,----,0.333-0.667,----,----,----,----,----,----,2.3318,0.0004086,----,----,----,,,,,,----,----,----,,,----,----,----,,,,,----,----,"{'K': 0.07133676092544987, 'Cl': 0.07133676092544987, 'Na': 0.28577549271636676, 'C': 0.14288774635818338, 'O': 0.4286632390745502}"
KCl-Na2CO3,2910,----,0.462-0.538,----,----,----,----,----,----,2.2639,0.0003967,----,----,----,,,,,,----,----,----,,,----,----,----,,,,,----,----,"{'K': 0.11127167630057803, 'Cl': 0.11127167630057803, 'Na': 0.25915221579961467, 'C': 0.12957610789980734, 'O': 0.38872832369942195}"
KCl-Na2CO3,2911,----,0.571-0.429,----,----,----,----,----,----,2.2206,0.0004067,----,----,----,,,,,,----,----,----,,,----,----,----,,,,,----,----,"{'K': 0.15365984930032292, 'Cl': 0.15365984930032292, 'Na': 0.23089343379978472, 'C': 0.11544671689989236, 'O': 0.34634015069967705}"
KCl-Na2CO3,2912,----,0.667-0.333,----,----,----,----,----,----,2.2066,0.0004395,----,----,----,,,,,,----,----,----,,,----,----,----,,,,,----,----,"{'K': 0.20018007202881152, 'Cl': 0.20018007202881152, 'Na': 0.1998799519807923, 'C': 0.09993997599039615, 'O': 0.2998199279711885}"
KCl-Na2CO3,2913,----,0.778-0.222,----,----,----,----,----,----,2.1828,0.0004614,----,----,----,,,,,,----,----,----,,,----,----,----,,,,,----,----,"{'K': 0.26939058171745156, 'Cl': 0.26939058171745156, 'Na': 0.15373961218836565, 'C': 0.07686980609418283, 'O': 0.2306094182825485}"
KCl-Na2CO3,2914,----,0.857-0.143,----,----,----,----,----,----,2.1473,0.0004645,----,----,----,,,,,,----,----,----,,,----,----,----,,,,,----,----,"{'K': 0.333203732503888, 'Cl': 0.333203732503888, 'Na': 0.11119751166407464, 'C': 0.05559875583203732, 'O': 0.16679626749611196}"
KCl-Na2CO3,2915,----,0.889-0.111,----,----,----,----,----,----,2.1619,0.0005199,----,----,----,,,,,,----,----,----,,,----,----,----,,,,,----,----,"{'K': 0.3637479541734861, 'Cl': 0.3637479541734861, 'Na': 0.09083469721767594, 'C': 0.04541734860883797, 'O': 0.13625204582651393}"
KCl-Na2CO3,2916,----,0.947-0.053,----,----,----,----,----,----,2.1573,0.0005481,----,----,----,,,,,,----,----,----,,,----,----,----,,,,,----,----,"{'K': 0.428119349005425, 'Cl': 0.428119349005425, 'Na': 0.04792043399638337, 'C': 0.023960216998191685, 'O': 0.07188065099457505}"
KCl-NaBr,2917,----,0.5-0.5,----,----,----,----,----,----,2.648,0.000728,----,----,----,,,,,,----,----,----,,,----,----,----,,,,,----,----,"{'K': 0.25, 'Cl': 0.25, 'Na': 0.25, 'Br': 0.25}"
KCl-NaBr,2918,----,1.0-0.0,----,----,----,----,----,----,2.146,0.000585,----,----,----,,,,,,----,----,----,,,----,----,----,,,,,----,----,"{'K': 0.5, 'Cl': 0.5, 'Na': 0.0, 'Br': 0.0}"
KCl-NaCl,2919,----,0.0-1.0,----,----,----,----,----,----,2.1365,0.00054052,----,----,----,0.01821,39083.4,,,,----,----,----,,,----,----,----,,,,,----,----,"{'K': 0.0, 'Cl': 0.5, 'Na': 0.5}"
KCl-NaCl,2920,----,0.1523-0.8477,----,----,----,----,----,----,2.14,0.00055381,----,----,----,0.02448,35902.25,,,,----,----,----,,,----,----,----,,,,,----,----,"{'K': 0.07615, 'Cl': 0.5, 'Na': 0.42385}"
KCl-NaCl,2921,----,0.2706-0.7294,----,----,----,----,----,----,2.1374,0.000559,----,----,----,,,,,,----,----,----,,,----,----,----,,,,,----,----,"{'K': 0.1353, 'Cl': 0.5, 'Na': 0.3647}"
