Repository: tanoret/MoltenSaltPropnet

# MoltenSaltPropnet
Physics-informed deep-learning toolkit for predicting **thermophysical properties of molten-salt mixtures** from chemical composition and temperature.

---

## Data Pipeline

1. **Source** – Raw NIST SALTDBLEAN CSVs (`density-csv.csv`, `viscosity-csv.csv`, …).  
2. **Pre-processing** – `data_processor.ipynb` cleans columns, harmonizes units, expands polynomial coefficients, and outputs `saltdblean_processed.csv`.  
3. **Loading** – `SALTDBLEANProcessor.from_csv(...)` handles:  
   * NaN imputation / type coercion  
   * Composition normalization  
   * Train/validation/test splits with reproducible seeds  
4.

File: data/saltdblean_janz_processed.csv (part 18 of 28)
MgF2,15,62.3018,Pure Salt,1534.2,2,Kojima 1968 [83],2512,----,Ruff 1928 [123],3.24,0.000524,1650-2100,3,Kirshenbaum 1960 [80],0.187,32100.0,,,,1514.7-1853.2,3,Takeda 2015 [135],0.867,-0.000141,1536-2400,20,Gheribi 2014 [58],,,,,----,----,"{'Mg': 0.3333333333333333, 'F': 0.6666666666666666}"
NaCl,16,58.4428,Pure Salt,1073.8,1,Dawson 1963 [44],1715,----,Ruff 1921 [124],2.14,0.000543,1076.2-1303.2,1,Van Artsdalen 1955 [144],0.0893,22000.0,,,,1083.2-1203.2,1,Torklep 1979 [142],0.712,-0.00018,1170-1441,8,Nagasaka 1992 [102],77.7638,-0.0075312,,,10,Barin 1977 [8],"{'Na': 0.5, 'Cl': 0.5}"
NaF,17,41.9882,Pure Salt,1268,2,Cantor 1961 [30],1978,----,Ruff 1922 [125],2.76,0.000636,1273-1373,1,Paucirova 1970 [111],0.12,26500.0,,,,1273-1373,1,Brockner 1979 [27],1.26,-0.00028,1268.15-1800,20,Gheribi 2014 [58],72.989,,,,5,Obrien 1957 [106],"{'Na': 0.5, 'F': 0.5}"
NdCl3,18,250.599,Pure Salt,1031,2,Druding 1961 [49],1897,10,Glushko 1972 [61],4.26,0.00093,1082-1272,3,Cho 1972 [38],0.0851,36900.0,,,,1030-1237,3,Hayashi 1997 [63],,,----,----,----,,,,,----,----,"{'Nd': 0.25, 'Cl': 0.75}"
KCl-NaCl,2922,----,0.271-0.729,----,----,----,----,----,----,,,----,----,----,0.02231,36397.22,,,,----,----,----,,,----,----,----,,,,,----,----,"{'K': 0.1355, 'Cl': 0.5, 'Na': 0.3645}"
KCl-NaCl,2923,----,0.3485-0.6515,----,----,----,----,----,----,2.1338,0.00055749,----,----,----,0.02351,35487.19,,,,----,----,----,,,----,----,----,,,,,----,----,"{'K': 0.17425, 'Cl': 0.5, 'Na': 0.32575}"
KCl-NaCl,2924,----,0.4877-0.5123,----,----,----,----,----,----,2.1314,0.00056793,----,----,----,0.028,33500.59,,,,----,----,----,,,----,----,----,,,,,----,----,"{'K': 0.24385, 'Cl': 0.5, 'Na': 0.25615}"
KCl-NaCl,2925,----,0.59-0.41,----,----,----,----,----,----,2.1342,0.00057477,----,----,----,0.03209,32013.99,,,,----,----,----,,,----,----,----,,,,,----,----,"{'K': 0.295, 'Cl': 0.5, 'Na': 0.205}"
KCl-NaCl,2926,----,0.7925-0.2075,----,----,----,----,----,----,2.1377,0.00058127,----,----,----,0.03388,31116.51,,,,----,----,----,,,----,----,----,,,,,----,----,"{'K': 0.39625, 'Cl': 0.5, 'Na': 0.10375}"
KCl-NaCl,2927,----,1.0-0.0,----,----,----,----,----,----,2.1359,0.0005831,----,----,----,0.04529,28475.94,,,,----,----,----,,,----,----,----,,,,,----,----,"{'K': 0.5, 'Cl': 0.5, 'Na': 0.0}"
KCl-NaI,2928,----,0.0-1.0,----,----,----,----,----,----,3.685,0.001,----,----,----,,,,,,----,----,----,,,----,----,----,,,,,----,----,"{'K': 0.0, 'Cl': 0.0, 'Na': 0.5, 'I': 0.5}"
KCl-NaI,2929,----,0.05-0.95,----,----,----,----,----,----,3.574,0.000943,----,----,----,,,,,,----,----,----,,,----,----,----,,,,,----,----,"{'K': 0.025, 'Cl': 0.025, 'Na': 0.475, 'I': 0.475}"
KCl-NaI,2930,----,0.15-0.85,----,----,----,----,----,----,3.343,0.000824,----,----,----,,,,,,----,----,----,,,----,----,----,,,,,----,----,"{'K': 0.075, 'Cl': 0.075, 'Na': 0.425, 'I': 0.425}"
KCl-NaI,2931,----,0.333-0.667,----,----,----,----,----,----,3.217,0.0009,----,----,----,,,,,,----,----,----,,,----,----,----,,,,,----,----,"{'K': 0.1665, 'Cl': 0.1665, 'Na': 0.3335, 'I': 0.3335}"
KCl-NaI,2932,----,0.5-0.5,----,----,----,----,----,----,2.947,0.000815,----,----,----,,,,,,----,----,----,,,----,----,----,,,,,----,----,"{'K': 0.25, 'Cl': 0.25, 'Na': 0.25, 'I': 0.25}"
KCl-NaI,2933,----,0.663-0.337,----,----,----,----,----,----,2.681,0.000727,----,----,----,,,,,,----,----,----,,,----,----,----,,,,,----,----,"{'K': 0.3315, 'Cl': 0.3315, 'Na': 0.1685, 'I': 0.1685}"
KCl-NaI,2934,----,0.85-0.15,----,----,----,----,----,----,2.366,0.000625,----,----,----,,,,,,----,----,----,,,----,----,----,,,,,----,----,"{'K': 0.425, 'Cl': 0.425, 'Na': 0.075, 'I': 0.075}"
KCl-NaI,2935,----,0.95-0.05,----,----,----,----,----,----,2.228,0.00061,----,----,----,,,,,,----,----,----,,,----,----,----,,,,,----,----,"{'K': 0.475, 'Cl': 0.475, 'Na': 0.025, 'I': 0.025}"
KCl-NaI,2936,----,1.0-0.0,----,----,----,----,----,----,2.146,0.000585,----,----,----,,,,,,----,----,----,,,----,----,----,,,,,----,----,"{'K': 0.5, 'Cl': 0.5, 'Na': 0.0, 'I': 0.0}"
KCl-NdCl3,2937,----,0.138-0.862,----,----,----,----,----,----,4.089,0.000875,----,----,----,,,,,,----,----,----,,,----,----,----,,,,,----,----,"{'K': 0.03705692803437165, 'Cl': 0.7314715359828141, 'Nd': 0.2314715359828142}"
KCl-NdCl3,2938,----,0.303-0.697,----,----,----,----,----,----,3.879,0.000885,----,----,----,,,,,,----,----,----,,,----,----,----,,,,,----,----,"{'K': 0.08927519151443725, 'Cl': 0.7053624042427814, 'Nd': 0.20536240424278138}"
KCl-NdCl3,2939,----,0.407-0.593,----,----,----,----,----,----,3.659,0.000828,----,----,----,,,,,,----,----,----,,,----,----,----,,,,,----,----,"{'K': 0.12774639045825487, 'Cl': 0.6861268047708725, 'Nd': 0.18612680477087257}"
KCl-NdCl3,2940,----,0.576-0.424,----,----,----,----,----,----,3.249,0.000738,----,----,----,,,,,,----,----,----,,,----,----,----,,,,,----,----,"{'K': 0.20224719101123595, 'Cl': 0.648876404494382, 'Nd': 0.14887640449438203}"
KCl-NdCl3,2941,----,0.716-0.284,----,----,----,----,----,----,2.837,0.00064,----,----,----,,,,,,----,----,----,,,----,----,----,,,,,----,----,"{'K': 0.27881619937694707, 'Cl': 0.6105919003115265, 'Nd': 0.11059190031152649}"
KCl-NdCl3,2942,----,0.848-0.152,----,----,----,----,----,----,2.545,0.000615,----,----,----,,,,,,----,----,----,,,----,----,----,,,,,----,----,"{'K': 0.3680555555555556, 'Cl': 0.5659722222222222, 'Nd': 0.06597222222222222}"
KCl-NdCl3,2943,----,1.0-0.0,----,----,----,----,----,----,2.177,0.000609,----,----,----,,,,,,----,----,----,,,----,----,----,,,,,----,----,"{'K': 0.5, 'Cl': 0.5, 'Nd': 0.0}"
KCl-PbBr2,2944,----,0.0-1.0,----,----,----,----,----,----,,,----,----,----,0.31191,16294.86,,,,----,----,----,,,----,----,----,,,,,----,----,"{'K': 0.0, 'Cl': 0.0, 'Pb': 0.3333333333333333, 'Br': 0.6666666666666666}"
KCl-PbBr2,2945,----,0.1-0.9,----,----,----,----,----,----,,,----,----,----,0.132216,20745.46,,,,----,----,----,,,----,----,----,,,,,----,----,"{'K': 0.034482758620689655, 'Cl': 0.034482758620689655, 'Pb': 0.3103448275862069, 'Br': 0.6206896551724138}"
KCl-PbBr2,2946,----,0.2-0.8,----,----,----,----,----,----,,,----,----,----,0.119419,20878.09,,,,----,----,----,,,----,----,----,,,,,----,----,"{'K': 0.07142857142857142, 'Cl': 0.07142857142857142, 'Pb': 0.2857142857142857, 'Br': 0.5714285714285714}"
KCl-PbBr2,2947,----,0.3-0.7,----,----,----,----,----,----,,,----,----,----,0.173649,18620.37,,,,----,----,----,,,----,----,----,,,,,----,----,"{'K': 0.11111111111111112, 'Cl': 0.11111111111111112, 'Pb': 0.25925925925925924, 'Br': 0.5185185185185185}"
KCl-PbBr2,2948,----,0.4-0.6,----,----,----,----,----,----,,,----,----,----,0.199893,17770.58,,,,----,----,----,,,----,----,----,,,,,----,----,"{'K': 0.15384615384615385, 'Cl': 0.15384615384615385, 'Pb': 0.23076923076923075, 'Br': 0.4615384615384615}"
KCl-PbBr2,2949,----,0.5-0.5,----,----,----,----,----,----,,,----,----,----,0.24794,16410.76,,,,----,----,----,,,----,----,----,,,,,----,----,"{'K': 0.2, 'Cl': 0.2, 'Pb': 0.2, 'Br': 0.4}"
KCl-PbCl2,2950,----,0.0-1.0,----,----,----,----,----,----,6.112,0.0015,----,----,----,0.04915,29284.31,,,,----,----,----,,,----,----,----,,,,,----,----,"{'K': 0.0, 'Cl': 0.6666666666666666, 'Pb': 0.3333333333333333}"
KCl-PbCl2,2951,----,0.171-0.829,----,----,----,----,----,----,,,----,----,----,0.04884,28383.89,,,,----,----,----,,,----,----,----,,,,,----,----,"{'K': 0.06044538706256629, 'Cl': 0.646518204312478, 'Pb': 0.29303640862495584}"
KCl-PbCl2,2952,----,0.179-0.821,----,----,----,----,----,----,5.533,0.00142,----,----,----,,,,,,----,----,----,,,----,----,----,,,,,----,----,"{'K': 0.06345267635590217, 'Cl': 0.6455157745480327, 'Pb': 0.2910315490960652}"
KCl-PbCl2,2953,----,0.266-0.734,----,----,----,----,----,----,,,----,----,----,0.05424,27137.88,,,,----,----,----,,,----,----,----,,,,,----,----,"{'K': 0.09729334308705194, 'Cl': 0.634235552304316, 'Pb': 0.26847110460863205}"
KCl-PbCl2,2954,----,0.336-0.664,----,----,----,----,----,----,,,----,----,----,0.05837,26267.59,,,,----,----,----,,,----,----,----,,,,,----,----,"{'K': 0.12612612612612611, 'Cl': 0.6246246246246246, 'Pb': 0.24924924924924924}"
KCl-PbCl2,2955,----,0.362-0.638,----,----,----,----,----,----,4.863,0.00128,----,----,----,,,,,,----,----,----,,,----,----,----,,,,,----,----,"{'K': 0.1372251705837756, 'Cl': 0.6209249431387415, 'Pb': 0.24184988627748297}"
KCl-PbCl2,2956,----,0.457-0.543,----,----,----,----,----,----,,,----,----,----,0.04929,27116.96,,,,----,----,----,,,----,----,----,,,,,----,----,"{'K': 0.17970900511207236, 'Cl': 0.6067636649626426, 'Pb': 0.2135273299252851}"
KCl-PbCl2,2957,----,0.481-0.519,----,----,----,----,----,----,,,----,----,----,0.05018,27051.69,,,,----,----,----,,,----,----,----,,,,,----,----,"{'K': 0.1909487892020643, 'Cl': 0.6030170702659786, 'Pb': 0.20603414053195712}"
KCl-PbCl2,2958,----,0.503-0.497,----,----,----,----,----,----,,,----,----,----,0.05321,26514.45,,,,----,----,----,,,----,----,----,,,,,----,----,"{'K': 0.2014417300760913, 'Cl': 0.5995194233079696, 'Pb': 0.19903884661593912}"
KCl-PbCl2,2959,----,0.511-0.489,----,----,----,----,----,----,,,----,----,----,0.05305,26720.73,,,,----,----,----,,,----,----,----,,,,,----,----,"{'K': 0.20530333467255926, 'Cl': 0.5982322217758136, 'Pb': 0.19646444355162718}"
KCl-PbCl2,2960,----,0.526-0.474,----,----,----,----,----,----,4.269,0.00113,----,----,----,,,,,,----,----,----,,,----,----,----,,,,,----,----,"{'K': 0.2126111560226354, 'Cl': 0.5957962813257881, 'Pb': 0.19159256265157637}"
KCl-PbCl2,2961,----,0.565-0.435,----,----,----,----,----,----,,,----,----,----,0.05099,26920.31,,,,----,----,----,,,----,----,----,,,,,----,----,"{'K': 0.23203285420944555, 'Cl': 0.5893223819301848, 'Pb': 0.1786447638603696}"
KCl-PbCl2,2962,----,0.666-0.334,----,----,----,----,----,----,,,----,----,----,0.0598,25965.92,,,,----,----,----,,,----,----,----,,,,,----,----,"{'K': 0.2853470437017995, 'Cl': 0.5715509854327335, 'Pb': 0.14310197086546703}"
KCl-PbCl2,2963,----,0.741-0.259,----,----,----,----,----,----,,,----,----,----,0.04191,28916.11,,,,----,----,----,,,----,----,----,,,,,----,----,"{'K': 0.3280212483399734, 'Cl': 0.5573262505533422, 'Pb': 0.11465250110668439}"
KCl-PrCl3,2964,----,0.186-0.814,----,----,----,----,----,----,3.959,0.000874,----,----,----,,,,,,----,----,----,,,----,----,----,,,,,----,----,"{'K': 0.05126791620727674, 'Cl': 0.7243660418963616, 'Pr': 0.22436604189636164}"
KCl-PrCl3,2965,----,0.315-0.685,----,----,----,----,----,----,3.777,0.000898,----,----,----,,,,,,----,----,----,,,----,----,----,,,,,----,----,"{'K': 0.09347181008902077, 'Cl': 0.7032640949554896, 'Pr': 0.2032640949554896}"
KCl-PrCl3,2966,----,0.497-0.503,----,----,----,----,----,----,3.357,0.000761,----,----,----,,,,,,----,----,----,,,----,----,----,,,,,----,----,"{'K': 0.16533599467731205, 'Cl': 0.667332002661344, 'Pr': 0.167332002661344}"
KCl-PrCl3,2967,----,0.662-0.338,----,----,----,----,----,----,2.97,0.000707,----,----,----,,,,,,----,----,----,,,----,----,----,,,,,----,----,"{'K': 0.24738415545590434, 'Cl': 0.6263079222720479, 'Pr': 0.12630792227204785}"
KCl-PrCl3,2968,----,0.795-0.205,----,----,----,----,----,----,2.572,0.000571,----,----,----,,,,,,----,----,----,,,----,----,----,,,,,----,----,"{'K': 0.32987551867219916, 'Cl': 0.5850622406639004, 'Pr': 0.0850622406639004}"
KCl-PrCl3,2969,----,0.911-0.089,----,----,----,----,----,----,2.278,0.000539,----,----,----,,,,,,----,----,----,,,----,----,----,,,,,----,----,"{'K': 0.41827364554637286, 'Cl': 0.5408631772268135, 'Pr': 0.04086317722681359}"
KCl-PrCl3,2970,----,1.0-0.0,----,----,----,----,----,----,2.177,0.000609,----,----,----,,,,,,----,----,----,,,----,----,----,,,,,----,----,"{'K': 0.5, 'Cl': 0.5, 'Pr': 0.0}"
KCl-RbCl,2971,----,0.0-1.0,----,----,----,----,----,----,3.0863,0.0008514,----,----,----,0.072,24602.33,,,,----,----,----,,,----,----,----,,,,,----,----,"{'K': 0.0, 'Cl': 0.5, 'Rb': 0.5}"
KCl-RbCl,2972,----,0.25-0.75,----,----,----,----,----,----,2.9062,0.0008249,----,----,----,0.078,23556.31,,,,----,----,----,,,----,----,----,,,,,----,----,"{'K': 0.125, 'Cl': 0.5, 'Rb': 0.375}"
KCl-RbCl,2973,----,0.5-0.5,----,----,----,----,----,----,2.6333,0.0007264,----,----,----,0.077,23656.73,,,,----,----,----,,,----,----,----,,,,,----,----,"{'K': 0.25, 'Cl': 0.5, 'Rb': 0.25}"
KCl-RbCl,2974,----,0.75-0.25,----,----,----,----,----,----,2.4094,0.0006694,----,----,----,0.069,24539.57,,,,----,----,----,,,----,----,----,,,,,----,----,"{'K': 0.375, 'Cl': 0.5, 'Rb': 0.125}"
KCl-RbCl,2975,----,1.0-0.0,----,----,----,----,----,----,2.1089,0.0005583,----,----,----,0.054,26878.47,,,,----,----,----,,,----,----,----,,,,,----,----,"{'K': 0.5, 'Cl': 0.5, 'Rb': 0.0}"
KCl-SrCl2,2976,----,0.0-1.0,----,----,----,----,----,----,3.311,0.000521,----,----,----,,,,,,----,----,----,,,----,----,----,,,,,----,----,"{'K': 0.0, 'Cl': 0.6666666666666666, 'Sr': 0.3333333333333333}"
KCl-SrCl2,2977,----,0.2-0.8,----,----,----,----,----,----,3.1221,0.000554,----,----,----,,,,,,----,----,----,,,----,----,----,,,,,----,----,"{'K': 0.07142857142857142, 'Cl': 0.6428571428571428, 'Sr': 0.2857142857142857}"
KCl-SrCl2,2978,----,0.4-0.6,----,----,----,----,----,----,3.023,0.0006564,----,----,----,,,,,,----,----,----,,,----,----,----,,,,,----,----,"{'K': 0.15384615384615385, 'Cl': 0.6153846153846154, 'Sr': 0.23076923076923075}"
KCl-SrCl2,2979,----,0.6-0.4,----,----,----,----,----,----,2.6376,0.0005432,----,----,----,,,,,,----,----,----,,,----,----,----,,,,,----,----,"{'K': 0.25, 'Cl': 0.5833333333333334, 'Sr': 0.16666666666666669}"
KCl-SrCl2,2980,----,0.8-0.2,----,----,----,----,----,----,2.4294,0.0006627,----,----,----,,,,,,----,----,----,,,----,----,----,,,,,----,----,"{'K': 0.36363636363636365, 'Cl': 0.5454545454545455, 'Sr': 0.09090909090909091}"
KCl-SrCl2,2981,----,1.0-0.0,----,----,----,----,----,----,2.0627,0.0005341,----,----,----,,,,,,----,----,----,,,----,----,----,,,,,----,----,"{'K': 0.5, 'Cl': 0.5, 'Sr': 0.0}"
KCl-ThCl4,2982,----,0.0-1.0,----,----,----,----,----,----,4.822,0.0014,----,----,----,,,,,,----,----,----,,,----,----,----,,,,,----,----,"{'K': 0.0, 'Cl': 0.8, 'Th': 0.2}"
KCl-ThCl4,2983,----,0.174-0.826,----,----,----,----,----,----,4.344,0.00115,----,----,----,,,,,,----,----,----,,,----,----,----,,,,,----,----,"{'K': 0.038856632425189816, 'Cl': 0.7766860205448861, 'Th': 0.18445734702992408}"
KCl-ThCl4,2984,----,0.313-0.687,----,----,----,----,----,----,4.204,0.00115,----,----,----,,,,,,----,----,----,,,----,----,----,,,,,----,----,"{'K': 0.07707461216449149, 'Cl': 0.7537552327013051, 'Th': 0.1691701551342034}"
KCl-ThCl4,2985,----,0.342-0.658,----,----,----,----,----,----,4.281,0.00125,----,----,----,,,,,,----,----,----,,,----,----,----,,,,,----,----,"{'K': 0.08605938600905888, 'Cl': 0.7483643683945647, 'Th': 0.16557624559637646}"
KCl-ThCl4,2986,----,0.445-0.555,----,----,----,----,----,----,4.103,0.0012,----,----,----,,,,,,----,----,----,,,----,----,----,,,,,----,----,"{'K': 0.12141882673942701, 'Cl': 0.7271487039563438, 'Th': 0.1514324693042292}"
KCl-ThCl4,2987,----,0.497-0.503,----,----,----,----,----,----,4.159,0.00132,----,----,----,,,,,,----,----,----,,,----,----,----,,,,,----,----,"{'K': 0.14163579367341123, 'Cl': 0.7150185237959532, 'Th': 0.1433456825306355}"
KCl-ThCl4,2988,----,0.555-0.445,----,----,----,----,----,----,4.016,0.00125,----,----,----,,,,,,----,----,----,,,----,----,----,,,,,----,----,"{'K': 0.16641679160419792, 'Cl': 0.7001499250374813, 'Th': 0.13343328335832083}"
KCl-ThCl4,2989,----,0.616-0.384,----,----,----,----,----,----,3.897,0.00121,----,----,----,,,,,,----,----,----,,,----,----,----,,,,,----,----,"{'K': 0.19543147208121828, 'Cl': 0.682741116751269, 'Th': 0.12182741116751268}"
KCl-ThCl4,2990,----,0.668-0.332,----,----,----,----,----,----,3.599,0.00102,----,----,----,,,,,,----,----,----,,,----,----,----,,,,,----,----,"{'K': 0.22296395193591456, 'Cl': 0.6662216288384513, 'Th': 0.11081441922563419}"
KCl-ThCl4,2991,----,0.743-0.257,----,----,----,----,----,----,3.472,0.00105,----,----,----,,,,,,----,----,----,,,----,----,----,,,,,----,----,"{'K': 0.2681342475640563, 'Cl': 0.6391194514615662, 'Th': 0.09274630097437749}"
KCl-ThCl4,2992,----,0.809-0.191,----,----,----,----,----,----,3.292,0.0011,----,----,----,,,,,,----,----,----,,,----,----,----,,,,,----,----,"{'K': 0.31441896618733, 'Cl': 0.6113486202876021, 'Th': 0.07423241352506801}"
KCl-ThCl4,2993,----,0.853-0.147,----,----,----,----,----,----,3.036,0.001,----,----,----,,,,,,----,----,----,,,----,----,----,,,,,----,----,"{'K': 0.3494469479721426, 'Cl': 0.5903318312167144, 'Th': 0.06022122081114298}"
KCl-ThCl4,2994,----,0.952-0.048,----,----,----,----,----,----,2.684,0.00095,----,----,----,,,,,,----,----,----,,,----,----,----,,,,,----,----,"{'K': 0.4440298507462687, 'Cl': 0.5335820895522388, 'Th': 0.02238805970149254}"
KCl-ThCl4,2995,----,1.0-0.0,----,----,----,----,----,----,2.146,0.000595,----,----,----,,,,,,----,----,----,,,----,----,----,,,,,----,----,"{'K': 0.5, 'Cl': 0.5, 'Th': 0.0}"
KCl-UCl3,2996,----,0.0-1.0,----,----,----,----,----,----,13.652,0.007943,----,----,----,,,,,,----,----,----,,,----,----,----,,,,,----,----,"{'K': 0.0, 'Cl': 0.75, 'U': 0.25}"
KCl-UCl3,2997,----,0.255-0.745,----,----,----,----,----,----,8.7,0.0042835,----,----,----,,,,,,----,----,----,,,----,----,----,,,,,----,----,"{'K': 0.07306590257879657, 'Cl': 0.7134670487106017, 'U': 0.21346704871060174}"
KCl-UCl3,2998,----,0.325-0.675,----,----,----,----,----,----,8.405,0.0041819,----,----,----,,,,,,----,----,----,,,----,----,----,,,,,----,----,"{'K': 0.09701492537313432, 'Cl': 0.7014925373134329, 'U': 0.2014925373134328}"
KCl-UCl3,2999,----,0.629-0.371,----,----,----,----,----,----,4.099,0.001224,----,----,----,,,,,,----,----,----,,,----,----,----,,,,,----,----,"{'K': 0.22939460247994164, 'Cl': 0.6353026987600292, 'U': 0.13530269876002918}"
KCl-UCl3,3000,----,0.744-0.256,----,----,----,----,----,----,3.981,0.0013827,----,----,----,,,,,,----,----,----,,,----,----,----,,,,,----,----,"{'K': 0.2961783439490446, 'Cl': 0.6019108280254777, 'U': 0.10191082802547771}"
KCl-UCl3,3001,----,0.883-0.117,----,----,----,----,----,----,2.852,0.0007818,----,----,----,,,,,,----,----,----,,,----,----,----,,,,,----,----,"{'K': 0.39525514771709935, 'Cl': 0.5523724261414503, 'U': 0.052372426141450316}"
KCl-UCl3,3002,----,0.976-0.024,----,----,----,----,----,----,2.255,0.0005288,----,----,----,,,,,,----,----,----,,,----,----,----,,,,,----,----,"{'K': 0.4765625, 'Cl': 0.51171875, 'U': 0.01171875}"
KCl-UCl3,3003,----,1.0-0.0,----,----,----,----,----,----,2.0343,0.0005288,----,----,----,,,,,,----,----,----,,,----,----,----,,,,,----,----,"{'K': 0.5, 'Cl': 0.5, 'U': 0.0}"
KCl-UCl4,3004,----,0.0-1.0,----,----,----,----,----,----,5.2508,0.0019455,----,----,----,,,,,,----,----,----,,,----,----,----,,,,,----,----,"{'K': 0.0, 'Cl': 0.8, 'U': 0.2}"
KCl-UCl4,3005,----,0.0447-0.9553,----,----,----,----,----,----,5.1147,0.0018524,----,----,----,,,,,,----,----,----,,,----,----,----,,,,,----,----,"{'K': 0.009186378676092807, 'Cl': 0.7944881727943442, 'U': 0.19632544852956285}"
KCl-UCl4,3006,----,0.0966-0.9034,----,----,----,----,----,----,4.6922,0.001415,----,----,----,,,,,,----,----,----,,,----,----,----,,,,,----,----,"{'K': 0.020508683283087772, 'Cl': 0.7876947900301474, 'U': 0.19179652668676492}"
KCl-UCl4,3007,----,0.1674-0.8326,----,----,----,----,----,----,4.5715,0.0013649,----,----,----,,,,,,----,----,----,,,----,----,----,,,,,----,----,"{'K': 0.03721819556227489, 'Cl': 0.777669082662635, 'U': 0.18511272177509006}"
KCl-UCl4,3008,----,0.2576-0.7424,----,----,----,----,----,----,4.5627,0.0014728,----,----,----,,,,,,----,----,----,,,----,----,----,,,,,----,----,"{'K': 0.06093868281604845, 'Cl': 0.7634367903103709, 'U': 0.17562452687358063}"
KCl-UCl4,3009,----,0.3565-0.6435,----,----,----,----,----,----,4.2492,0.0013107,----,----,----,,,,,,----,----,----,,,----,----,----,,,,,----,----,"{'K': 0.0907009286350337, 'Cl': 0.7455794428189798, 'U': 0.1637196285459865}"
KCl-UCl4,3010,----,0.463-0.537,----,----,----,----,----,----,3.8979,0.0010732,----,----,----,,,,,,----,----,----,,,----,----,----,,,,,----,----,"{'K': 0.12821932982553308, 'Cl': 0.7230684021046802, 'U': 0.14871226806978677}"
KCl-UCl4,3011,----,0.5438-0.4562,----,----,----,----,----,----,3.6615,0.0009654,----,----,----,,,,,,----,----,----,,,----,----,----,,,,,----,----,"{'K': 0.16143204892240098, 'Cl': 0.7031407706465593, 'U': 0.1354271804310396}"
KCl-YCl3,3012,----,0.198-0.802,----,----,----,----,----,----,3.063,0.0006312,----,----,----,,,,,,----,----,----,,,----,----,----,,,,,----,----,"{'K': 0.05493895671476138, 'Cl': 0.7225305216426193, 'Y': 0.22253052164261933}"
KCl-YCl3,3013,----,0.368-0.632,----,----,----,----,----,----,2.969,0.0006199,----,----,----,,,,,,----,----,----,,,----,----,----,,,,,----,----,"{'K': 0.11274509803921569, 'Cl': 0.6936274509803921, 'Y': 0.19362745098039216}"
KCl-YCl3,3014,----,0.556-0.444,----,----,----,----,----,----,2.635,0.0005594,----,----,----,,,,,,----,----,----,,,----,----,----,,,,,----,----,"{'K': 0.1925207756232687, 'Cl': 0.6537396121883656, 'Y': 0.15373961218836563}"
KCl-YCl3,3015,----,0.701-0.299,----,----,----,----,----,----,2.51,0.000554,----,----,----,,,,,,----,----,----,,,----,----,----,,,,,----,----,"{'K': 0.26982294072363355, 'Cl': 0.6150885296381832, 'Y': 0.11508852963818322}"
KCl-YCl3,3016,----,0.842-0.158,----,----,----,----,----,----,2.36,0.000579,----,----,----,,,,,,----,----,----,,,----,----,----,,,,,----,----,"{'K': 0.3635578583765112, 'Cl': 0.5682210708117443, 'Y': 0.06822107081174439}"
KCl-ZnCl2,3017,----,0.0-1.0,----,----,----,----,----,----,2.8375,0.0005293,----,----,----,,,,,,----,----,----,,,----,----,----,,,,,----,----,"{'K': 0.0, 'Cl': 0.6666666666666666, 'Zn': 0.3333333333333333}"
KCl-ZnCl2,3018,----,0.0248-0.9752,----,----,----,----,----,----,2.844,0.0005552,----,----,----,,,,,,----,----,----,,,----,----,----,,,,,----,----,"{'K': 0.00833557407905351, 'Cl': 0.6638881419736489, 'Zn': 0.3277762839472977}"
KCl-ZnCl2,3019,----,0.0457-0.9543,----,----,----,----,----,----,2.8401,0.0005608,----,----,----,,,,,,----,----,----,,,----,----,----,,,,,----,----,"{'K': 0.015468977422739732, 'Cl': 0.6615103408590868, 'Zn': 0.3230206817181735}"
KCl-ZnCl2,3020,----,0.062-0.938,----,----,----,----,----,----,,,----,----,----,0.0003783,67979.0,,,,----,----,----,,,----,----,----,,,,,----,----,"{'K': 0.021102791014295443, 'Cl': 0.6596324029952348, 'Zn': 0.3192648059904697}"
KCl-ZnCl2,3021,----,0.063-0.937,----,----,----,----,----,----,2.8164,0.0005465,----,----,----,,,,,,----,----,----,,,----,----,----,,,,,----,----,"{'K': 0.02145045965270684, 'Cl': 0.6595165134490977, 'Zn': 0.3190330268981954}"
KCl-ZnCl2,3022,----,0.0954-0.9046,----,----,----,----,----,----,2.8079,0.0005627,----,----,----,,,,,,----,----,----,,,----,----,----,,,,,----,----,"{'K': 0.032844453625284036, 'Cl': 0.6557185154582387, 'Zn': 0.3114370309164773}"
KCl-ZnCl2,3023,----,0.141-0.859,----,----,----,----,----,----,,,----,----,----,0.001072,56637.66,,,,----,----,----,,,----,----,----,,,,,----,----,"{'K': 0.04931794333683105, 'Cl': 0.6502273522210563, 'Zn': 0.30045470444211264}"
KCl-ZnCl2,3024,----,0.163-0.837,----,----,----,----,----,----,2.8246,0.0006364,----,----,----,,,,,,----,----,----,,,----,----,----,,,,,----,----,"{'K': 0.05745505816002821, 'Cl': 0.647514980613324, 'Zn': 0.2950299612266479}"
KCl-ZnCl2,3025,----,0.2-0.8,----,----,----,----,----,----,,,----,----,----,0.002558,48379.15,,,,----,----,----,,,----,----,----,,,,,----,----,"{'K': 0.07142857142857142, 'Cl': 0.6428571428571428, 'Zn': 0.2857142857142857}"
KCl-ZnCl2,3026,----,0.211-0.789,----,----,----,----,----,----,,,----,----,----,0.002066,49127.68,,,,----,----,----,,,----,----,----,,,,,----,----,"{'K': 0.07565435640014341, 'Cl': 0.6414485478666189, 'Zn': 0.28289709573323774}"
KCl-ZnCl2,3027,----,0.266-0.734,----,----,----,----,----,----,,,----,----,----,0.002451,45860.75,,,,----,----,----,,,----,----,----,,,,,----,----,"{'K': 0.09729334308705194, 'Cl': 0.634235552304316, 'Zn': 0.26847110460863205}"
KCl-ZnCl2,3028,----,0.276-0.724,----,----,----,----,----,----,2.7976,0.0006989,----,----,----,,,,,,----,----,----,,,----,----,----,,,,,----,----,"{'K': 0.1013215859030837, 'Cl': 0.632892804698972, 'Zn': 0.26578560939794416}"
KCl-ZnCl2,3029,----,0.311-0.689,----,----,----,----,----,----,,,----,----,----,0.002465,43861.19,,,,----,----,----,,,----,----,----,,,,,----,----,"{'K': 0.11565637783562664, 'Cl': 0.6281145407214578, 'Zn': 0.2562290814429156}"
KCl-ZnCl2,3030,----,0.348-0.652,----,----,----,----,----,----,2.761,0.0007169,----,----,----,,,,,,----,----,----,,,----,----,----,,,,,----,----,"{'K': 0.13122171945701355, 'Cl': 0.6229260935143288, 'Zn': 0.2458521870286576}"
KCl-ZnCl2,3031,----,0.422-0.578,----,----,----,----,----,----,2.7097,0.0007239,----,----,----,,,,,,----,----,----,,,----,----,----,,,,,----,----,"{'K': 0.16369278510473234, 'Cl': 0.6121024049650892, 'Zn': 0.22420480993017844}"
KCl-ZnCl2,3032,----,0.434-0.566,----,----,----,----,----,----,,,----,----,----,0.003531,40260.8,,,,----,----,----,,,----,----,----,,,,,----,----,"{'K': 0.16913484021823852, 'Cl': 0.6102883865939205, 'Zn': 0.220576773187841}"
KCl-ZnCl2,3033,----,0.461-0.539,----,----,----,----,----,----,2.6727,0.0007197,----,----,----,,,,,,----,----,----,,,----,----,----,,,,,----,----,"{'K': 0.18156754627806224, 'Cl': 0.6061441512406459, 'Zn': 0.21228830248129185}"
KCl-ZnCl2,3034,----,0.519-0.481,----,----,----,----,----,----,,,----,----,----,0.03849,27463.4,,,,----,----,----,,,----,----,----,,,,,----,----,"{'K': 0.20918984280532046, 'Cl': 0.5969367190648932, 'Zn': 0.19387343812978639}"
KCl-ZnCl2,3035,----,0.526-0.474,----,----,----,----,----,----,2.6084,0.0006982,----,----,----,,,,,,----,----,----,,,----,----,----,,,,,----,----,"{'K': 0.2126111560226354, 'Cl': 0.5957962813257881, 'Zn': 0.19159256265157637}"
KCl-ZnCl2,3036,----,0.605-0.395,----,----,----,----,----,----,,,----,----,----,0.06994,24206.52,,,,----,----,----,,,----,----,----,,,,,----,----,"{'K': 0.25260960334029225, 'Cl': 0.5824634655532359, 'Zn': 0.16492693110647183}"
KCl-ZnCl2,3037,----,0.616-0.384,----,----,----,----,----,----,2.5092,0.00066,----,----,----,,,,,,----,----,----,,,----,----,----,,,,,----,----,"{'K': 0.25838926174496646, 'Cl': 0.5805369127516778, 'Zn': 0.16107382550335572}"
KCl-ZnCl2,3038,----,0.704-0.295,----,----,----,----,----,----,,,----,----,----,0.03306,25529.1,,,,----,----,----,,,----,----,----,,,,,----,----,"{'K': 0.307021369385085, 'Cl': 0.5643262102049716, 'Zn': 0.1286524204099433}"
KCl-ZnCl2,3039,----,0.72-0.28,----,----,----,----,----,----,2.436,0.0006403,----,----,----,,,,,,----,----,----,,,----,----,----,,,,,----,----,"{'K': 0.31578947368421045, 'Cl': 0.5614035087719298, 'Zn': 0.12280701754385964}"
KCl-ZnCl2,3040,----,0.753-0.247,----,----,----,----,----,----,,,----,----,----,0.04744,28506.07,,,,----,----,----,,,----,----,----,,,,,----,----,"{'K': 0.33511348464619495, 'Cl': 0.5549621717846017, 'Zn': 0.10992434356920339}"
KCl-ZnCl2,3041,----,0.807-0.193,----,----,----,----,----,----,2.356,0.0006325,----,----,----,,,,,,----,----,----,,,----,----,----,,,,,----,----,"{'K': 0.36798905608755134, 'Cl': 0.5440036479708162, 'Zn': 0.08800729594163247}"
KCl-ZnCl2,3042,----,0.851-0.149,----,----,----,----,----,----,2.3,0.0006157,----,----,----,,,,,,----,----,----,,,----,----,----,,,,,----,----,"{'K': 0.3959981386691484, 'Cl': 0.5346672871102839, 'Zn': 0.0693345742205677}"
KCl-ZnCl2,3043,----,0.855-0.145,----,----,----,----,----,----,,,----,----,----,0.09889,21062.19,,,,----,----,----,,,----,----,----,,,,,----,----,"{'K': 0.3986013986013986, 'Cl': 0.5337995337995338, 'Zn': 0.0675990675990676}"
KCl-ZnCl2,3044,----,1.0-0.0,----,----,----,----,----,----,2.164,0.0006023,----,----,----,0.06985,25282.24,,,,----,----,----,,,----,----,----,,,,,----,----,"{'K': 0.5, 'Cl': 0.5, 'Zn': 0.0}"
KCl-ZnSO4,3045,----,0.2474-0.7526,----,----,----,----,----,----,3.2021,0.0006721,----,----,----,,,,,,----,----,----,,,----,----,----,,,,,----,----,"{'K': 0.04937729522593006, 'Cl': 0.04937729522593006, 'Zn': 0.1502075682580233, 'S': 0.1502075682580233, 'O': 0.6008302730320932}"
KCl-ZnSO4,3046,----,0.2829-0.7171,----,----,----,----,----,----,2.976,0.000484,----,----,----,,,,,,----,----,----,,,----,----,----,,,,,----,----,"{'K': 0.058109440473256106, 'Cl': 0.058109440473256106, 'Zn': 0.1472968531755813, 'S': 0.1472968531755813, 'O': 0.5891874127023252}"
KCl-ZnSO4,3047,----,0.3073-0.6927,----,----,----,----,----,----,3.0969,0.0006918,----,----,----,,,,,,----,----,----,,,----,----,----,,,,,----,----,"{'K': 0.06441267711914145, 'Cl': 0.06441267711914145, 'Zn': 0.14519577429361952, 'S': 0.14519577429361952, 'O': 0.5807830971744781}"
KCl-ZnSO4,3048,----,0.3172-0.6828,----,----,----,----,----,----,3.0614,0.000672,----,----,----,,,,,,----,----,----,,,----,----,----,,,,,----,----,"{'K': 0.06704430165708489, 'Cl': 0.06704430165708489, 'Zn': 0.14431856611430505, 'S': 0.14431856611430505, 'O': 0.5772742644572202}"
KCl-ZnSO4,3049,----,0.3323-0.6677,----,----,----,----,----,----,2.9978,0.000604,----,----,----,,,,,,----,----,----,,,----,----,----,,,,,----,----,"{'K': 0.07114412948531301, 'Cl': 0.07114412948531301, 'Zn': 0.142951956838229, 'S': 0.142951956838229, 'O': 0.571807827352916}"
KCl-ZnSO4,3050,----,0.35-0.65,----,----,----,----,----,----,3.1085,0.0007599,----,----,----,,,,,,----,----,----,,,----,----,----,,,,,----,----,"{'K': 0.07608695652173914, 'Cl': 0.07608695652173914, 'Zn': 0.14130434782608697, 'S': 0.14130434782608697, 'O': 0.5652173913043479}"
KCl-ZnSO4,3051,----,0.4015-0.5985,----,----,----,----,----,----,2.9054,0.0006518,----,----,----,,,,,,----,----,----,,,----,----,----,,,,,----,----,"{'K': 0.09137460172963131, 'Cl': 0.09137460172963131, 'Zn': 0.1362084660901229, 'S': 0.1362084660901229, 'O': 0.5448338643604916}"
KCl-ZnSO4,3052,----,0.45-0.55,----,----,----,----,----,----,2.8491,0.0006881,----,----,----,,,,,,----,----,----,,,----,----,----,,,,,----,----,"{'K': 0.10714285714285714, 'Cl': 0.10714285714285714, 'Zn': 0.13095238095238096, 'S': 0.13095238095238096, 'O': 0.5238095238095238}"
KCl-ZnSO4,3053,----,0.4906-0.5094,----,----,----,----,----,----,2.7707,0.000664,----,----,----,,,,,,----,----,----,,,----,----,----,,,,,----,----,"{'K': 0.12150782643154351, 'Cl': 0.12150782643154351, 'Zn': 0.12616405785615217, 'S': 0.12616405785615217, 'O': 0.5046562314246087}"
KCl-ZnSO4,3054,----,0.5461-0.4539,----,----,----,----,----,----,2.6747,0.000644,----,----,----,,,,,,----,----,----,,,----,----,----,,,,,----,----,"{'K': 0.14312296886466086, 'Cl': 0.14312296886466086, 'Zn': 0.11895901037844638, 'S': 0.11895901037844638, 'O': 0.4758360415137855}"
KCl-ZnSO4,3055,----,0.5641-0.4359,----,----,----,----,----,----,2.7105,0.0007121,----,----,----,,,,,,----,----,----,,,----,----,----,,,,,----,----,"{'K': 0.15068383374292124, 'Cl': 0.15068383374292124, 'Zn': 0.1164387220856929, 'S': 0.1164387220856929, 'O': 0.4657548883427716}"
KCl-ZnSO4,3056,----,0.5718-0.4282,----,----,----,----,----,----,2.6616,0.0006521,----,----,----,,,,,,----,----,----,,,----,----,----,,,,,----,----,"{'K': 0.1540077569489334, 'Cl': 0.1540077569489334, 'Zn': 0.11533074768368887, 'S': 0.11533074768368887, 'O': 0.46132299073475547}"
KCl-ZnSO4,3057,----,0.5811-0.4189,----,----,----,----,----,----,2.6606,0.0006721,----,----,----,,,,,,----,----,----,,,----,----,----,,,,,----,----,"{'K': 0.1580966372837088, 'Cl': 0.1580966372837088, 'Zn': 0.11396778757209708, 'S': 0.11396778757209708, 'O': 0.4558711502883883}"
KClO4-KNO3,3058,----,0.0-1.0,----,----,----,----,----,----,2.313,0.000735,----,----,----,0.07088,18893.59,,,,----,----,----,,,----,----,----,,,,,----,----,"{'K': 0.2, 'Cl': 0.0, 'O': 0.6, 'N': 0.2}"
KClO4-KNO3,3059,----,0.05-0.95,----,----,----,----,----,----,2.273,0.00067,----,----,----,0.07079,18939.61,,,,----,----,----,,,----,----,----,,,,,----,----,"{'K': 0.19801980198019803, 'Cl': 0.009900990099009901, 'O': 0.6039603960396039, 'N': 0.18811881188118812}"
KClO4-KNO3,3060,----,0.15-0.85,----,----,----,----,----,----,2.34,0.00075,----,----,----,0.07263,19034.17,,,,----,----,----,,,----,----,----,,,,,----,----,"{'K': 0.19417475728155342, 'Cl': 0.02912621359223301, 'O': 0.6116504854368933, 'N': 0.1650485436893204}"
KClO4-KNO3,3061,----,0.3-0.7,----,----,----,----,----,----,2.334,0.00073,----,----,----,0.07096,19277.27,,,,----,----,----,,,----,----,----,,,,,----,----,"{'K': 0.18867924528301888, 'Cl': 0.05660377358490566, 'O': 0.6226415094339622, 'N': 0.1320754716981132}"
KClO4-LiClO4,3062,----,0.0-1.0,----,----,----,----,----,----,2.3801,0.0006826,----,----,----,,,,,,----,----,----,,,----,----,----,,,,,----,----,"{'K': 0.0, 'Cl': 0.16666666666666666, 'O': 0.6666666666666666, 'Li': 0.16666666666666666}"
KClO4-LiClO4,3063,----,0.05-0.95,----,----,----,----,----,----,2.3743,0.0006745,----,----,----,,,,,,----,----,----,,,----,----,----,,,,,----,----,"{'K': 0.008333333333333333, 'Cl': 0.16666666666666666, 'O': 0.6666666666666666, 'Li': 0.15833333333333333}"
KClO4-LiClO4,3064,----,0.15-0.85,----,----,----,----,----,----,2.4236,0.0007476,----,----,----,,,,,,----,----,----,,,----,----,----,,,,,----,----,"{'K': 0.024999999999999998, 'Cl': 0.16666666666666666, 'O': 0.6666666666666666, 'Li': 0.14166666666666666}"
KClO4-LiClO4,3065,----,0.25-0.75,----,----,----,----,----,----,2.451,0.0007817,----,----,----,,,,,,----,----,----,,,----,----,----,,,,,----,----,"{'K': 0.041666666666666664, 'Cl': 0.16666666666666666, 'O': 0.6666666666666666, 'Li': 0.125}"
KClO4-LiClO4,3066,----,0.35-0.65,----,----,----,----,----,----,2.4913,0.0008387,----,----,----,,,,,,----,----,----,,,----,----,----,,,,,----,----,"{'K': 0.05833333333333333, 'Cl': 0.16666666666666666, 'O': 0.6666666666666666, 'Li': 0.10833333333333334}"
KClO4-LiNO3,3067,----,0.0-1.0,----,----,----,----,----,----,1.9892,0.0004137,----,----,----,0.0807,18861.79,,,,----,----,----,,,----,----,----,,,,,----,----,"{'K': 0.0, 'Cl': 0.0, 'O': 0.6, 'Li': 0.2, 'N': 0.2}"
KClO4-LiNO3,3068,----,0.05-0.95,----,----,----,----,----,----,2.1467,0.0006308,----,----,----,,,,,,----,----,----,,,----,----,----,,,,,----,----,"{'K': 0.009900990099009901, 'Cl': 0.009900990099009901, 'O': 0.6039603960396039, 'Li': 0.18811881188118812, 'N': 0.18811881188118812}"
KClO4-LiNO3,3069,----,0.14-0.86,----,----,----,----,----,----,2.1287,0.0005641,----,----,----,0.08076,18999.86,,,,----,----,----,,,----,----,----,,,,,----,----,"{'K': 0.027237354085603113, 'Cl': 0.027237354085603113, 'O': 0.6108949416342412, 'Li': 0.16731517509727625, 'N': 0.16731517509727625}"
KClO4-LiNO3,3070,----,0.25-0.75,----,----,----,----,----,----,2.2076,0.0006384,----,----,----,0.07949,19250.91,,,,----,----,----,,,----,----,----,,,,,----,----,"{'K': 0.047619047619047616, 'Cl': 0.047619047619047616, 'O': 0.6190476190476191, 'Li': 0.14285714285714285, 'N': 0.14285714285714285}"
KClO4-LiNO3,3071,----,0.45-0.55,----,----,----,----,----,----,2.3113,0.0007002,----,----,----,0.07425,19874.33,,,,----,----,----,,,----,----,----,,,,,----,----,"{'K': 0.08256880733944955, 'Cl': 0.08256880733944955, 'O': 0.6330275229357798, 'Li': 0.10091743119266056, 'N': 0.10091743119266056}"
KClO4-LiNO3,3072,----,0.6-0.4,----,----,----,----,----,----,,,----,----,----,0.07318,20104.46,,,,----,----,----,,,----,----,----,,,,,----,----,"{'K': 0.10714285714285715, 'Cl': 0.10714285714285715, 'O': 0.6428571428571429, 'Li': 0.07142857142857144, 'N': 0.07142857142857144}"
KClO4-NaNO3,3073,----,0.0-1.0,----,----,----,----,----,----,2.3206,0.0007151,----,----,----,0.09139,16891.09,,,,----,----,----,,,----,----,----,,,,,----,----,"{'K': 0.0, 'Cl': 0.0, 'O': 0.6, 'Na': 0.2, 'N': 0.2}"
KClO4-NaNO3,3074,----,0.1-0.9,----,----,----,----,----,----,2.3093,0.0006719,----,----,----,0.09615,17037.53,,,,----,----,----,,,----,----,----,,,,,----,----,"{'K': 0.0196078431372549, 'Cl': 0.0196078431372549, 'O': 0.6078431372549019, 'Na': 0.1764705882352941, 'N': 0.1764705882352941}"
KClO4-NaNO3,3075,----,0.22-0.78,----,----,----,----,----,----,2.3322,0.000672,----,----,----,0.09095,17723.72,,,,----,----,----,,,----,----,----,,,,,----,----,"{'K': 0.0421455938697318, 'Cl': 0.0421455938697318, 'O': 0.6168582375478927, 'Na': 0.14942528735632185, 'N': 0.14942528735632185}"
KClO4-NaNO3,3076,----,0.4-0.6,----,----,----,----,----,----,2.3974,0.0007478,----,----,----,0.08346,18627.48,,,,----,----,----,,,----,----,----,,,,,----,----,"{'K': 0.07407407407407407, 'Cl': 0.07407407407407407, 'O': 0.6296296296296295, 'Na': 0.1111111111111111, 'N': 0.1111111111111111}"
KClO4-NaNO3,3077,----,0.5-0.5,----,----,----,----,----,----,,,----,----,----,0.07757,19225.8,,,,----,----,----,,,----,----,----,,,,,----,----,"{'K': 0.09090909090909091, 'Cl': 0.09090909090909091, 'O': 0.6363636363636364, 'Na': 0.09090909090909091, 'N': 0.09090909090909091}"
KF,3078,----,Pure Salt,----,----,----,----,----,----,2.6464,0.0006515,----,----,----,0.1068,23778.99,,,,----,----,----,,,----,----,----,,,,,----,----,"{'K': 0.5, 'F': 0.5}"
KF-K2ZrF6,3079,----,0.0-1.0,----,----,----,----,----,----,3.098,0.0007119,----,----,----,,,,,,----,----,----,,,----,----,----,,,,,----,----,"{'K': 0.2222222222222222, 'F': 0.6666666666666666, 'Zr': 0.1111111111111111}"
KF-K2ZrF6,3080,----,0.1-0.9,----,----,----,----,----,----,3.182,0.000804,----,----,----,,,,,,----,----,----,,,----,----,----,,,,,----,----,"{'K': 0.2289156626506024, 'F': 0.6626506024096385, 'Zr': 0.10843373493975902}"
KF-K2ZrF6,3081,----,0.2-0.8,----,----,----,----,----,----,3.041,0.000704,----,----,----,,,,,,----,----,----,,,----,----,----,,,,,----,----,"{'K': 0.23684210526315785, 'F': 0.6578947368421053, 'Zr': 0.10526315789473682}"
KF-K2ZrF6,3082,----,0.3-0.7,----,----,----,----,----,----,3.16,0.0008042,----,----,----,,,,,,----,----,----,,,----,----,----,,,,,----,----,"{'K': 0.24637681159420294, 'F': 0.6521739130434783, 'Zr': 0.10144927536231886}"
KF-K2ZrF6,3083,----,0.4-0.6,----,----,----,----,----,----,3.064,0.0007504,----,----,----,,,,,,----,----,----,,,----,----,----,,,,,----,----,"{'K': 0.2580645161290323, 'F': 0.6451612903225806, 'Zr': 0.09677419354838711}"
KF-K2ZrF6,3084,----,0.5-0.5,----,----,----,----,----,----,3.489,0.001102,----,----,----,,,,,,----,----,----,,,----,----,----,,,,,----,----,"{'K': 0.2727272727272727, 'F': 0.6363636363636364, 'Zr': 0.09090909090909091}"
KF-K2ZrF6,3085,----,0.6-0.4,----,----,----,----,----,----,3.29,0.000953,----,----,----,,,,,,----,----,----,,,----,----,----,,,,,----,----,"{'K': 0.29166666666666663, 'F': 0.625, 'Zr': 0.08333333333333333}"
KF-K2ZrF6,3086,----,0.7-0.3,----,----,----,----,----,----,3.201,0.000904,----,----,----,,,,,,----,----,----,,,----,----,----,,,,,----,----,"{'K': 0.3170731707317073, 'F': 0.6097560975609757, 'Zr': 0.07317073170731708}"
KF-K2ZrF6,3087,----,0.8-0.2,----,----,----,----,----,----,3.158,0.0009045,----,----,----,,,,,,----,----,----,,,----,----,----,,,,,----,----,"{'K': 0.35294117647058826, 'F': 0.588235294117647, 'Zr': 0.058823529411764705}"
KF-K2ZrF6,3088,----,0.9-0.1,----,----,----,----,----,----,3.064,0.000902,----,----,----,,,,,,----,----,----,,,----,----,----,,,,,----,----,"{'K': 0.40740740740740744, 'F': 0.5555555555555555, 'Zr': 0.037037037037037035}"
KF-K2ZrF6,3089,----,1.0-0.0,----,----,----,----,----,----,2.849,0.0008507,----,----,----,,,,,,----,----,----,,,----,----,----,,,,,----,----,"{'K': 0.5, 'F': 0.5, 'Zr': 0.0}"
KF-KI,3090,----,0.0-1.0,----,----,----,----,----,----,3.3927,0.0009782,----,----,----,,,,,,----,----,----,,,----,----,----,,,,,----,----,"{'K': 0.5, 'F': 0.0, 'I': 0.5}"
KF-KI,3091,----,0.12-0.88,----,----,----,----,----,----,3.3108,0.000933,----,----,----,,,,,,----,----,----,,,----,----,----,,,,,----,----,"{'K': 0.5, 'F': 0.06, 'I': 0.44}"
KF-KI,3092,----,0.25-0.75,----,----,----,----,----,----,3.2247,0.0008905,----,----,----,,,,,,----,----,----,,,----,----,----,,,,,----,----,"{'K': 0.5, 'F': 0.125, 'I': 0.375}"
KF-KI,3093,----,0.37-0.63,----,----,----,----,----,----,3.1716,0.0008729,----,----,----,,,,,,----,----,----,,,----,----,----,,,,,----,----,"{'K': 0.5, 'F': 0.185, 'I': 0.315}"
KF-KI,3094,----,0.5-0.5,----,----,----,----,----,----,3.0887,0.0008359,----,----,----,,,,,,----,----,----,,,----,----,----,,,,,----,----,"{'K': 0.5, 'F': 0.25, 'I': 0.25}"
KF-KI,3095,----,0.63-0.37,----,----,----,----,----,----,3.0044,0.0008001,----,----,----,,,,,,----,----,----,,,----,----,----,,,,,----,----,"{'K': 0.5, 'F': 0.315, 'I': 0.185}"
KF-KI,3096,----,0.75-0.25,----,----,----,----,----,----,2.9281,0.0007754,----,----,----,,,,,,----,----,----,,,----,----,----,,,,,----,----,"{'K': 0.5, 'F': 0.375, 'I': 0.125}"
KF-KI,3097,----,0.88-0.12,----,----,----,----,----,----,2.8122,0.0007262,----,----,----,,,,,,----,----,----,,,----,----,----,,,,,----,----,"{'K': 0.5, 'F': 0.44, 'I': 0.06}"
KF-KI,3098,----,1.0-0.0,----,----,----,----,----,----,2.6806,0.000675,----,----,----,,,,,,----,----,----,,,----,----,----,,,,,----,----,"{'K': 0.5, 'F': 0.5, 'I': 0.0}"
KF-KPO3,3099,----,0.2-0.8,----,----,----,----,----,----,,,----,----,----,,,,,,----,----,----,,,----,----,----,,,,,----,----,"{'K': 0.22727272727272727, 'F': 0.045454545454545456, 'P': 0.18181818181818182, 'O': 0.5454545454545455}"
KF-LaF3,3100,----,0.6-0.4,----,----,----,----,----,----,4.09,0.000803,----,----,----,,,,,,----,----,----,,,----,----,----,,,,,----,----,"{'K': 0.21428571428571425, 'F': 0.6428571428571429, 'La': 0.14285714285714285}"
