Repository: tanoret/MoltenSaltPropnet

# MoltenSaltPropnet
Physics-informed deep-learning toolkit for predicting **thermophysical properties of molten-salt mixtures** from chemical composition and temperature.

---

## Data Pipeline

1. **Source** – Raw NIST SALTDBLEAN CSVs (`density-csv.csv`, `viscosity-csv.csv`, …).  
2. **Pre-processing** – `data_processor.ipynb` cleans columns, harmonizes units, expands polynomial coefficients, and outputs `saltdblean_processed.csv`.  
3. **Loading** – `SALTDBLEANProcessor.from_csv(...)` handles:  
   * NaN imputation / type coercion  
   * Composition normalization  
   * Train/validation/test splits with reproducible seeds  
4.

File: data/saltdblean_janz_processed.csv (part 19 of 28)
MgF2,15,62.3018,Pure Salt,1534.2,2,Kojima 1968 [83],2512,----,Ruff 1928 [123],3.24,0.000524,1650-2100,3,Kirshenbaum 1960 [80],0.187,32100.0,,,,1514.7-1853.2,3,Takeda 2015 [135],0.867,-0.000141,1536-2400,20,Gheribi 2014 [58],,,,,----,----,"{'Mg': 0.3333333333333333, 'F': 0.6666666666666666}"
NaCl,16,58.4428,Pure Salt,1073.8,1,Dawson 1963 [44],1715,----,Ruff 1921 [124],2.14,0.000543,1076.2-1303.2,1,Van Artsdalen 1955 [144],0.0893,22000.0,,,,1083.2-1203.2,1,Torklep 1979 [142],0.712,-0.00018,1170-1441,8,Nagasaka 1992 [102],77.7638,-0.0075312,,,10,Barin 1977 [8],"{'Na': 0.5, 'Cl': 0.5}"
NaF,17,41.9882,Pure Salt,1268,2,Cantor 1961 [30],1978,----,Ruff 1922 [125],2.76,0.000636,1273-1373,1,Paucirova 1970 [111],0.12,26500.0,,,,1273-1373,1,Brockner 1979 [27],1.26,-0.00028,1268.15-1800,20,Gheribi 2014 [58],72.989,,,,5,Obrien 1957 [106],"{'Na': 0.5, 'F': 0.5}"
NdCl3,18,250.599,Pure Salt,1031,2,Druding 1961 [49],1897,10,Glushko 1972 [61],4.26,0.00093,1082-1272,3,Cho 1972 [38],0.0851,36900.0,,,,1030-1237,3,Hayashi 1997 [63],,,----,----,----,,,,,----,----,"{'Nd': 0.25, 'Cl': 0.75}"
KF-LaF3,3101,----,0.7-0.3,----,----,----,----,----,----,3.738,0.0007682,----,----,----,,,,,,----,----,----,,,----,----,----,,,,,----,----,"{'K': 0.2692307692307693, 'F': 0.6153846153846154, 'La': 0.11538461538461539}"
KF-LaF3,3102,----,0.78-0.22,----,----,----,----,----,----,3.454,0.0007537,----,----,----,,,,,,----,----,----,,,----,----,----,,,,,----,----,"{'K': 0.319672131147541, 'F': 0.5901639344262295, 'La': 0.09016393442622951}"
KF-LaF3,3103,----,0.8-0.2,----,----,----,----,----,----,3.386,0.0007555,----,----,----,,,,,,----,----,----,,,----,----,----,,,,,----,----,"{'K': 0.3333333333333333, 'F': 0.5833333333333333, 'La': 0.08333333333333333}"
KF-LaF3,3104,----,0.9-0.1,----,----,----,----,----,----,2.983,0.0006947,----,----,----,,,,,,----,----,----,,,----,----,----,,,,,----,----,"{'K': 0.40909090909090906, 'F': 0.5454545454545455, 'La': 0.045454545454545456}"
KF-LaF3,3105,----,1.0-0.0,----,----,----,----,----,----,2.555,0.0006241,----,----,----,,,,,,----,----,----,,,----,----,----,,,,,----,----,"{'K': 0.5, 'F': 0.5, 'La': 0.0}"
KF-Li2CO3,3106,----,0.1-0.9,----,----,----,----,----,----,2.164,0.000299,----,----,----,,,,,,----,----,----,,,----,----,----,,,,,----,----,"{'K': 0.017857142857142856, 'F': 0.017857142857142856, 'Li': 0.3214285714285714, 'C': 0.1607142857142857, 'O': 0.48214285714285715}"
KF-Li2CO3,3107,----,0.3-0.7,----,----,----,----,----,----,2.221,0.000344,----,----,----,,,,,,----,----,----,,,----,----,----,,,,,----,----,"{'K': 0.0625, 'F': 0.0625, 'Li': 0.2916666666666667, 'C': 0.14583333333333334, 'O': 0.43749999999999994}"
KF-Li2CO3,3108,----,0.4-0.6,----,----,----,----,----,----,2.266,0.000371,----,----,----,,,,,,----,----,----,,,----,----,----,,,,,----,----,"{'K': 0.09090909090909093, 'F': 0.09090909090909093, 'Li': 0.27272727272727276, 'C': 0.13636363636363638, 'O': 0.4090909090909091}"
KF-Li2CO3,3109,----,0.5-0.5,----,----,----,----,----,----,2.387,0.000473,----,----,----,,,,,,----,----,----,,,----,----,----,,,,,----,----,"{'K': 0.125, 'F': 0.125, 'Li': 0.25, 'C': 0.125, 'O': 0.375}"
KF-Li2CO3,3110,----,0.6-0.4,----,----,----,----,----,----,2.432,0.000502,----,----,----,,,,,,----,----,----,,,----,----,----,,,,,----,----,"{'K': 0.16666666666666666, 'F': 0.16666666666666666, 'Li': 0.22222222222222224, 'C': 0.11111111111111112, 'O': 0.33333333333333337}"
KF-Li2CO3,3111,----,0.9-0.1,----,----,----,----,----,----,2.524,0.000561,----,----,----,,,,,,----,----,----,,,----,----,----,,,,,----,----,"{'K': 0.375, 'F': 0.375, 'Li': 0.08333333333333334, 'C': 0.04166666666666667, 'O': 0.12500000000000003}"
KF-Li2CO3,3112,----,1.0-0.0,----,----,----,----,----,----,2.664,0.000669,----,----,----,,,,,,----,----,----,,,----,----,----,,,,,----,----,"{'K': 0.5, 'F': 0.5, 'Li': 0.0, 'C': 0.0, 'O': 0.0}"
KF-LiF,3113,----,0.0-1.0,----,----,----,----,----,----,2.074,0.0003321,----,----,----,,,,,,----,----,----,,,----,----,----,,,,,----,----,"{'K': 0.0, 'F': 0.5, 'Li': 0.5}"
KF-LiF,3114,----,0.15-0.85,----,----,----,----,----,----,2.278,0.0004663,----,----,----,,,,,,----,----,----,,,----,----,----,,,,,----,----,"{'K': 0.075, 'F': 0.5, 'Li': 0.425}"
KF-LiF,3115,----,0.3-0.7,----,----,----,----,----,----,2.273,0.0004927,----,----,----,,,,,,----,----,----,,,----,----,----,,,,,----,----,"{'K': 0.15, 'F': 0.5, 'Li': 0.35}"
KF-LiF,3116,----,0.5-0.5,----,----,----,----,----,----,2.407,0.0005362,----,----,----,,,,,,----,----,----,,,----,----,----,,,,,----,----,"{'K': 0.25, 'F': 0.5, 'Li': 0.25}"
KF-LiF,3117,----,0.65-0.35,----,----,----,----,----,----,2.484,0.0005872,----,----,----,,,,,,----,----,----,,,----,----,----,,,,,----,----,"{'K': 0.325, 'F': 0.5, 'Li': 0.175}"
KF-LiF,3118,----,0.8-0.2,----,----,----,----,----,----,2.483,0.000568,----,----,----,,,,,,----,----,----,,,----,----,----,,,,,----,----,"{'K': 0.4, 'F': 0.5, 'Li': 0.1}"
KF-LiF,3119,----,1.0-0.0,----,----,----,----,----,----,2.555,0.0006241,----,----,----,,,,,,----,----,----,,,----,----,----,,,,,----,----,"{'K': 0.5, 'F': 0.5, 'Li': 0.0}"
KF-Na3AlF6,3120,----,0.0-1.0,----,----,----,----,----,----,2.115,0.000982,----,----,----,,,,,,----,----,----,,,----,----,----,,,,,----,----,"{'K': 0.0, 'F': 0.6, 'Na': 0.3, 'Al': 0.1}"
KF-Na3AlF6,3121,----,0.034-0.966,----,----,----,----,----,----,3.370551,0.00098791,----,----,----,,,,,,----,----,----,,,----,----,----,,,,,----,----,"{'K': 0.003495065789473685, 'F': 0.5993009868421053, 'Na': 0.2979029605263158, 'Al': 0.09930098684210528}"
KF-Na3AlF6,3122,----,0.101-0.899,----,----,----,----,----,----,3.34193,0.00096886,----,----,----,,,,,,----,----,----,,,----,----,----,,,,,----,----,"{'K': 0.010987815491731941, 'F': 0.5978024369016536, 'Na': 0.29340731070496084, 'Al': 0.0978024369016536}"
KF-Na3AlF6,3123,----,0.161-0.839,----,----,----,----,----,----,3.330499,0.00096799,----,----,----,,,,,,----,----,----,,,----,----,----,,,,,----,----,"{'K': 0.018480257116620755, 'F': 0.5963039485766758, 'Na': 0.28891184573002754, 'Al': 0.09630394857667585}"
KF-Na3AlF6,3124,----,0.239-0.761,----,----,----,----,----,----,3.321357,0.00096596,----,----,----,,,,,,----,----,----,,,----,----,----,,,,,----,----,"{'K': 0.029549950544015827, 'F': 0.5940900098911969, 'Na': 0.28227002967359055, 'Al': 0.09409000989119684}"
KF-Na3AlF6,3125,----,0.351-0.649,----,----,----,----,----,----,3.279155,0.00094556,----,----,----,,,,,,----,----,----,,,----,----,----,,,,,----,----,"{'K': 0.04880422691879866, 'F': 0.5902391546162402, 'Na': 0.2707174638487208, 'Al': 0.09023915461624027}"
KF-Na3AlF6,3126,----,0.458-0.542,----,----,----,----,----,----,3.258434,0.00094318,----,----,----,,,,,,----,----,----,,,----,----,----,,,,,----,----,"{'K': 0.07228535353535354, 'F': 0.5855429292929293, 'Na': 0.2566287878787879, 'Al': 0.0855429292929293}"
KF-Na3AlF6,3127,----,0.547-0.453,----,----,----,----,----,----,3.224554,0.00093157,----,----,----,,,,,,----,----,----,,,----,----,----,,,,,----,----,"{'K': 0.09726173541963015, 'F': 0.5805476529160739, 'Na': 0.2416429587482219, 'Al': 0.08054765291607396}"
KF-NaF,3128,----,0.0-1.0,----,----,----,----,----,----,2.682,0.0006151,----,----,----,,,,,,----,----,----,,,----,----,----,,,,,----,----,"{'K': 0.0, 'F': 0.5, 'Na': 0.5}"
KF-NaF,3129,----,0.2-0.8,----,----,----,----,----,----,2.601,0.0005878,----,----,----,,,,,,----,----,----,,,----,----,----,,,,,----,----,"{'K': 0.1, 'F': 0.5, 'Na': 0.4}"
KF-NaF,3130,----,0.4-0.6,----,----,----,----,----,----,2.53,0.0005641,----,----,----,,,,,,----,----,----,,,----,----,----,,,,,----,----,"{'K': 0.2, 'F': 0.5, 'Na': 0.3}"
KF-NaF,3131,----,0.6-0.4,----,----,----,----,----,----,2.568,0.0006,----,----,----,,,,,,----,----,----,,,----,----,----,,,,,----,----,"{'K': 0.3, 'F': 0.5, 'Na': 0.2}"
KF-NaF,3132,----,0.75-0.25,----,----,----,----,----,----,2.114,0.0002853,----,----,----,,,,,,----,----,----,,,----,----,----,,,,,----,----,"{'K': 0.375, 'F': 0.5, 'Na': 0.125}"
KF-NaF,3133,----,0.88-0.12,----,----,----,----,----,----,1.867,0.0001011,----,----,----,,,,,,----,----,----,,,----,----,----,,,,,----,----,"{'K': 0.44, 'F': 0.5, 'Na': 0.06}"
KF-NaF,3134,----,1.0-0.0,----,----,----,----,----,----,2.555,0.0006241,----,----,----,,,,,,----,----,----,,,----,----,----,,,,,----,----,"{'K': 0.5, 'F': 0.5, 'Na': 0.0}"
KF-SmF3,3135,----,0.5-0.5,----,----,----,----,----,----,4.636,0.0006493,----,----,----,,,,,,----,----,----,,,----,----,----,,,,,----,----,"{'K': 0.16666666666666666, 'F': 0.6666666666666666, 'Sm': 0.16666666666666666}"
KF-SmF3,3136,----,0.6-0.4,----,----,----,----,----,----,4.414,0.0008576,----,----,----,,,,,,----,----,----,,,----,----,----,,,,,----,----,"{'K': 0.21428571428571425, 'F': 0.6428571428571429, 'Sm': 0.14285714285714285}"
KF-SmF3,3137,----,0.7-0.3,----,----,----,----,----,----,4.024,0.0008605,----,----,----,,,,,,----,----,----,,,----,----,----,,,,,----,----,"{'K': 0.2692307692307693, 'F': 0.6153846153846154, 'Sm': 0.11538461538461539}"
KF-SmF3,3138,----,0.8-0.2,----,----,----,----,----,----,3.515,0.0007612,----,----,----,,,,,,----,----,----,,,----,----,----,,,,,----,----,"{'K': 0.3333333333333333, 'F': 0.5833333333333333, 'Sm': 0.08333333333333333}"
KF-SmF3,3139,----,0.9-0.1,----,----,----,----,----,----,3.038,0.0006836,----,----,----,,,,,,----,----,----,,,----,----,----,,,,,----,----,"{'K': 0.40909090909090906, 'F': 0.5454545454545455, 'Sm': 0.045454545454545456}"
KF-SmF3,3140,----,1.0-0.0,----,----,----,----,----,----,2.555,0.0006241,----,----,----,,,,,,----,----,----,,,----,----,----,,,,,----,----,"{'K': 0.5, 'F': 0.5, 'Sm': 0.0}"
KF-ThF4,3141,----,0.725-0.275,----,----,----,----,----,----,4.231,0.0008335,----,----,----,,,,,,----,----,----,,,----,----,----,,,,,----,----,"{'K': 0.2566371681415929, 'F': 0.6460176991150443, 'Th': 0.09734513274336283}"
KF-ThF4,3142,----,0.803-0.197,----,----,----,----,----,----,3.963,0.0008779,----,----,----,,,,,,----,----,----,,,----,----,----,,,,,----,----,"{'K': 0.3099189502122732, 'F': 0.6140486298726361, 'Th': 0.0760324199150907}"
KF-ThF4,3143,----,0.863-0.137,----,----,----,----,----,----,3.625,0.0008359,----,----,----,,,,,,----,----,----,,,----,----,----,,,,,----,----,"{'K': 0.3579427623392783, 'F': 0.585234342596433, 'Th': 0.056822895064288684}"
KF-ThF4,3144,----,0.929-0.071,----,----,----,----,----,----,3.385,0.0009768,----,----,----,,,,,,----,----,----,,,----,----,----,,,,,----,----,"{'K': 0.41979213737008586, 'F': 0.5481247175779485, 'Th': 0.032083145051965654}"
KF-ThF4,3145,----,1.0-0.0,----,----,----,----,----,----,2.555,0.0006241,----,----,----,,,,,,----,----,----,,,----,----,----,,,,,----,----,"{'K': 0.5, 'F': 0.5, 'Th': 0.0}"
KF-UF4,3146,----,0.4-0.6,----,----,----,----,----,----,6.174,0.001009,----,----,----,,,,,,----,----,----,,,----,----,----,,,,,----,----,"{'K': 0.10526315789473685, 'F': 0.7368421052631579, 'U': 0.15789473684210525}"
KF-UF4,3147,----,0.5-0.5,----,----,----,----,----,----,5.974,0.001296,----,----,----,,,,,,----,----,----,,,----,----,----,,,,,----,----,"{'K': 0.14285714285714285, 'F': 0.7142857142857143, 'U': 0.14285714285714285}"
KF-UF4,3148,----,0.6-0.4,----,----,----,----,----,----,5.218,0.001106,----,----,----,,,,,,----,----,----,,,----,----,----,,,,,----,----,"{'K': 0.18749999999999997, 'F': 0.6875, 'U': 0.125}"
KF-UF4,3149,----,0.7-0.3,----,----,----,----,----,----,4.618,0.001011,----,----,----,,,,,,----,----,----,,,----,----,----,,,,,----,----,"{'K': 0.24137931034482757, 'F': 0.6551724137931034, 'U': 0.10344827586206896}"
KF-UF4,3150,----,0.8-0.2,----,----,----,----,----,----,3.681,0.0006407,----,----,----,,,,,,----,----,----,,,----,----,----,,,,,----,----,"{'K': 0.3076923076923077, 'F': 0.6153846153846154, 'U': 0.07692307692307693}"
KF-UF4,3151,----,0.925-0.075,----,----,----,----,----,----,3.387,0.0009629,----,----,----,,,,,,----,----,----,,,----,----,----,,,,,----,----,"{'K': 0.4157303370786517, 'F': 0.550561797752809, 'U': 0.033707865168539325}"
KF-UF4,3152,----,1.0-0.0,----,----,----,----,----,----,2.555,0.0006241,----,----,----,,,,,,----,----,----,,,----,----,----,,,,,----,----,"{'K': 0.5, 'F': 0.5, 'U': 0.0}"
KF-YF3,3153,----,0.475-0.525,----,----,----,----,----,----,3.775,0.0006558,----,----,----,,,,,,----,----,----,,,----,----,----,,,,,----,----,"{'K': 0.15573770491803277, 'F': 0.6721311475409837, 'Y': 0.1721311475409836}"
KF-YF3,3154,----,0.57-0.43,----,----,----,----,----,----,3.517,0.0006406,----,----,----,,,,,,----,----,----,,,----,----,----,,,,,----,----,"{'K': 0.1993006993006993, 'F': 0.6503496503496503, 'Y': 0.15034965034965037}"
KF-YF3,3155,----,0.575-0.425,----,----,----,----,----,----,3.551,0.0006772,----,----,----,,,,,,----,----,----,,,----,----,----,,,,,----,----,"{'K': 0.2017543859649123, 'F': 0.6491228070175439, 'Y': 0.14912280701754388}"
KF-YF3,3156,----,0.7-0.3,----,----,----,----,----,----,3.177,0.000611,----,----,----,,,,,,----,----,----,,,----,----,----,,,,,----,----,"{'K': 0.2692307692307693, 'F': 0.6153846153846154, 'Y': 0.11538461538461539}"
KF-YF3,3157,----,0.825-0.175,----,----,----,----,----,----,2.825,0.0005429,----,----,----,,,,,,----,----,----,,,----,----,----,,,,,----,----,"{'K': 0.35106382978723405, 'F': 0.574468085106383, 'Y': 0.07446808510638299}"
KF-YF3,3158,----,0.925-0.075,----,----,----,----,----,----,2.717,0.0006293,----,----,----,,,,,,----,----,----,,,----,----,----,,,,,----,----,"{'K': 0.4302325581395349, 'F': 0.5348837209302325, 'Y': 0.03488372093023256}"
KF-YF3,3159,----,1.0-0.0,----,----,----,----,----,----,2.555,0.0006241,----,----,----,,,,,,----,----,----,,,----,----,----,,,,,----,----,"{'K': 0.5, 'F': 0.5, 'Y': 0.0}"
KHSO4,3160,----,Pure Salt,----,----,----,----,----,----,2.579,0.0008646,----,----,----,,,,,,----,----,----,,,----,----,----,,,,,----,----,"{'K': 0.14285714285714285, 'H': 0.14285714285714285, 'S': 0.14285714285714285, 'O': 0.5714285714285714}"
KI,3161,----,Pure Salt,----,----,----,----,----,----,3.3594,0.0009557,----,----,----,0.1023,20521.27,,,,----,----,----,,,----,----,----,,,,,----,----,"{'K': 0.5, 'I': 0.5}"
KI-LaI3,3162,----,0.0-1.0,----,----,----,----,----,----,5.4581,0.0011109,----,----,----,,,,,,----,----,----,,,----,----,----,,,,,----,----,"{'K': 0.0, 'I': 0.75, 'La': 0.25}"
KI-LaI3,3163,----,0.396-0.604,----,----,----,----,----,----,4.8287,0.0010932,----,----,----,,,,,,----,----,----,,,----,----,----,,,,,----,----,"{'K': 0.1234413965087282, 'I': 0.6882793017456359, 'La': 0.18827930174563592}"
KI-LaI3,3164,----,0.5964-0.4036,----,----,----,----,----,----,4.4004,0.0010295,----,----,----,,,,,,----,----,----,,,----,----,----,,,,,----,----,"{'K': 0.21245369051011684, 'I': 0.6437731547449416, 'La': 0.14377315474494157}"
KI-LaI3,3165,----,0.7984-0.2016,----,----,----,----,----,----,3.8346,0.0008836,----,----,----,,,,,,----,----,----,,,----,----,----,,,,,----,----,"{'K': 0.3322237017310253, 'I': 0.5838881491344874, 'La': 0.08388814913448735}"
KI-LaI3,3166,----,1.0-0.0,----,----,----,----,----,----,3.3027,0.0008999,----,----,----,,,,,,----,----,----,,,----,----,----,,,,,----,----,"{'K': 0.5, 'I': 0.5, 'La': 0.0}"
KI-LiI,3167,----,0.0-1.0,----,----,----,----,----,----,3.7063,0.0008172,----,----,----,,,,,,----,----,----,,,----,----,----,,,,,----,----,"{'K': 0.0, 'I': 0.5, 'Li': 0.5}"
KI-LiI,3168,----,0.1727-0.8273,----,----,----,----,----,----,3.5211,0.000871,----,----,----,,,,,,----,----,----,,,----,----,----,,,,,----,----,"{'K': 0.08635, 'I': 0.5, 'Li': 0.41365}"
KI-LiI,3169,----,0.2119-0.7881,----,----,----,----,----,----,3.3676,0.0007618,----,----,----,,,,,,----,----,----,,,----,----,----,,,,,----,----,"{'K': 0.10595, 'I': 0.5, 'Li': 0.39405}"
KI-LiI,3170,----,0.497-0.503,----,----,----,----,----,----,3.3159,0.0008595,----,----,----,,,,,,----,----,----,,,----,----,----,,,,,----,----,"{'K': 0.2485, 'I': 0.5, 'Li': 0.2515}"
KI-LiI,3171,----,0.6714-0.3286,----,----,----,----,----,----,3.327,0.000841,----,----,----,,,,,,----,----,----,,,----,----,----,,,,,----,----,"{'K': 0.3357, 'I': 0.5, 'Li': 0.1643}"
KI-LiI,3172,----,1.0-0.0,----,----,----,----,----,----,3.3336,0.000929,----,----,----,,,,,,----,----,----,,,----,----,----,,,,,----,----,"{'K': 0.5, 'I': 0.5, 'Li': 0.0}"
KI-NaCl,3173,----,0.0-1.0,----,----,----,----,----,----,2.165,0.000566,----,----,----,,,,,,----,----,----,,,----,----,----,,,,,----,----,"{'K': 0.0, 'I': 0.0, 'Na': 0.5, 'Cl': 0.5}"
KI-NaCl,3174,----,0.15-0.85,----,----,----,----,----,----,2.426,0.000632,----,----,----,,,,,,----,----,----,,,----,----,----,,,,,----,----,"{'K': 0.075, 'I': 0.075, 'Na': 0.425, 'Cl': 0.425}"
KI-NaCl,3175,----,0.3-0.7,----,----,----,----,----,----,2.677,0.000706,----,----,----,,,,,,----,----,----,,,----,----,----,,,,,----,----,"{'K': 0.15, 'I': 0.15, 'Na': 0.35, 'Cl': 0.35}"
KI-NaCl,3176,----,0.5-0.5,----,----,----,----,----,----,2.951,0.000819,----,----,----,,,,,,----,----,----,,,----,----,----,,,,,----,----,"{'K': 0.25, 'I': 0.25, 'Na': 0.25, 'Cl': 0.25}"
KI-NaCl,3177,----,0.7-0.3,----,----,----,----,----,----,3.127,0.000858,----,----,----,,,,,,----,----,----,,,----,----,----,,,,,----,----,"{'K': 0.35, 'I': 0.35, 'Na': 0.15, 'Cl': 0.15}"
KI-NaCl,3178,----,0.85-0.15,----,----,----,----,----,----,3.298,0.000965,----,----,----,,,,,,----,----,----,,,----,----,----,,,,,----,----,"{'K': 0.425, 'I': 0.425, 'Na': 0.075, 'Cl': 0.075}"
KI-NaCl,3179,----,1.0-0.0,----,----,----,----,----,----,3.37,0.00096,----,----,----,,,,,,----,----,----,,,----,----,----,,,,,----,----,"{'K': 0.5, 'I': 0.5, 'Na': 0.0, 'Cl': 0.0}"
KI-NaI,3180,----,0.0-1.0,----,----,----,----,----,----,3.6144,0.0009392,----,----,----,,,,,,----,----,----,,,----,----,----,,,,,----,----,"{'K': 0.0, 'I': 0.5, 'Na': 0.5}"
KI-NaI,3181,----,0.2-0.8,----,----,----,----,----,----,3.5477,0.0009467,----,----,----,,,,,,----,----,----,,,----,----,----,,,,,----,----,"{'K': 0.1, 'I': 0.5, 'Na': 0.4}"
KI-NaI,3182,----,0.4-0.6,----,----,----,----,----,----,3.4977,0.0009506,----,----,----,,,,,,----,----,----,,,----,----,----,,,,,----,----,"{'K': 0.2, 'I': 0.5, 'Na': 0.3}"
KI-NaI,3183,----,0.6-0.4,----,----,----,----,----,----,3.4395,0.0009437,----,----,----,,,,,,----,----,----,,,----,----,----,,,,,----,----,"{'K': 0.3, 'I': 0.5, 'Na': 0.2}"
KI-NaI,3184,----,0.8-0.2,----,----,----,----,----,----,3.4045,0.0009559,----,----,----,,,,,,----,----,----,,,----,----,----,,,,,----,----,"{'K': 0.4, 'I': 0.5, 'Na': 0.1}"
KI-NaI,3185,----,1.0-0.0,----,----,----,----,----,----,3.3583,0.0009553,----,----,----,,,,,,----,----,----,,,----,----,----,,,,,----,----,"{'K': 0.5, 'I': 0.5, 'Na': 0.0}"
KI-NdI3,3186,----,0.0-1.0,----,----,----,----,----,----,5.4069,0.0010701,----,----,----,,,,,,----,----,----,,,----,----,----,,,,,----,----,"{'K': 0.0, 'I': 0.75, 'Nd': 0.25}"
KI-NdI3,3187,----,0.19-0.81,----,----,----,----,----,----,5.1447,0.0010865,----,----,----,,,,,,----,----,----,,,----,----,----,,,,,----,----,"{'K': 0.052486187845303865, 'I': 0.7237569060773481, 'Nd': 0.22375690607734808}"
KI-NdI3,3188,----,0.3834-0.6166,----,----,----,----,----,----,4.8583,0.0011077,----,----,----,,,,,,----,----,----,,,----,----,----,,,,,----,----,"{'K': 0.1185822095756526, 'I': 0.6907088952121737, 'Nd': 0.1907088952121737}"
KI-NdI3,3189,----,0.5092-0.4908,----,----,----,----,----,----,4.7014,0.0011444,----,----,----,,,,,,----,----,----,,,----,----,----,,,,,----,----,"{'K': 0.1707807888382077, 'I': 0.6646096055808961, 'Nd': 0.16460960558089618}"
KI-NdI3,3190,----,0.6033-0.3967,----,----,----,----,----,----,4.4489,0.0010643,----,----,----,,,,,,----,----,----,,,----,----,----,,,,,----,----,"{'K': 0.2159733657907926, 'I': 0.6420133171046037, 'Nd': 0.14201331710460371}"
KI-NdI3,3191,----,0.6865-0.3135,----,----,----,----,----,----,4.2473,0.0010233,----,----,----,,,,,,----,----,----,,,----,----,----,,,,,----,----,"{'K': 0.2613247049866768, 'I': 0.6193376475066616, 'Nd': 0.1193376475066616}"
KI-NdI3,3192,----,0.7974-0.2026,----,----,----,----,----,----,3.9602,0.0009795,----,----,----,,,,,,----,----,----,,,----,----,----,,,,,----,----,"{'K': 0.33153168135705974, 'I': 0.5842341593214702, 'Nd': 0.08423415932147016}"
KI-NdI3,3193,----,1.0-0.0,----,----,----,----,----,----,3.3027,0.0008999,----,----,----,,,,,,----,----,----,,,----,----,----,,,,,----,----,"{'K': 0.5, 'I': 0.5, 'Nd': 0.0}"
KI-PbI2,3194,----,0.0-1.0,----,----,----,----,----,----,6.7797,0.0015938,----,----,----,,,,,,----,----,----,,,----,----,----,,,,,----,----,"{'K': 0.0, 'I': 0.6666666666666666, 'Pb': 0.3333333333333333}"
KI-PbI2,3195,----,0.1-0.9,----,----,----,----,----,----,6.5041,0.0015538,----,----,----,,,,,,----,----,----,,,----,----,----,,,,,----,----,"{'K': 0.034482758620689655, 'I': 0.6551724137931034, 'Pb': 0.31034482758620685}"
KI-PbI2,3196,----,0.2-0.8,----,----,----,----,----,----,6.2308,0.0015218,----,----,----,,,,,,----,----,----,,,----,----,----,,,,,----,----,"{'K': 0.07142857142857142, 'I': 0.6428571428571428, 'Pb': 0.2857142857142857}"
KI-PbI2,3197,----,0.3-0.7,----,----,----,----,----,----,5.9766,0.0015277,----,----,----,,,,,,----,----,----,,,----,----,----,,,,,----,----,"{'K': 0.11111111111111112, 'I': 0.6296296296296297, 'Pb': 0.25925925925925924}"
KI-PbI2,3198,----,0.33-0.67,----,----,----,----,----,----,5.8488,0.0014881,----,----,----,,,,,,----,----,----,,,----,----,----,,,,,----,----,"{'K': 0.12359550561797751, 'I': 0.6254681647940075, 'Pb': 0.250936329588015}"
KI-PbI2,3199,----,0.4-0.6,----,----,----,----,----,----,5.6518,0.0014737,----,----,----,,,,,,----,----,----,,,----,----,----,,,,,----,----,"{'K': 0.15384615384615385, 'I': 0.6153846153846154, 'Pb': 0.23076923076923075}"
KI-PbI2,3200,----,0.5-0.5,----,----,----,----,----,----,5.283,0.001364,----,----,----,,,,,,----,----,----,,,----,----,----,,,,,----,----,"{'K': 0.2, 'I': 0.6, 'Pb': 0.2}"
KI-PbI2,3201,----,0.6-0.4,----,----,----,----,----,----,5.0218,0.0013867,----,----,----,,,,,,----,----,----,,,----,----,----,,,,,----,----,"{'K': 0.25, 'I': 0.5833333333333334, 'Pb': 0.16666666666666669}"
KI-PbI2,3202,----,0.8-0.2,----,----,----,----,----,----,4.0632,0.0010099,----,----,----,,,,,,----,----,----,,,----,----,----,,,,,----,----,"{'K': 0.36363636363636365, 'I': 0.5454545454545455, 'Pb': 0.09090909090909091}"
KI-PbI2,3203,----,0.9-0.1,----,----,----,----,----,----,3.7256,0.0009907,----,----,----,,,,,,----,----,----,,,----,----,----,,,,,----,----,"{'K': 0.42857142857142855, 'I': 0.5238095238095238, 'Pb': 0.047619047619047616}"
KI-PbI2,3204,----,1.0-0.0,----,----,----,----,----,----,3.3583,0.0009553,----,----,----,,,,,,----,----,----,,,----,----,----,,,,,----,----,"{'K': 0.5, 'I': 0.5, 'Pb': 0.0}"
KI-RbI,3205,----,0.0-1.0,----,----,----,----,----,----,3.9667,0.0011613,----,----,----,,,,,,----,----,----,,,----,----,----,,,,,----,----,"{'K': 0.0, 'I': 0.5, 'Rb': 0.5}"
KI-RbI,3206,----,0.5-0.5,----,----,----,----,----,----,3.6862,0.0010801,----,----,----,,,,,,----,----,----,,,----,----,----,,,,,----,----,"{'K': 0.25, 'I': 0.5, 'Rb': 0.25}"
KI-RbI,3207,----,1.0-0.0,----,----,----,----,----,----,3.3336,0.000929,----,----,----,,,,,,----,----,----,,,----,----,----,,,,,----,----,"{'K': 0.5, 'I': 0.5, 'Rb': 0.0}"
KI-TlI,3208,----,0.0-1.0,----,----,----,----,----,----,6.232,0.0006816,----,----,----,,,,,,----,----,----,,,----,----,----,,,,,----,----,"{'K': 0.0, 'I': 0.5, 'Tl': 0.5}"
KI-TlI,3209,----,0.1-0.9,----,----,----,----,----,----,6.322,0.001102,----,----,----,,,,,,----,----,----,,,----,----,----,,,,,----,----,"{'K': 0.05, 'I': 0.5, 'Tl': 0.45}"
KI-TlI,3210,----,0.2-0.8,----,----,----,----,----,----,6.0,0.001108,----,----,----,,,,,,----,----,----,,,----,----,----,,,,,----,----,"{'K': 0.1, 'I': 0.5, 'Tl': 0.4}"
KI-TlI,3211,----,0.3-0.7,----,----,----,----,----,----,5.501,0.0009364,----,----,----,,,,,,----,----,----,,,----,----,----,,,,,----,----,"{'K': 0.15, 'I': 0.5, 'Tl': 0.35}"
KI-TlI,3212,----,0.4-0.6,----,----,----,----,----,----,4.985,0.0007453,----,----,----,,,,,,----,----,----,,,----,----,----,,,,,----,----,"{'K': 0.2, 'I': 0.5, 'Tl': 0.3}"
KI-TlI,3213,----,0.5-0.5,----,----,----,----,----,----,4.549,0.0006306,----,----,----,,,,,,----,----,----,,,----,----,----,,,,,----,----,"{'K': 0.25, 'I': 0.5, 'Tl': 0.25}"
KI-TlI,3214,----,0.6-0.4,----,----,----,----,----,----,4.226,0.0006242,----,----,----,,,,,,----,----,----,,,----,----,----,,,,,----,----,"{'K': 0.3, 'I': 0.5, 'Tl': 0.2}"
KI-TlI,3215,----,0.7-0.3,----,----,----,----,----,----,4.005,0.0007134,----,----,----,,,,,,----,----,----,,,----,----,----,,,,,----,----,"{'K': 0.35, 'I': 0.5, 'Tl': 0.15}"
KI-TlI,3216,----,0.8-0.2,----,----,----,----,----,----,3.8,0.0008089,----,----,----,,,,,,----,----,----,,,----,----,----,,,,,----,----,"{'K': 0.4, 'I': 0.5, 'Tl': 0.1}"
KI-TlI,3217,----,0.9-0.1,----,----,----,----,----,----,3.466,0.0007644,----,----,----,,,,,,----,----,----,,,----,----,----,,,,,----,----,"{'K': 0.45, 'I': 0.5, 'Tl': 0.05}"
KI-TlI,3218,----,1.0-0.0,----,----,----,----,----,----,2.8,0.0003694,----,----,----,,,,,,----,----,----,,,----,----,----,,,,,----,----,"{'K': 0.5, 'I': 0.5, 'Tl': 0.0}"
KNO2,3219,----,Pure Salt,----,----,----,----,----,----,2.167,0.000667,----,----,----,0.1645,14326.26,,,,----,----,----,,,----,----,----,,,,,----,----,"{'K': 0.25, 'N': 0.25, 'O': 0.5}"
KNO2-K2MoO4,3220,----,0.8-0.2,----,----,----,----,----,----,2.5949,0.000802,----,----,----,,,,,,----,----,----,,,----,----,----,,,,,----,----,"{'K': 0.2608695652173913, 'N': 0.17391304347826086, 'O': 0.5217391304347826, 'Mo': 0.043478260869565216}"
KNO2-K2MoO4,3221,----,0.82-0.18,----,----,----,----,----,----,2.5531,0.0007888,----,----,----,,,,,,----,----,----,,,----,----,----,,,,,----,----,"{'K': 0.2599118942731277, 'N': 0.18061674008810572, 'O': 0.5198237885462554, 'Mo': 0.03964757709251101}"
KNO2-K2MoO4,3222,----,0.86-0.14,----,----,----,----,----,----,2.4371,0.0007236,----,----,----,,,,,,----,----,----,,,----,----,----,,,,,----,----,"{'K': 0.2579185520361991, 'N': 0.19457013574660634, 'O': 0.5158371040723982, 'Mo': 0.031674208144796386}"
KNO2-K2MoO4,3223,----,0.9-0.1,----,----,----,----,----,----,2.3083,0.0006432,----,----,----,,,,,,----,----,----,,,----,----,----,,,,,----,----,"{'K': 0.25581395348837205, 'N': 0.20930232558139533, 'O': 0.5116279069767441, 'Mo': 0.02325581395348837}"
KNO2-K2MoO4,3224,----,0.92-0.08,----,----,----,----,----,----,2.2564,0.0006173,----,----,----,,,,,,----,----,----,,,----,----,----,,,,,----,----,"{'K': 0.25471698113207547, 'N': 0.2169811320754717, 'O': 0.5094339622641509, 'Mo': 0.018867924528301886}"
KNO2-K2MoO4,3225,----,0.94-0.06,----,----,----,----,----,----,2.1966,0.0005847,----,----,----,,,,,,----,----,----,,,----,----,----,,,,,----,----,"{'K': 0.25358851674641153, 'N': 0.22488038277511962, 'O': 0.5071770334928231, 'Mo': 0.014354066985645933}"
KNO2-K2MoO4,3226,----,0.96-0.04,----,----,----,----,----,----,2.1357,0.000547,----,----,----,,,,,,----,----,----,,,----,----,----,,,,,----,----,"{'K': 0.2524271844660194, 'N': 0.23300970873786406, 'O': 0.5048543689320388, 'Mo': 0.009708737864077669}"
KNO2-K2MoO4,3227,----,1.0-0.0,----,----,----,----,----,----,2.0239,0.0004824,----,----,----,,,,,,----,----,----,,,----,----,----,,,,,----,----,"{'K': 0.25, 'N': 0.25, 'O': 0.5, 'Mo': 0.0}"
KNO2-K2WO4,3228,----,0.8-0.2,----,----,----,----,----,----,2.8301,0.0007767,----,----,----,,,,,,----,----,----,,,----,----,----,,,,,----,----,"{'K': 0.2608695652173913, 'N': 0.17391304347826086, 'O': 0.5217391304347826, 'W': 0.043478260869565216}"
KNO2-K2WO4,3229,----,0.82-0.18,----,----,----,----,----,----,2.6902,0.0006851,----,----,----,,,,,,----,----,----,,,----,----,----,,,,,----,----,"{'K': 0.2599118942731277, 'N': 0.18061674008810572, 'O': 0.5198237885462554, 'W': 0.03964757709251101}"
KNO2-K2WO4,3230,----,0.84-0.16,----,----,----,----,----,----,2.6331,0.0006854,----,----,----,,,,,,----,----,----,,,----,----,----,,,,,----,----,"{'K': 0.25892857142857145, 'N': 0.1875, 'O': 0.5178571428571429, 'W': 0.03571428571428572}"
KNO2-K2WO4,3231,----,0.86-0.14,----,----,----,----,----,----,2.5639,0.000669,----,----,----,,,,,,----,----,----,,,----,----,----,,,,,----,----,"{'K': 0.2579185520361991, 'N': 0.19457013574660634, 'O': 0.5158371040723982, 'W': 0.031674208144796386}"
KNO2-K2WO4,3232,----,0.88-0.12,----,----,----,----,----,----,2.4647,0.0006194,----,----,----,,,,,,----,----,----,,,----,----,----,,,,,----,----,"{'K': 0.25688073394495414, 'N': 0.20183486238532108, 'O': 0.5137614678899083, 'W': 0.027522935779816512}"
KNO2-K2WO4,3233,----,0.92-0.08,----,----,----,----,----,----,2.3195,0.000578,----,----,----,,,,,,----,----,----,,,----,----,----,,,,,----,----,"{'K': 0.25471698113207547, 'N': 0.2169811320754717, 'O': 0.5094339622641509, 'W': 0.018867924528301886}"
KNO2-K2WO4,3234,----,0.94-0.06,----,----,----,----,----,----,2.2565,0.0005683,----,----,----,,,,,,----,----,----,,,----,----,----,,,,,----,----,"{'K': 0.25358851674641153, 'N': 0.22488038277511962, 'O': 0.5071770334928231, 'W': 0.014354066985645933}"
KNO2-K2WO4,3235,----,0.96-0.04,----,----,----,----,----,----,2.1814,0.0005427,----,----,----,,,,,,----,----,----,,,----,----,----,,,,,----,----,"{'K': 0.2524271844660194, 'N': 0.23300970873786406, 'O': 0.5048543689320388, 'W': 0.009708737864077669}"
KNO2-K2WO4,3236,----,1.0-0.0,----,----,----,----,----,----,2.0239,0.0004824,----,----,----,,,,,,----,----,----,,,----,----,----,,,,,----,----,"{'K': 0.25, 'N': 0.25, 'O': 0.5, 'W': 0.0}"
KNO2-KNO3,3237,----,0.0-1.0,----,----,----,----,----,----,2.29629,0.0007075,----,----,----,,,,,,----,----,----,,,----,----,----,,,,,----,----,"{'K': 0.2, 'N': 0.2, 'O': 0.6}"
KNO2-KNO3,3238,----,0.1-0.9,----,----,----,----,----,----,2.2872,0.0007075,----,----,----,,,,,,----,----,----,,,----,----,----,,,,,----,----,"{'K': 0.2040816326530612, 'N': 0.2040816326530612, 'O': 0.5918367346938775}"
KNO2-KNO3,3239,----,0.2-0.8,----,----,----,----,----,----,2.2781,0.0007075,----,----,----,,,,,,----,----,----,,,----,----,----,,,,,----,----,"{'K': 0.20833333333333331, 'N': 0.20833333333333331, 'O': 0.5833333333333333}"
KNO2-KNO3,3240,----,0.225-0.775,----,----,----,----,----,----,2.2758,0.0007075,----,----,----,,,,,,----,----,----,,,----,----,----,,,,,----,----,"{'K': 0.20942408376963348, 'N': 0.20942408376963348, 'O': 0.581151832460733}"
KNO2-KNO3,3241,----,0.3-0.7,----,----,----,----,----,----,2.2689,0.0007075,----,----,----,,,,,,----,----,----,,,----,----,----,,,,,----,----,"{'K': 0.21276595744680854, 'N': 0.21276595744680854, 'O': 0.574468085106383}"
KNO2-KNO3,3242,----,0.4-0.6,----,----,----,----,----,----,2.2598,0.0007075,----,----,----,,,,,,----,----,----,,,----,----,----,,,,,----,----,"{'K': 0.2173913043478261, 'N': 0.2173913043478261, 'O': 0.5652173913043478}"
KNO2-KNO3,3243,----,0.5-0.5,----,----,----,----,----,----,2.2507,0.0007075,----,----,----,,,,,,----,----,----,,,----,----,----,,,,,----,----,"{'K': 0.2222222222222222, 'N': 0.2222222222222222, 'O': 0.5555555555555556}"
KNO2-KNO3,3244,----,0.6-0.4,----,----,----,----,----,----,2.2416,0.0007075,----,----,----,,,,,,----,----,----,,,----,----,----,,,,,----,----,"{'K': 0.22727272727272727, 'N': 0.22727272727272727, 'O': 0.5454545454545455}"
KNO2-KNO3,3245,----,0.7-0.3,----,----,----,----,----,----,2.2325,0.0007075,----,----,----,,,,,,----,----,----,,,----,----,----,,,,,----,----,"{'K': 0.23255813953488372, 'N': 0.23255813953488372, 'O': 0.5348837209302325}"
KNO2-KNO3,3246,----,0.8-0.2,----,----,----,----,----,----,2.2234,0.0007075,----,----,----,,,,,,----,----,----,,,----,----,----,,,,,----,----,"{'K': 0.23809523809523808, 'N': 0.23809523809523808, 'O': 0.5238095238095238}"
KNO2-KNO3,3247,----,0.9-0.1,----,----,----,----,----,----,2.2143,0.0007075,----,----,----,,,,,,----,----,----,,,----,----,----,,,,,----,----,"{'K': 0.24390243902439027, 'N': 0.24390243902439027, 'O': 0.5121951219512195}"
KNO2-KNO3,3248,----,1.0-0.0,----,----,----,----,----,----,2.167,0.000667,----,----,----,,,,,,----,----,----,,,----,----,----,,,,,----,----,"{'K': 0.25, 'N': 0.25, 'O': 0.5}"
KNO2-NaNO2,3249,----,0.0-1.0,----,----,----,----,----,----,2.1619,0.0006497,----,----,----,0.04561,19916.17,,,,----,----,----,,,----,----,----,,,,,----,----,"{'K': 0.0, 'N': 0.25, 'O': 0.5, 'Na': 0.25}"
KNO2-NaNO2,3250,----,0.1-0.9,----,----,----,----,----,----,2.1253,0.0006021749999999999,----,----,----,0.05016,19504.04,,,,----,----,----,,,----,----,----,,,,,----,----,"{'K': 0.025, 'N': 0.25, 'O': 0.5, 'Na': 0.225}"
KNO2-NaNO2,3251,----,0.2-0.8,----,----,----,----,----,----,2.1201,0.00059232,----,----,----,0.06475,18307.82,,,,----,----,----,,,----,----,----,,,,,----,----,"{'K': 0.05, 'N': 0.25, 'O': 0.5, 'Na': 0.2}"
KNO2-NaNO2,3252,----,0.3-0.7,----,----,----,----,----,----,2.1209,0.00059445,----,----,----,0.06095,18660.95,,,,----,----,----,,,----,----,----,,,,,----,----,"{'K': 0.075, 'N': 0.25, 'O': 0.5, 'Na': 0.175}"
KNO2-NaNO2,3253,----,0.35-0.65,----,----,----,----,----,----,2.1212,0.00059508,----,----,----,,,,,,----,----,----,,,----,----,----,,,,,----,----,"{'K': 0.0875, 'N': 0.25, 'O': 0.5, 'Na': 0.1625}"
KNO2-NaNO2,3254,----,0.4-0.6,----,----,----,----,----,----,2.124,0.00060002,----,----,----,0.06768,18192.34,,,,----,----,----,,,----,----,----,,,,,----,----,"{'K': 0.1, 'N': 0.25, 'O': 0.5, 'Na': 0.15}"
KNO2-NaNO2,3255,----,0.5-0.5,----,----,----,----,----,----,2.1203,0.00059477,----,----,----,0.07052,18054.26,,,,----,----,----,,,----,----,----,,,,,----,----,"{'K': 0.125, 'N': 0.25, 'O': 0.5, 'Na': 0.125}"
KNO2-NaNO2,3256,----,0.6-0.4,----,----,----,----,----,----,2.123,0.00059998,----,----,----,0.08506,17158.87,,,,----,----,----,,,----,----,----,,,,,----,----,"{'K': 0.15, 'N': 0.25, 'O': 0.5, 'Na': 0.1}"
KNO2-NaNO2,3257,----,0.7-0.3,----,----,----,----,----,----,2.1247,0.00060262,----,----,----,0.09819,16506.16,,,,----,----,----,,,----,----,----,,,,,----,----,"{'K': 0.175, 'N': 0.25, 'O': 0.5, 'Na': 0.075}"
KNO2-NaNO2,3258,----,0.8-0.2,----,----,----,----,----,----,2.122,0.00059998,----,----,----,0.1093,16018.71,,,,----,----,----,,,----,----,----,,,,,----,----,"{'K': 0.2, 'N': 0.25, 'O': 0.5, 'Na': 0.05}"
KNO2-NaNO2,3259,----,0.9-0.1,----,----,----,----,----,----,,,----,----,----,0.133,15102.82,,,,----,----,----,,,----,----,----,,,,,----,----,"{'K': 0.225, 'N': 0.25, 'O': 0.5, 'Na': 0.025}"
KNO2-NaNO2,3260,----,1.0-0.0,----,----,----,----,----,----,2.167,0.000667,----,----,----,0.1131,16225.82,,,,----,----,----,,,----,----,----,,,,,----,----,"{'K': 0.25, 'N': 0.25, 'O': 0.5, 'Na': 0.0}"
KNO2-NaNO3,3261,----,0.0-1.0,----,----,----,----,----,----,2.30556,0.00067008,----,----,----,,,,,,----,----,----,,,----,----,----,,,,,----,----,"{'K': 0.0, 'N': 0.2, 'O': 0.6, 'Na': 0.2}"
KNO2-NaNO3,3262,----,0.1-0.9,----,----,----,----,----,----,2.2921,0.00067008,----,----,----,,,,,,----,----,----,,,----,----,----,,,,,----,----,"{'K': 0.02040816326530612, 'N': 0.2040816326530612, 'O': 0.5918367346938775, 'Na': 0.18367346938775508}"
KNO2-NaNO3,3263,----,0.2-0.8,----,----,----,----,----,----,2.2787,0.00067008,----,----,----,,,,,,----,----,----,,,----,----,----,,,,,----,----,"{'K': 0.041666666666666664, 'N': 0.20833333333333331, 'O': 0.5833333333333333, 'Na': 0.16666666666666666}"
KNO2-NaNO3,3264,----,0.3-0.7,----,----,----,----,----,----,2.2653,0.00067008,----,----,----,,,,,,----,----,----,,,----,----,----,,,,,----,----,"{'K': 0.06382978723404256, 'N': 0.21276595744680854, 'O': 0.574468085106383, 'Na': 0.14893617021276598}"
KNO2-NaNO3,3265,----,0.4-0.6,----,----,----,----,----,----,2.2518,0.00067008,----,----,----,,,,,,----,----,----,,,----,----,----,,,,,----,----,"{'K': 0.08695652173913045, 'N': 0.2173913043478261, 'O': 0.5652173913043478, 'Na': 0.13043478260869565}"
KNO2-NaNO3,3266,----,0.48-0.52,----,----,----,----,----,----,2.2411,0.00067008,----,----,----,,,,,,----,----,----,,,----,----,----,,,,,----,----,"{'K': 0.10619469026548674, 'N': 0.22123893805309736, 'O': 0.5575221238938054, 'Na': 0.11504424778761063}"
KNO2-NaNO3,3267,----,0.5-0.5,----,----,----,----,----,----,2.2384,0.00067008,----,----,----,,,,,,----,----,----,,,----,----,----,,,,,----,----,"{'K': 0.1111111111111111, 'N': 0.2222222222222222, 'O': 0.5555555555555556, 'Na': 0.1111111111111111}"
KNO2-NaNO3,3268,----,0.6-0.4,----,----,----,----,----,----,2.225,0.00067008,----,----,----,,,,,,----,----,----,,,----,----,----,,,,,----,----,"{'K': 0.13636363636363635, 'N': 0.22727272727272727, 'O': 0.5454545454545455, 'Na': 0.09090909090909091}"
KNO2-NaNO3,3269,----,0.7-0.3,----,----,----,----,----,----,2.2115,0.00067008,----,----,----,,,,,,----,----,----,,,----,----,----,,,,,----,----,"{'K': 0.1627906976744186, 'N': 0.23255813953488372, 'O': 0.5348837209302325, 'Na': 0.06976744186046512}"
KNO2-NaNO3,3270,----,0.8-0.2,----,----,----,----,----,----,2.1981,0.00067008,----,----,----,,,,,,----,----,----,,,----,----,----,,,,,----,----,"{'K': 0.19047619047619047, 'N': 0.23809523809523808, 'O': 0.5238095238095238, 'Na': 0.047619047619047616}"
KNO2-NaNO3,3271,----,0.9-0.1,----,----,----,----,----,----,2.1847,0.00067008,----,----,----,,,,,,----,----,----,,,----,----,----,,,,,----,----,"{'K': 0.2195121951219512, 'N': 0.2439024390243902, 'O': 0.5121951219512194, 'Na': 0.024390243902439022}"
KNO2-NaNO3,3272,----,1.0-0.0,----,----,----,----,----,----,2.167,0.000667,----,----,----,,,,,,----,----,----,,,----,----,----,,,,,----,----,"{'K': 0.25, 'N': 0.25, 'O': 0.5, 'Na': 0.0}"
KNO3,3273,----,Pure Salt,----,----,----,----,----,----,2.3063,0.0007235,----,----,----,0.0813865,18198.489999999998,,,,----,----,----,,,----,----,----,,,,,----,----,"{'K': 0.2, 'N': 0.2, 'O': 0.6}"
KNO3-K2MoO4,3274,----,0.8-0.2,----,----,----,----,----,----,2.5919,0.0007371,----,----,----,,,,,,----,----,----,,,----,----,----,,,,,----,----,"{'K': 0.22222222222222224, 'N': 0.14814814814814814, 'O': 0.5925925925925926, 'Mo': 0.037037037037037035}"
KNO3-K2MoO4,3275,----,0.84-0.16,----,----,----,----,----,----,2.4936,0.0006892,----,----,----,,,,,,----,----,----,,,----,----,----,,,,,----,----,"{'K': 0.21804511278195485, 'N': 0.15789473684210525, 'O': 0.5939849624060151, 'Mo': 0.03007518796992481}"
KNO3-K2MoO4,3276,----,0.88-0.12,----,----,----,----,----,----,2.48,0.000747,----,----,----,,,,,,----,----,----,,,----,----,----,,,,,----,----,"{'K': 0.2137404580152672, 'N': 0.16793893129770993, 'O': 0.5954198473282443, 'Mo': 0.022900763358778622}"
KNO3-K2MoO4,3277,----,0.92-0.08,----,----,----,----,----,----,2.4348,0.0007523,----,----,----,,,,,,----,----,----,,,----,----,----,,,,,----,----,"{'K': 0.20930232558139536, 'N': 0.17829457364341086, 'O': 0.5968992248062015, 'Mo': 0.015503875968992248}"
KNO3-K2MoO4,3278,----,0.96-0.04,----,----,----,----,----,----,2.3437,0.0007044,----,----,----,,,,,,----,----,----,,,----,----,----,,,,,----,----,"{'K': 0.2047244094488189, 'N': 0.1889763779527559, 'O': 0.5984251968503937, 'Mo': 0.007874015748031496}"
KNO3-K2MoO4,3279,----,0.98-0.02,----,----,----,----,----,----,2.3064,0.0006899,----,----,----,,,,,,----,----,----,,,----,----,----,,,,,----,----,"{'K': 0.20238095238095238, 'N': 0.19444444444444445, 'O': 0.5992063492063492, 'Mo': 0.003968253968253968}"
KNO3-K2MoO4,3280,----,1.0-0.0,----,----,----,----,----,----,2.2516,0.0006625,----,----,----,,,,,,----,----,----,,,----,----,----,,,,,----,----,"{'K': 0.2, 'N': 0.2, 'O': 0.6, 'Mo': 0.0}"
KNO3-K2WO4,3281,----,0.8-0.2,----,----,----,----,----,----,2.7554,0.0006087,----,----,----,,,,,,----,----,----,,,----,----,----,,,,,----,----,"{'K': 0.22222222222222224, 'N': 0.14814814814814814, 'O': 0.5925925925925926, 'W': 0.037037037037037035}"
KNO3-K2WO4,3282,----,0.82-0.18,----,----,----,----,----,----,2.6807,0.0005982,----,----,----,,,,,,----,----,----,,,----,----,----,,,,,----,----,"{'K': 0.2201492537313433, 'N': 0.15298507462686567, 'O': 0.5932835820895522, 'W': 0.033582089552238806}"
KNO3-K2WO4,3283,----,0.84-0.16,----,----,----,----,----,----,2.6258,0.0005981,----,----,----,,,,,,----,----,----,,,----,----,----,,,,,----,----,"{'K': 0.21804511278195485, 'N': 0.15789473684210525, 'O': 0.5939849624060151, 'W': 0.03007518796992481}"
KNO3-K2WO4,3284,----,0.86-0.14,----,----,----,----,----,----,2.5652,0.0005899,----,----,----,,,,,,----,----,----,,,----,----,----,,,,,----,----,"{'K': 0.2159090909090909, 'N': 0.16287878787878787, 'O': 0.5946969696969697, 'W': 0.026515151515151516}"
KNO3-K2WO4,3285,----,0.88-0.12,----,----,----,----,----,----,2.5255,0.0006097,----,----,----,,,,,,----,----,----,,,----,----,----,,,,,----,----,"{'K': 0.2137404580152672, 'N': 0.16793893129770993, 'O': 0.5954198473282443, 'W': 0.022900763358778622}"
KNO3-K2WO4,3286,----,0.9-0.1,----,----,----,----,----,----,2.4629,0.000604,----,----,----,,,,,,----,----,----,,,----,----,----,,,,,----,----,"{'K': 0.21153846153846154, 'N': 0.17307692307692307, 'O': 0.5961538461538461, 'W': 0.019230769230769232}"
KNO3-K2WO4,3287,----,0.92-0.08,----,----,----,----,----,----,2.4126,0.0006082,----,----,----,,,,,,----,----,----,,,----,----,----,,,,,----,----,"{'K': 0.20930232558139536, 'N': 0.17829457364341086, 'O': 0.5968992248062015, 'W': 0.015503875968992248}"
KNO3-K2WO4,3288,----,0.94-0.06,----,----,----,----,----,----,2.3646,0.0006161,----,----,----,,,,,,----,----,----,,,----,----,----,,,,,----,----,"{'K': 0.20703125000000006, 'N': 0.18359375000000003, 'O': 0.59765625, 'W': 0.011718750000000002}"
KNO3-K2WO4,3289,----,0.96-0.04,----,----,----,----,----,----,2.3157,0.0006251,----,----,----,,,,,,----,----,----,,,----,----,----,,,,,----,----,"{'K': 0.2047244094488189, 'N': 0.1889763779527559, 'O': 0.5984251968503937, 'W': 0.007874015748031496}"
