Repository: tanoret/MoltenSaltPropnet

# MoltenSaltPropnet
Physics-informed deep-learning toolkit for predicting **thermophysical properties of molten-salt mixtures** from chemical composition and temperature.

---

## Data Pipeline

1. **Source** – Raw NIST SALTDBLEAN CSVs (`density-csv.csv`, `viscosity-csv.csv`, …).  
2. **Pre-processing** – `data_processor.ipynb` cleans columns, harmonizes units, expands polynomial coefficients, and outputs `saltdblean_processed.csv`.  
3. **Loading** – `SALTDBLEANProcessor.from_csv(...)` handles:  
   * NaN imputation / type coercion  
   * Composition normalization  
   * Train/validation/test splits with reproducible seeds  
4.

File: data/saltdblean_janz_processed.csv (part 20 of 28)
MgF2,15,62.3018,Pure Salt,1534.2,2,Kojima 1968 [83],2512,----,Ruff 1928 [123],3.24,0.000524,1650-2100,3,Kirshenbaum 1960 [80],0.187,32100.0,,,,1514.7-1853.2,3,Takeda 2015 [135],0.867,-0.000141,1536-2400,20,Gheribi 2014 [58],,,,,----,----,"{'Mg': 0.3333333333333333, 'F': 0.6666666666666666}"
NaCl,16,58.4428,Pure Salt,1073.8,1,Dawson 1963 [44],1715,----,Ruff 1921 [124],2.14,0.000543,1076.2-1303.2,1,Van Artsdalen 1955 [144],0.0893,22000.0,,,,1083.2-1203.2,1,Torklep 1979 [142],0.712,-0.00018,1170-1441,8,Nagasaka 1992 [102],77.7638,-0.0075312,,,10,Barin 1977 [8],"{'Na': 0.5, 'Cl': 0.5}"
NaF,17,41.9882,Pure Salt,1268,2,Cantor 1961 [30],1978,----,Ruff 1922 [125],2.76,0.000636,1273-1373,1,Paucirova 1970 [111],0.12,26500.0,,,,1273-1373,1,Brockner 1979 [27],1.26,-0.00028,1268.15-1800,20,Gheribi 2014 [58],72.989,,,,5,Obrien 1957 [106],"{'Na': 0.5, 'F': 0.5}"
NdCl3,18,250.599,Pure Salt,1031,2,Druding 1961 [49],1897,10,Glushko 1972 [61],4.26,0.00093,1082-1272,3,Cho 1972 [38],0.0851,36900.0,,,,1030-1237,3,Hayashi 1997 [63],,,----,----,----,,,,,----,----,"{'Nd': 0.25, 'Cl': 0.75}"
KNO3-K2WO4,3290,----,0.98-0.02,----,----,----,----,----,----,2.2957,0.0006091,----,----,----,,,,,,----,----,----,,,----,----,----,,,,,----,----,"{'K': 0.20238095238095238, 'N': 0.19444444444444445, 'O': 0.5992063492063492, 'W': 0.003968253968253968}"
KNO3-K2WO4,3291,----,1.0-0.0,----,----,----,----,----,----,2.2516,0.0006625,----,----,----,,,,,,----,----,----,,,----,----,----,,,,,----,----,"{'K': 0.2, 'N': 0.2, 'O': 0.6, 'W': 0.0}"
KNO3-KOH,3292,----,0.0-1.0,----,----,----,----,----,----,2.009,0.000432,----,----,----,,,,,,----,----,----,,,----,----,----,,,,,----,----,"{'K': 0.3333333333333333, 'N': 0.0, 'O': 0.3333333333333333, 'H': 0.3333333333333333}"
KNO3-KOH,3293,----,0.1-0.9,----,----,----,----,----,----,2.088,0.000555,----,----,----,,,,,,----,----,----,,,----,----,----,,,,,----,----,"{'K': 0.3125, 'N': 0.03125, 'O': 0.37500000000000006, 'H': 0.28125}"
KNO3-KOH,3294,----,0.25-0.75,----,----,----,----,----,----,2.053,0.000525,----,----,----,,,,,,----,----,----,,,----,----,----,,,,,----,----,"{'K': 0.2857142857142857, 'N': 0.07142857142857142, 'O': 0.42857142857142855, 'H': 0.21428571428571427}"
KNO3-KOH,3295,----,0.335-0.665,----,----,----,----,----,----,2.031,0.000501,----,----,----,,,,,,----,----,----,,,----,----,----,,,,,----,----,"{'K': 0.2724795640326975, 'N': 0.09128065395095368, 'O': 0.4550408719346049, 'H': 0.18119891008174385}"
KNO3-KOH,3296,----,0.45-0.55,----,----,----,----,----,----,2.075,0.00058,----,----,----,,,,,,----,----,----,,,----,----,----,,,,,----,----,"{'K': 0.2564102564102564, 'N': 0.11538461538461538, 'O': 0.48717948717948717, 'H': 0.14102564102564102}"
KNO3-KOH,3297,----,0.5-0.5,----,----,----,----,----,----,1.838,0.000231,----,----,----,,,,,,----,----,----,,,----,----,----,,,,,----,----,"{'K': 0.25, 'N': 0.125, 'O': 0.5, 'H': 0.125}"
KNO3-KOH,3298,----,0.55-0.45,----,----,----,----,----,----,2.047,0.00052,----,----,----,,,,,,----,----,----,,,----,----,----,,,,,----,----,"{'K': 0.2439024390243902, 'N': 0.13414634146341461, 'O': 0.5121951219512194, 'H': 0.1097560975609756}"
KNO3-KOH,3299,----,0.69-0.31,----,----,----,----,----,----,2.067,0.00051,----,----,----,,,,,,----,----,----,,,----,----,----,,,,,----,----,"{'K': 0.22831050228310504, 'N': 0.15753424657534246, 'O': 0.54337899543379, 'H': 0.07077625570776255}"
KNO3-KOH,3300,----,0.8-0.2,----,----,----,----,----,----,1.999,0.000309,----,----,----,,,,,,----,----,----,,,----,----,----,,,,,----,----,"{'K': 0.21739130434782605, 'N': 0.17391304347826086, 'O': 0.5652173913043479, 'H': 0.043478260869565216}"
KNO3-KOH,3301,----,0.9-0.1,----,----,----,----,----,----,2.228,0.000636,----,----,----,,,,,,----,----,----,,,----,----,----,,,,,----,----,"{'K': 0.20833333333333331, 'N': 0.18749999999999997, 'O': 0.5833333333333333, 'H': 0.020833333333333332}"
KNO3-KOH,3302,----,1.0-0.0,----,----,----,----,----,----,2.134,0.000703,----,----,----,,,,,,----,----,----,,,----,----,----,,,,,----,----,"{'K': 0.2, 'N': 0.2, 'O': 0.6, 'H': 0.0}"
KNO3-LiClO4,3303,----,0.0-1.0,----,----,----,----,----,----,2.3185,0.0005772,----,----,----,0.09436,19522.87,,,,----,----,----,,,----,----,----,,,,,----,----,"{'K': 0.0, 'N': 0.0, 'O': 0.6666666666666666, 'Li': 0.16666666666666666, 'Cl': 0.16666666666666666}"
KNO3-LiClO4,3304,----,0.16-0.84,----,----,----,----,----,----,2.3581,0.0006673,----,----,----,0.08119,20213.24,,,,----,----,----,,,----,----,----,,,,,----,----,"{'K': 0.027397260273972605, 'N': 0.027397260273972605, 'O': 0.6575342465753424, 'Li': 0.14383561643835616, 'Cl': 0.14383561643835616}"
KNO3-LiClO4,3305,----,0.3-0.7,----,----,----,----,----,----,2.3283,0.0006574,----,----,----,0.08096,19623.29,,,,----,----,----,,,----,----,----,,,,,----,----,"{'K': 0.052631578947368425, 'N': 0.052631578947368425, 'O': 0.6491228070175439, 'Li': 0.12280701754385966, 'Cl': 0.12280701754385966}"
KNO3-LiClO4,3306,----,0.5-0.5,----,----,----,----,----,----,2.4075,0.0007998,----,----,----,0.07456,19874.33,,,,----,----,----,,,----,----,----,,,,,----,----,"{'K': 0.09090909090909091, 'N': 0.09090909090909091, 'O': 0.6363636363636364, 'Li': 0.09090909090909091, 'Cl': 0.09090909090909091}"
KNO3-LiClO4,3307,----,0.7-0.3,----,----,----,----,----,----,2.3339,0.0007503,----,----,----,0.07664,19455.93,,,,----,----,----,,,----,----,----,,,,,----,----,"{'K': 0.1320754716981132, 'N': 0.1320754716981132, 'O': 0.6226415094339622, 'Li': 0.05660377358490566, 'Cl': 0.05660377358490566}"
KNO3-LiClO4,3308,----,0.85-0.15,----,----,----,----,----,----,2.3199,0.0007501,----,----,----,0.07643,19121.2,,,,----,----,----,,,----,----,----,,,,,----,----,"{'K': 0.1650485436893204, 'N': 0.1650485436893204, 'O': 0.6116504854368933, 'Li': 0.02912621359223301, 'Cl': 0.02912621359223301}"
KNO3-LiClO4,3309,----,1.0-0.0,----,----,----,----,----,----,2.3089,0.0007295,----,----,----,0.07088,18895.26,,,,----,----,----,,,----,----,----,,,,,----,----,"{'K': 0.2, 'N': 0.2, 'O': 0.6, 'Li': 0.0, 'Cl': 0.0}"
KNO3-LiNO3,3310,----,0.0-1.0,----,----,----,----,----,----,2.1721,0.0007021,----,----,----,0.08363,18690.24,,,,----,----,----,,,----,----,----,,,,,----,----,"{'K': 0.0, 'N': 0.2, 'O': 0.6, 'Li': 0.2}"
KNO3-LiNO3,3311,----,0.1-0.9,----,----,----,----,----,----,2.2193,0.0006695,----,----,----,,,,,,----,----,----,,,----,----,----,,,,,----,----,"{'K': 0.02, 'N': 0.2, 'O': 0.6, 'Li': 0.18}"
KNO3-LiNO3,3312,----,0.2-0.8,----,----,----,----,----,----,2.2516,0.0006695,----,----,----,0.08554,17882.72,,,,----,----,----,,,----,----,----,,,,,----,----,"{'K': 0.039999999999999994, 'N': 0.19999999999999996, 'O': 0.6, 'Li': 0.15999999999999998}"
KNO3-LiNO3,3313,----,0.3-0.7,----,----,----,----,----,----,2.2569,0.0006695,----,----,----,,,,,,----,----,----,,,----,----,----,,,,,----,----,"{'K': 0.06000000000000001, 'N': 0.20000000000000004, 'O': 0.6, 'Li': 0.14}"
KNO3-LiNO3,3314,----,0.4-0.6,----,----,----,----,----,----,2.244,0.0006695,----,----,----,0.06555,18924.55,,,,----,----,----,,,----,----,----,,,,,----,----,"{'K': 0.08, 'N': 0.2, 'O': 0.6, 'Li': 0.12}"
KNO3-LiNO3,3315,----,0.5-0.5,----,----,----,----,----,----,2.2216,0.0006695,----,----,----,,,,,,----,----,----,,,----,----,----,,,,,----,----,"{'K': 0.1, 'N': 0.2, 'O': 0.6, 'Li': 0.1}"
KNO3-LiNO3,3316,----,0.58-0.42,----,----,----,----,----,----,2.2027,0.0006695,----,----,----,,,,,,----,----,----,,,----,----,----,,,,,----,----,"{'K': 0.11599999999999999, 'N': 0.2, 'O': 0.6, 'Li': 0.08399999999999999}"
KNO3-LiNO3,3317,----,0.6-0.4,----,----,----,----,----,----,2.1984,0.0006695,----,----,----,0.09038,16991.51,,,,----,----,----,,,----,----,----,,,,,----,----,"{'K': 0.12, 'N': 0.2, 'O': 0.6, 'Li': 0.08}"
KNO3-LiNO3,3318,----,0.7-0.3,----,----,----,----,----,----,2.1831,0.0006695,----,----,----,,,,,,----,----,----,,,----,----,----,,,,,----,----,"{'K': 0.14, 'N': 0.20000000000000004, 'O': 0.6, 'Li': 0.06000000000000001}"
KNO3-LiNO3,3319,----,0.8-0.2,----,----,----,----,----,----,2.1845,0.0006695,----,----,----,0.09139,17075.19,,,,----,----,----,,,----,----,----,,,,,----,----,"{'K': 0.15999999999999998, 'N': 0.19999999999999996, 'O': 0.6, 'Li': 0.039999999999999994}"
KNO3-LiNO3,3320,----,0.9-0.1,----,----,----,----,----,----,2.2113,0.0006695,----,----,----,,,,,,----,----,----,,,----,----,----,,,,,----,----,"{'K': 0.18, 'N': 0.2, 'O': 0.6, 'Li': 0.02}"
KNO3-LiNO3,3321,----,1.0-0.0,----,----,----,----,----,----,2.2722,0.0006695,----,----,----,0.07375,18665.14,,,,----,----,----,,,----,----,----,,,,,----,----,"{'K': 0.2, 'N': 0.2, 'O': 0.6, 'Li': 0.0}"
KNO3-Mg(NO3)2,3322,----,0.666-0.334,----,----,----,----,----,----,3.1403,0.00105,----,----,----,,,,,,----,----,----,,,----,----,----,,,,,----,----,"{'K': 0.1332, 'N': 0.2, 'O': 0.6, 'Mg': 0.0668}"
KNO3-Mg(NO3)2,3323,----,0.756-0.244,----,----,----,----,----,----,2.9356,0.00099273,----,----,----,,,,,,----,----,----,,,----,----,----,,,,,----,----,"{'K': 0.1512, 'N': 0.2, 'O': 0.6, 'Mg': 0.048799999999999996}"
KNO3-Mg(NO3)2,3324,----,0.83-0.17,----,----,----,----,----,----,2.7417,0.00089818,----,----,----,,,,,,----,----,----,,,----,----,----,,,,,----,----,"{'K': 0.16599999999999998, 'N': 0.2, 'O': 0.6, 'Mg': 0.034}"
KNO3-Mg(NO3)2,3325,----,0.89-0.11,----,----,----,----,----,----,2.6148,0.00087857,----,----,----,,,,,,----,----,----,,,----,----,----,,,,,----,----,"{'K': 0.178, 'N': 0.2, 'O': 0.6, 'Mg': 0.022}"
KNO3-Mg(NO3)2,3326,----,0.947-0.053,----,----,----,----,----,----,2.5389,0.00086667,----,----,----,,,,,,----,----,----,,,----,----,----,,,,,----,----,"{'K': 0.1894, 'N': 0.20000000000000004, 'O': 0.6, 'Mg': 0.010600000000000002}"
KNO3-Mg(NO3)2,3327,----,1.0-0.0,----,----,----,----,----,----,2.3339,0.00076667,----,----,----,,,,,,----,----,----,,,----,----,----,,,,,----,----,"{'K': 0.2, 'N': 0.2, 'O': 0.6, 'Mg': 0.0}"
KNO3-NaClO4,3328,----,0.36-0.64,----,----,----,----,----,----,2.5045,0.0008501,----,----,----,0.07918,19447.56,,,,----,----,----,,,----,----,----,,,,,----,----,"{'K': 0.06382978723404255, 'N': 0.06382978723404255, 'O': 0.6453900709219857, 'Na': 0.11347517730496454, 'Cl': 0.11347517730496454}"
KNO3-NaClO4,3329,----,0.5-0.5,----,----,----,----,----,----,2.4589,0.0008198,----,----,----,0.07667,19305.3,,,,----,----,----,,,----,----,----,,,,,----,----,"{'K': 0.09090909090909091, 'N': 0.09090909090909091, 'O': 0.6363636363636364, 'Na': 0.09090909090909091, 'Cl': 0.09090909090909091}"
KNO3-NaClO4,3330,----,0.7-0.3,----,----,----,----,----,----,2.406,0.0008005,----,----,----,0.07574,19050.07,,,,----,----,----,,,----,----,----,,,,,----,----,"{'K': 0.1320754716981132, 'N': 0.1320754716981132, 'O': 0.6226415094339622, 'Na': 0.05660377358490566, 'Cl': 0.05660377358490566}"
KNO3-NaClO4,3331,----,0.86-0.14,----,----,----,----,----,----,2.3448,0.0007503,----,----,----,0.07391,18857.6,,,,----,----,----,,,----,----,----,,,,,----,----,"{'K': 0.16731517509727625, 'N': 0.16731517509727625, 'O': 0.6108949416342412, 'Na': 0.027237354085603113, 'Cl': 0.027237354085603113}"
KNO3-NaClO4,3332,----,1.0-0.0,----,----,----,----,----,----,2.3089,0.0007295,----,----,----,0.07088,18895.26,,,,----,----,----,,,----,----,----,,,,,----,----,"{'K': 0.2, 'N': 0.2, 'O': 0.6, 'Na': 0.0, 'Cl': 0.0}"
KNO3-NaNO2,3333,----,0.0-1.0,----,----,----,----,----,----,2.1619,0.00064965,----,----,----,,,,,,----,----,----,,,----,----,----,,,,,----,----,"{'K': 0.0, 'N': 0.25, 'O': 0.5, 'Na': 0.25}"
KNO3-NaNO2,3334,----,0.1-0.9,----,----,----,----,----,----,2.1749,0.00065017,----,----,----,,,,,,----,----,----,,,----,----,----,,,,,----,----,"{'K': 0.024390243902439022, 'N': 0.2439024390243902, 'O': 0.5121951219512194, 'Na': 0.2195121951219512}"
KNO3-NaNO2,3335,----,0.2-0.8,----,----,----,----,----,----,2.1879,0.00065171,----,----,----,,,,,,----,----,----,,,----,----,----,,,,,----,----,"{'K': 0.047619047619047616, 'N': 0.23809523809523808, 'O': 0.5238095238095238, 'Na': 0.19047619047619047}"
KNO3-NaNO2,3336,----,0.3-0.7,----,----,----,----,----,----,2.2009,0.00065429,----,----,----,,,,,,----,----,----,,,----,----,----,,,,,----,----,"{'K': 0.06976744186046512, 'N': 0.23255813953488372, 'O': 0.5348837209302325, 'Na': 0.1627906976744186}"
KNO3-NaNO2,3337,----,0.4-0.6,----,----,----,----,----,----,2.214,0.0006579,----,----,----,,,,,,----,----,----,,,----,----,----,,,,,----,----,"{'K': 0.09090909090909091, 'N': 0.22727272727272727, 'O': 0.5454545454545455, 'Na': 0.13636363636363635}"
KNO3-NaNO2,3338,----,0.475-0.525,----,----,----,----,----,----,2.2237,0.00066128,----,----,----,,,,,,----,----,----,,,----,----,----,,,,,----,----,"{'K': 0.10614525139664804, 'N': 0.223463687150838, 'O': 0.5530726256983239, 'Na': 0.11731843575418996}"
KNO3-NaNO2,3339,----,0.5-0.5,----,----,----,----,----,----,2.227,0.00066253,----,----,----,,,,,,----,----,----,,,----,----,----,,,,,----,----,"{'K': 0.1111111111111111, 'N': 0.2222222222222222, 'O': 0.5555555555555556, 'Na': 0.1111111111111111}"
KNO3-NaNO2,3340,----,0.6-0.4,----,----,----,----,----,----,2.24,0.0006682,----,----,----,,,,,,----,----,----,,,----,----,----,,,,,----,----,"{'K': 0.13043478260869565, 'N': 0.2173913043478261, 'O': 0.5652173913043478, 'Na': 0.08695652173913045}"
KNO3-NaNO2,3341,----,0.7-0.3,----,----,----,----,----,----,2.253,0.00067489,----,----,----,,,,,,----,----,----,,,----,----,----,,,,,----,----,"{'K': 0.14893617021276598, 'N': 0.21276595744680854, 'O': 0.574468085106383, 'Na': 0.06382978723404256}"
KNO3-NaNO2,3342,----,0.8-0.2,----,----,----,----,----,----,2.266,0.00068262,----,----,----,,,,,,----,----,----,,,----,----,----,,,,,----,----,"{'K': 0.16666666666666666, 'N': 0.20833333333333331, 'O': 0.5833333333333333, 'Na': 0.041666666666666664}"
KNO3-NaNO2,3343,----,0.9-0.1,----,----,----,----,----,----,2.279,0.00069137,----,----,----,,,,,,----,----,----,,,----,----,----,,,,,----,----,"{'K': 0.18367346938775508, 'N': 0.2040816326530612, 'O': 0.5918367346938775, 'Na': 0.02040816326530612}"
KNO3-NaNO2,3344,----,1.0-0.0,----,----,----,----,----,----,2.2921,0.00070116,----,----,----,,,,,,----,----,----,,,----,----,----,,,,,----,----,"{'K': 0.2, 'N': 0.2, 'O': 0.6, 'Na': 0.0}"
KNO3-NaNO3,3345,----,0.0-1.0,----,----,----,----,----,----,2.2775,0.00063788,----,----,----,0.1027,16313.69,,,,----,----,----,,,----,----,----,,,,,----,----,"{'K': 0.0, 'N': 0.2, 'O': 0.6, 'Na': 0.2}"
KNO3-NaNO3,3346,----,0.1-0.9,----,----,----,----,----,----,2.281,0.00064681,----,----,----,,,,,,----,----,----,,,----,----,----,,,,,----,----,"{'K': 0.02, 'N': 0.2, 'O': 0.6, 'Na': 0.18}"
KNO3-NaNO3,3347,----,0.2-0.8,----,----,----,----,----,----,2.285,0.00065645,----,----,----,,,,,,----,----,----,,,----,----,----,,,,,----,----,"{'K': 0.039999999999999994, 'N': 0.19999999999999996, 'O': 0.6, 'Na': 0.15999999999999998}"
KNO3-NaNO3,3348,----,0.25-0.75,----,----,----,----,----,----,,,----,----,----,0.098204,16284.4,,,,----,----,----,,,----,----,----,,,,,----,----,"{'K': 0.05, 'N': 0.2, 'O': 0.6, 'Na': 0.15}"
KNO3-NaNO3,3349,----,0.3-0.7,----,----,----,----,----,----,2.2863,0.0006622,----,----,----,,,,,,----,----,----,,,----,----,----,,,,,----,----,"{'K': 0.06000000000000001, 'N': 0.20000000000000004, 'O': 0.6, 'Na': 0.14}"
KNO3-NaNO3,3350,----,0.4-0.6,----,----,----,----,----,----,2.2905,0.00067242,----,----,----,,,,,,----,----,----,,,----,----,----,,,,,----,----,"{'K': 0.08, 'N': 0.2, 'O': 0.6, 'Na': 0.12}"
KNO3-NaNO3,3351,----,0.5-0.5,----,----,----,----,----,----,2.2906,0.00067606,----,----,----,,,,,,----,----,----,,,----,----,----,,,,,----,----,"{'K': 0.1, 'N': 0.2, 'O': 0.6, 'Na': 0.1}"
KNO3-NaNO3,3352,----,0.54-0.46,----,----,----,----,----,----,2.2911,0.00067841,----,----,----,,,,,,----,----,----,,,----,----,----,,,,,----,----,"{'K': 0.10800000000000001, 'N': 0.2, 'O': 0.6, 'Na': 0.092}"
KNO3-NaNO3,3353,----,0.6-0.4,----,----,----,----,----,----,2.294,0.00068499,----,----,----,,,,,,----,----,----,,,----,----,----,,,,,----,----,"{'K': 0.12, 'N': 0.2, 'O': 0.6, 'Na': 0.08}"
KNO3-NaNO3,3354,----,0.7-0.3,----,----,----,----,----,----,2.2978,0.00069462,----,----,----,,,,,,----,----,----,,,----,----,----,,,,,----,----,"{'K': 0.14, 'N': 0.20000000000000004, 'O': 0.6, 'Na': 0.06000000000000001}"
KNO3-NaNO3,3355,----,0.75-0.25,----,----,----,----,----,----,,,----,----,----,0.0871,17326.23,,,,----,----,----,,,----,----,----,,,,,----,----,"{'K': 0.15, 'N': 0.2, 'O': 0.6, 'Na': 0.05}"
KNO3-NaNO3,3356,----,0.8-0.2,----,----,----,----,----,----,2.2992,0.00070038,----,----,----,,,,,,----,----,----,,,----,----,----,,,,,----,----,"{'K': 0.15999999999999998, 'N': 0.19999999999999996, 'O': 0.6, 'Na': 0.039999999999999994}"
KNO3-NaNO3,3357,----,0.9-0.1,----,----,----,----,----,----,2.3022,0.00070849,----,----,----,,,,,,----,----,----,,,----,----,----,,,,,----,----,"{'K': 0.18, 'N': 0.2, 'O': 0.6, 'Na': 0.02}"
KNO3-NaNO3,3358,----,1.0-0.0,----,----,----,----,----,----,2.3043,0.00071565,----,----,----,0.07375,18665.14,,,,----,----,----,,,----,----,----,,,,,----,----,"{'K': 0.2, 'N': 0.2, 'O': 0.6, 'Na': 0.0}"
KNO3-Pb(NO3)2,3359,----,0.7-0.3,----,----,----,----,----,----,3.3165,0.00099821,----,----,----,,,,,,----,----,----,,,----,----,----,,,,,----,----,"{'K': 0.14, 'N': 0.20000000000000004, 'O': 0.6, 'Pb': 0.06000000000000001}"
KNO3-Pb(NO3)2,3360,----,0.75-0.25,----,----,----,----,----,----,3.172,0.00095668,----,----,----,,,,,,----,----,----,,,----,----,----,,,,,----,----,"{'K': 0.15, 'N': 0.2, 'O': 0.6, 'Pb': 0.05}"
KNO3-Pb(NO3)2,3361,----,0.77-0.23,----,----,----,----,----,----,3.1114,0.00093926,----,----,----,,,,,,----,----,----,,,----,----,----,,,,,----,----,"{'K': 0.154, 'N': 0.2, 'O': 0.6, 'Pb': 0.046}"
KNO3-Pb(NO3)2,3362,----,0.8-0.2,----,----,----,----,----,----,3.0175,0.00091228,----,----,----,,,,,,----,----,----,,,----,----,----,,,,,----,----,"{'K': 0.15999999999999998, 'N': 0.19999999999999996, 'O': 0.6, 'Pb': 0.039999999999999994}"
KNO3-Pb(NO3)2,3363,----,0.85-0.15,----,----,----,----,----,----,2.8531,0.00086502,----,----,----,,,,,,----,----,----,,,----,----,----,,,,,----,----,"{'K': 0.16999999999999998, 'N': 0.2, 'O': 0.6, 'Pb': 0.03}"
KNO3-Pb(NO3)2,3364,----,0.9-0.1,----,----,----,----,----,----,2.6787,0.00081489,----,----,----,,,,,,----,----,----,,,----,----,----,,,,,----,----,"{'K': 0.18, 'N': 0.2, 'O': 0.6, 'Pb': 0.02}"
KNO3-Pb(NO3)2,3365,----,0.95-0.05,----,----,----,----,----,----,2.4943,0.0007619,----,----,----,,,,,,----,----,----,,,----,----,----,,,,,----,----,"{'K': 0.19000000000000003, 'N': 0.20000000000000004, 'O': 0.6, 'Pb': 0.010000000000000002}"
KNO3-Pb(NO3)2,3366,----,1.0-0.0,----,----,----,----,----,----,2.3,0.00070605,----,----,----,,,,,,----,----,----,,,----,----,----,,,,,----,----,"{'K': 0.2, 'N': 0.2, 'O': 0.6, 'Pb': 0.0}"
KNO3-RbNO3,3367,----,0.0-1.0,----,----,----,----,----,----,3.118,0.0010508,----,----,----,0.13076,16594.02,,,,----,----,----,,,----,----,----,,,,,----,----,"{'K': 0.0, 'N': 0.2, 'O': 0.6, 'Rb': 0.2}"
KNO3-RbNO3,3368,----,0.1-0.9,----,----,----,----,----,----,2.988,0.0009394,----,----,----,,,,,,----,----,----,,,----,----,----,,,,,----,----,"{'K': 0.02, 'N': 0.2, 'O': 0.6, 'Rb': 0.18}"
KNO3-RbNO3,3369,----,0.2-0.8,----,----,----,----,----,----,2.922,0.0009289,----,----,----,,,,,,----,----,----,,,----,----,----,,,,,----,----,"{'K': 0.039999999999999994, 'N': 0.19999999999999996, 'O': 0.6, 'Rb': 0.15999999999999998}"
KNO3-RbNO3,3370,----,0.25-0.75,----,----,----,----,----,----,,,----,----,----,0.1172,16824.15,,,,----,----,----,,,----,----,----,,,,,----,----,"{'K': 0.05, 'N': 0.2, 'O': 0.6, 'Rb': 0.15}"
KNO3-RbNO3,3371,----,0.3-0.7,----,----,----,----,----,----,2.855,0.0009173,----,----,----,,,,,,----,----,----,,,----,----,----,,,,,----,----,"{'K': 0.06000000000000001, 'N': 0.20000000000000004, 'O': 0.6, 'Rb': 0.14}"
KNO3-RbNO3,3372,----,0.4-0.6,----,----,----,----,----,----,2.781,0.0008938,----,----,----,,,,,,----,----,----,,,----,----,----,,,,,----,----,"{'K': 0.08, 'N': 0.2, 'O': 0.6, 'Rb': 0.12}"
KNO3-RbNO3,3373,----,0.5-0.5,----,----,----,----,----,----,2.706,0.0008682,----,----,----,0.09477,17727.9,,,,----,----,----,,,----,----,----,,,,,----,----,"{'K': 0.1, 'N': 0.2, 'O': 0.6, 'Rb': 0.1}"
KNO3-RbNO3,3374,----,0.6-0.4,----,----,----,----,----,----,2.634,0.0008485,----,----,----,,,,,,----,----,----,,,----,----,----,,,,,----,----,"{'K': 0.12, 'N': 0.2, 'O': 0.6, 'Rb': 0.08}"
KNO3-RbNO3,3375,----,0.7-0.3,----,----,----,----,----,----,2.559,0.0008244,----,----,----,,,,,,----,----,----,,,----,----,----,,,,,----,----,"{'K': 0.14, 'N': 0.20000000000000004, 'O': 0.6, 'Rb': 0.06000000000000001}"
KNO3-RbNO3,3376,----,0.75-0.25,----,----,----,----,----,----,,,----,----,----,0.07819,18556.35,,,,----,----,----,,,----,----,----,,,,,----,----,"{'K': 0.15, 'N': 0.2, 'O': 0.6, 'Rb': 0.05}"
KNO3-RbNO3,3377,----,0.8-0.2,----,----,----,----,----,----,2.504,0.0008284,----,----,----,,,,,,----,----,----,,,----,----,----,,,,,----,----,"{'K': 0.15999999999999998, 'N': 0.19999999999999996, 'O': 0.6, 'Rb': 0.039999999999999994}"
KNO3-RbNO3,3378,----,0.9-0.1,----,----,----,----,----,----,2.434,0.0008111,----,----,----,,,,,,----,----,----,,,----,----,----,,,,,----,----,"{'K': 0.18, 'N': 0.2, 'O': 0.6, 'Rb': 0.02}"
KNO3-RbNO3,3379,----,1.0-0.0,----,----,----,----,----,----,2.346,0.0007665,----,----,----,0.07375,18665.14,,,,----,----,----,,,----,----,----,,,,,----,----,"{'K': 0.2, 'N': 0.2, 'O': 0.6, 'Rb': 0.0}"
KNO3-Sr(NO3)2,3380,----,0.77-0.23,----,----,----,----,----,----,,,----,----,----,0.09363,19614.5,,,,----,----,----,,,----,----,----,,,,,----,----,"{'K': 0.154, 'N': 0.2, 'O': 0.6, 'Sr': 0.046}"
KNO3-Sr(NO3)2,3381,----,0.8-0.2,----,----,----,----,----,----,2.43399,0.00059045,----,----,----,,,,,,----,----,----,,,----,----,----,,,,,----,----,"{'K': 0.15999999999999998, 'N': 0.19999999999999996, 'O': 0.6, 'Sr': 0.039999999999999994}"
KNO3-Sr(NO3)2,3382,----,0.82-0.18,----,----,----,----,----,----,,,----,----,----,0.08515,19546.3,,,,----,----,----,,,----,----,----,,,,,----,----,"{'K': 0.16399999999999998, 'N': 0.2, 'O': 0.6, 'Sr': 0.036}"
KNO3-Sr(NO3)2,3383,----,0.85-0.15,----,----,----,----,----,----,2.43399,0.00066656,----,----,----,,,,,,----,----,----,,,----,----,----,,,,,----,----,"{'K': 0.16999999999999998, 'N': 0.2, 'O': 0.6, 'Sr': 0.03}"
KNO3-Sr(NO3)2,3384,----,0.857-0.143,----,----,----,----,----,----,2.43399,0.00067759,----,----,----,,,,,,----,----,----,,,----,----,----,,,,,----,----,"{'K': 0.17140000000000002, 'N': 0.20000000000000004, 'O': 0.6, 'Sr': 0.028600000000000004}"
KNO3-Sr(NO3)2,3385,----,0.86-0.14,----,----,----,----,----,----,,,----,----,----,0.08821,19067.64,,,,----,----,----,,,----,----,----,,,,,----,----,"{'K': 0.172, 'N': 0.2, 'O': 0.6, 'Sr': 0.028000000000000004}"
KNO3-Sr(NO3)2,3386,----,0.89-0.11,----,----,----,----,----,----,,,----,----,----,0.08561,18849.65,,,,----,----,----,,,----,----,----,,,,,----,----,"{'K': 0.178, 'N': 0.2, 'O': 0.6, 'Sr': 0.022}"
KNO3-Sr(NO3)2,3387,----,0.9-0.1,----,----,----,----,----,----,2.43399,0.00074729,----,----,----,,,,,,----,----,----,,,----,----,----,,,,,----,----,"{'K': 0.18, 'N': 0.2, 'O': 0.6, 'Sr': 0.02}"
KNO3-Sr(NO3)2,3388,----,0.95-0.05,----,----,----,----,----,----,2.43399,0.00083263,----,----,----,0.1018,17385.65,,,,----,----,----,,,----,----,----,,,,,----,----,"{'K': 0.19000000000000003, 'N': 0.20000000000000004, 'O': 0.6, 'Sr': 0.010000000000000002}"
KNO3-Sr(NO3)2,3389,----,1.0-0.0,----,----,----,----,----,----,2.3339,0.0007667,----,----,----,0.1,17047.16,,,,----,----,----,,,----,----,----,,,,,----,----,"{'K': 0.2, 'N': 0.2, 'O': 0.6, 'Sr': 0.0}"
KNO3-TlNO3,3390,----,0.2-0.8,----,----,----,----,----,----,5.0955,0.00157877,----,----,----,,,,,,----,----,----,,,----,----,----,,,,,----,----,"{'K': 0.039999999999999994, 'N': 0.19999999999999996, 'O': 0.6, 'Tl': 0.15999999999999998}"
KNO3-TlNO3,3391,----,0.28-0.72,----,----,----,----,----,----,4.8721,0.00157877,----,----,----,,,,,,----,----,----,,,----,----,----,,,,,----,----,"{'K': 0.05600000000000001, 'N': 0.2, 'O': 0.6, 'Tl': 0.144}"
KNO3-TlNO3,3392,----,0.4-0.6,----,----,----,----,----,----,4.5371,0.00157877,----,----,----,,,,,,----,----,----,,,----,----,----,,,,,----,----,"{'K': 0.08, 'N': 0.2, 'O': 0.6, 'Tl': 0.12}"
KNO3-TlNO3,3393,----,0.7-0.3,----,----,----,----,----,----,3.6994,0.00157877,----,----,----,,,,,,----,----,----,,,----,----,----,,,,,----,----,"{'K': 0.14, 'N': 0.20000000000000004, 'O': 0.6, 'Tl': 0.06000000000000001}"
KNO3-TlNO3,3394,----,0.8-0.2,----,----,----,----,----,----,3.4202,0.00157877,----,----,----,,,,,,----,----,----,,,----,----,----,,,,,----,----,"{'K': 0.15999999999999998, 'N': 0.19999999999999996, 'O': 0.6, 'Tl': 0.039999999999999994}"
KOH,3395,----,Pure Salt,----,----,----,----,----,----,2.013,0.0004396,----,----,----,0.02295,25845.0,,,,----,----,----,,,----,----,----,,,,,----,----,"{'K': 0.3333333333333333, 'O': 0.3333333333333333, 'H': 0.3333333333333333}"
KOH-K2CO3,3396,----,0.914-0.086,----,----,----,----,----,----,2.1268,0.000486,----,----,----,,,,,,----,----,----,,,----,----,----,,,,,----,----,"{'K': 0.3333333333333333, 'O': 0.3597298956414978, 'H': 0.28054020871700425, 'C': 0.026396562308164513}"
KOH-K2CO3,3397,----,0.932-0.068,----,----,----,----,----,----,,,----,----,----,0.0250167,25246.26,,,,----,----,----,,,----,----,----,,,,,----,----,"{'K': 0.3333333333333333, 'O': 0.3545568039950063, 'H': 0.2908863920099875, 'C': 0.02122347066167291}"
KOH-K2CO3,3398,----,0.933-0.067,----,----,----,----,----,----,2.1043,0.000478,----,----,----,,,,,,----,----,----,,,----,----,----,,,,,----,----,"{'K': 0.3333333333333333, 'O': 0.3542642924086223, 'H': 0.2914714151827554, 'C': 0.02093095907528897}"
KOH-K2CO3,3399,----,0.955-0.045,----,----,----,----,----,----,2.0552,0.00044,----,----,----,,,,,,----,----,----,,,----,----,----,,,,,----,----,"{'K': 0.3333333333333333, 'O': 0.34768740031897927, 'H': 0.30462519936204147, 'C': 0.014354066985645933}"
KOH-K2CO3,3400,----,0.957-0.043,----,----,----,----,----,----,2.0696,0.00046,----,----,----,,,,,,----,----,----,,,----,----,----,,,,,----,----,"{'K': 0.33333333333333337, 'O': 0.34707574304889743, 'H': 0.3058485139022052, 'C': 0.013742409715564079}"
KOH-K2CO3,3401,----,0.972-0.028,----,----,----,----,----,----,2.0541,0.000452,----,----,----,,,,,,----,----,----,,,----,----,----,,,,,----,----,"{'K': 0.3333333333333333, 'O': 0.3424124513618677, 'H': 0.3151750972762646, 'C': 0.009079118028534372}"
KOH-K2CO3,3402,----,0.979-0.021,----,----,----,----,----,----,2.0382,0.000446,----,----,----,,,,,,----,----,----,,,----,----,----,,,,,----,----,"{'K': 0.3333333333333333, 'O': 0.3401893568396997, 'H': 0.3196212863206007, 'C': 0.006856023506366308}"
KOH-K2CO3,3403,----,0.98-0.02,----,----,----,----,----,----,,,----,----,----,0.0337208,23236.65,,,,----,----,----,,,----,----,----,,,,,----,----,"{'K': 0.3333333333333333, 'O': 0.33986928104575165, 'H': 0.3202614379084967, 'C': 0.006535947712418301}"
KOH-K2CO3,3404,----,0.983-0.017,----,----,----,----,----,----,2.0414,0.000458,----,----,----,,,,,,----,----,----,,,----,----,----,,,,,----,----,"{'K': 0.3333333333333333, 'O': 0.33890527695837436, 'H': 0.3221894460832514, 'C': 0.0055719436250409714}"
KOH-K2CO3,3405,----,1.0-0.0,----,----,----,----,----,----,2.013,0.0004396,----,----,----,0.02295,25845.0,,,,----,----,----,,,----,----,----,,,,,----,----,"{'K': 0.3333333333333333, 'O': 0.3333333333333333, 'H': 0.3333333333333333, 'C': 0.0}"
KPO3,3406,----,Pure Salt,----,----,----,----,----,----,2.568,0.00042725,----,----,----,,,,,,----,----,----,,,----,----,----,,,,,----,----,"{'K': 0.2, 'P': 0.2, 'O': 0.6}"
KPO3-K3PO4,3407,----,0.745-0.255,----,----,----,----,----,----,2.6212,0.0004101,----,----,----,,,,,,----,----,----,,,----,----,----,,,,,----,----,"{'K': 0.2619254119687771, 'P': 0.17346053772766695, 'O': 0.5646140503035559}"
KPO3-K3PO4,3408,----,0.775-0.225,----,----,----,----,----,----,2.5938,0.0003901,----,----,----,,,,,,----,----,----,,,----,----,----,,,,,----,----,"{'K': 0.2555066079295154, 'P': 0.17621145374449337, 'O': 0.5682819383259912}"
KPO3-K3PO4,3409,----,0.8-0.2,----,----,----,----,----,----,2.4993,0.0003101,----,----,----,,,,,,----,----,----,,,----,----,----,,,,,----,----,"{'K': 0.25, 'P': 0.17857142857142855, 'O': 0.5714285714285714}"
KPO3-K3PO4,3410,----,0.82-0.18,----,----,----,----,----,----,2.5534,0.0003719,----,----,----,,,,,,----,----,----,,,----,----,----,,,,,----,----,"{'K': 0.24548736462093865, 'P': 0.1805054151624549, 'O': 0.5740072202166066}"
KPO3-K3PO4,3411,----,0.85-0.15,----,----,----,----,----,----,2.4708,0.0003019,----,----,----,,,,,,----,----,----,,,----,----,----,,,,,----,----,"{'K': 0.2385321100917431, 'P': 0.1834862385321101, 'O': 0.5779816513761469}"
KPO3-K3PO4,3412,----,0.89-0.11,----,----,----,----,----,----,2.5305,0.0003519,----,----,----,,,,,,----,----,----,,,----,----,----,,,,,----,----,"{'K': 0.22889305816135083, 'P': 0.18761726078799248, 'O': 0.5834896810506567}"
KPO3-K3PO4,3413,----,0.91-0.09,----,----,----,----,----,----,2.5576,0.0003839,----,----,----,,,,,,----,----,----,,,----,----,----,,,,,----,----,"{'K': 0.22390891840607216, 'P': 0.18975332068311196, 'O': 0.5863377609108159}"
KPO3-K3PO4,3414,----,0.94-0.06,----,----,----,----,----,----,2.5816,0.0004219,----,----,----,,,,,,----,----,----,,,----,----,----,,,,,----,----,"{'K': 0.2162162162162162, 'P': 0.19305019305019305, 'O': 0.5907335907335907}"
KPO3-K3PO4,3415,----,0.97-0.03,----,----,----,----,----,----,2.5731,0.00042,----,----,----,,,,,,----,----,----,,,----,----,----,,,,,----,----,"{'K': 0.2082514734774067, 'P': 0.19646365422396858, 'O': 0.5952848722986248}"
KPO3-K3PO4,3416,----,1.0-0.0,----,----,----,----,----,----,2.6003,0.00046,----,----,----,,,,,,----,----,----,,,----,----,----,,,,,----,----,"{'K': 0.2, 'P': 0.2, 'O': 0.6}"
KPO3-K4P2O7,3417,----,0.703-0.297,----,----,----,----,----,----,2.4645,0.0002801,----,----,----,,,,,,----,----,----,,,----,----,----,,,,,----,----,"{'K': 0.2563720173535792, 'P': 0.17584056399132322, 'O': 0.5677874186550976}"
KPO3-K4P2O7,3418,----,0.752-0.248,----,----,----,----,----,----,2.5136,0.0003281,----,----,----,,,,,,----,----,----,,,----,----,----,,,,,----,----,"{'K': 0.24971363115693013, 'P': 0.17869415807560138, 'O': 0.5715922107674685}"
KPO3-K4P2O7,3419,----,0.8-0.2,----,----,----,----,----,----,2.5189,0.0003401,----,----,----,,,,,,----,----,----,,,----,----,----,,,,,----,----,"{'K': 0.24242424242424238, 'P': 0.1818181818181818, 'O': 0.5757575757575757}"
KPO3-K4P2O7,3420,----,0.85-0.15,----,----,----,----,----,----,2.4847,0.000316,----,----,----,,,,,,----,----,----,,,----,----,----,,,,,----,----,"{'K': 0.2338709677419355, 'P': 0.18548387096774194, 'O': 0.5806451612903226}"
KPO3-K4P2O7,3421,----,0.902-0.098,----,----,----,----,----,----,2.4435,0.000282,----,----,----,,,,,,----,----,----,,,----,----,----,,,,,----,----,"{'K': 0.22372060857538037, 'P': 0.18983402489626558, 'O': 0.5864453665283541}"
KPO3-K4P2O7,3422,----,0.95-0.05,----,----,----,----,----,----,2.4514,0.0002961,----,----,----,,,,,,----,----,----,,,----,----,----,,,,,----,----,"{'K': 0.21296296296296297, 'P': 0.19444444444444448, 'O': 0.5925925925925926}"
KPO3-K4P2O7,3423,----,1.0-0.0,----,----,----,----,----,----,2.6003,0.00046,----,----,----,,,,,,----,----,----,,,----,----,----,,,,,----,----,"{'K': 0.2, 'P': 0.2, 'O': 0.6}"
KPO3-NiO,3424,----,0.8-0.2,----,----,----,----,----,----,,,----,----,----,,,,,,----,----,----,,,----,----,----,,,,,----,----,"{'K': 0.18181818181818182, 'P': 0.18181818181818182, 'O': 0.5909090909090909, 'Ni': 0.045454545454545456}"
KPO3-NiO,3425,----,0.85-0.15,----,----,----,----,----,----,,,----,----,----,,,,,,----,----,----,,,----,----,----,,,,,----,----,"{'K': 0.18681318681318682, 'P': 0.18681318681318682, 'O': 0.5934065934065934, 'Ni': 0.03296703296703297}"
KPO3-NiO,3426,----,0.9-0.1,----,----,----,----,----,----,,,----,----,----,,,,,,----,----,----,,,----,----,----,,,,,----,----,"{'K': 0.19148936170212766, 'P': 0.19148936170212766, 'O': 0.5957446808510639, 'Ni': 0.02127659574468085}"
KPO3-NiO,3427,----,0.95-0.05,----,----,----,----,----,----,,,----,----,----,,,,,,----,----,----,,,----,----,----,,,,,----,----,"{'K': 0.1958762886597938, 'P': 0.1958762886597938, 'O': 0.5979381443298969, 'Ni': 0.010309278350515465}"
KPO3-NiO,3428,----,1.0-0.0,----,----,----,----,----,----,,,----,----,----,,,,,,----,----,----,,,----,----,----,,,,,----,----,"{'K': 0.2, 'P': 0.2, 'O': 0.6, 'Ni': 0.0}"
KPO3-WO3,3429,----,0.5-0.5,----,----,----,----,----,----,4.6981,0.0009749,----,----,----,,,,,,----,----,----,,,----,----,----,,,,,----,----,"{'K': 0.1111111111111111, 'P': 0.1111111111111111, 'O': 0.6666666666666666, 'W': 0.1111111111111111}"
KPO3-WO3,3430,----,0.55-0.45,----,----,----,----,----,----,4.8299,0.0012197,----,----,----,,,,,,----,----,----,,,----,----,----,,,,,----,----,"{'K': 0.1208791208791209, 'P': 0.1208791208791209, 'O': 0.6593406593406593, 'W': 0.09890109890109891}"
KPO3-WO3,3431,----,0.6-0.4,----,----,----,----,----,----,4.4975,0.0010766,----,----,----,,,,,,----,----,----,,,----,----,----,,,,,----,----,"{'K': 0.13043478260869565, 'P': 0.13043478260869565, 'O': 0.6521739130434783, 'W': 0.08695652173913045}"
KPO3-WO3,3432,----,0.65-0.35,----,----,----,----,----,----,4.2282,0.0009913,----,----,----,,,,,,----,----,----,,,----,----,----,,,,,----,----,"{'K': 0.13978494623655913, 'P': 0.13978494623655913, 'O': 0.6451612903225806, 'W': 0.07526881720430106}"
KPO3-WO3,3433,----,0.7-0.3,----,----,----,----,----,----,3.773,0.0007609,----,----,----,,,,,,----,----,----,,,----,----,----,,,,,----,----,"{'K': 0.14893617021276598, 'P': 0.14893617021276598, 'O': 0.6382978723404256, 'W': 0.06382978723404256}"
KPO3-WO3,3434,----,0.75-0.25,----,----,----,----,----,----,3.5101,0.0006261,----,----,----,,,,,,----,----,----,,,----,----,----,,,,,----,----,"{'K': 0.15789473684210525, 'P': 0.15789473684210525, 'O': 0.631578947368421, 'W': 0.05263157894736842}"
KPO3-WO3,3435,----,0.8-0.2,----,----,----,----,----,----,3.4029,0.0006931,----,----,----,,,,,,----,----,----,,,----,----,----,,,,,----,----,"{'K': 0.16666666666666666, 'P': 0.16666666666666666, 'O': 0.625, 'W': 0.041666666666666664}"
KPO3-WO3,3436,----,0.85-0.15,----,----,----,----,----,----,3.1401,0.0005638,----,----,----,,,,,,----,----,----,,,----,----,----,,,,,----,----,"{'K': 0.1752577319587629, 'P': 0.1752577319587629, 'O': 0.6185567010309279, 'W': 0.030927835051546393}"
KPO3-WO3,3437,----,0.9-0.1,----,----,----,----,----,----,2.9043,0.0005149,----,----,----,,,,,,----,----,----,,,----,----,----,,,,,----,----,"{'K': 0.18367346938775508, 'P': 0.18367346938775508, 'O': 0.6122448979591836, 'W': 0.02040816326530612}"
KPO3-WO3,3438,----,0.95-0.05,----,----,----,----,----,----,2.8752,0.0005677,----,----,----,,,,,,----,----,----,,,----,----,----,,,,,----,----,"{'K': 0.19191919191919193, 'P': 0.19191919191919193, 'O': 0.6060606060606061, 'W': 0.010101010101010104}"
KPO3-WO3,3439,----,1.0-0.0,----,----,----,----,----,----,2.5597,0.000445,----,----,----,,,,,,----,----,----,,,----,----,----,,,,,----,----,"{'K': 0.2, 'P': 0.2, 'O': 0.6, 'W': 0.0}"
KPO3-Zn(PO3)2,3440,----,0.0-1.0,----,----,----,----,----,----,2.8817,7.67e-05,----,----,----,,,,,,----,----,----,,,----,----,----,,,,,----,----,"{'K': 0.0, 'P': 0.2, 'O': 0.6, 'Zn': 0.2}"
KPO3-Zn(PO3)2,3441,----,0.122-0.878,----,----,----,----,----,----,2.9028,0.0001525,----,----,----,,,,,,----,----,----,,,----,----,----,,,,,----,----,"{'K': 0.024399999999999998, 'P': 0.2, 'O': 0.6, 'Zn': 0.1756}"
KPO3-Zn(PO3)2,3442,----,0.283-0.717,----,----,----,----,----,----,2.903,0.0002307,----,----,----,,,,,,----,----,----,,,----,----,----,,,,,----,----,"{'K': 0.0566, 'P': 0.2, 'O': 0.6, 'Zn': 0.1434}"
KPO3-Zn(PO3)2,3443,----,0.477-0.523,----,----,----,----,----,----,2.852,0.0002895,----,----,----,,,,,,----,----,----,,,----,----,----,,,,,----,----,"{'K': 0.0954, 'P': 0.2, 'O': 0.6, 'Zn': 0.1046}"
KPO3-Zn(PO3)2,3444,----,0.757-0.243,----,----,----,----,----,----,2.7106,0.0003696,----,----,----,,,,,,----,----,----,,,----,----,----,,,,,----,----,"{'K': 0.1514, 'P': 0.2, 'O': 0.6, 'Zn': 0.0486}"
KPO3-Zn(PO3)2,3445,----,0.86-0.14,----,----,----,----,----,----,2.6382,0.0003808,----,----,----,,,,,,----,----,----,,,----,----,----,,,,,----,----,"{'K': 0.172, 'P': 0.2, 'O': 0.6, 'Zn': 0.028000000000000004}"
KPO3-Zn(PO3)2,3446,----,1.0-0.0,----,----,----,----,----,----,2.5292,0.0003963,----,----,----,,,,,,----,----,----,,,----,----,----,,,,,----,----,"{'K': 0.2, 'P': 0.2, 'O': 0.6, 'Zn': 0.0}"
KPO3-ZnO,3447,----,0.742-0.258,----,----,----,----,----,----,2.894,0.0003582,----,----,----,,,,,,----,----,----,,,----,----,----,,,,,----,----,"{'K': 0.175579744439186, 'P': 0.175579744439186, 'O': 0.587789872219593, 'Zn': 0.06105063890203502}"
KPO3-ZnO,3448,----,0.779-0.221,----,----,----,----,----,----,2.8343,0.0003593,----,----,----,,,,,,----,----,----,,,----,----,----,,,,,----,----,"{'K': 0.17961724694489276, 'P': 0.17961724694489276, 'O': 0.5898086234724463, 'Zn': 0.050956882637768035}"
KPO3-ZnO,3449,----,0.904-0.096,----,----,----,----,----,----,2.6613,0.0004,----,----,----,,,,,,----,----,----,,,----,----,----,,,,,----,----,"{'K': 0.19185059422750422, 'P': 0.19185059422750422, 'O': 0.5959252971137521, 'Zn': 0.020373514431239387}"
KSCN,3450,----,Pure Salt,----,----,----,----,----,----,1.8765,0.0005694,----,----,----,0.00858,27003.99,,,,----,----,----,,,----,----,----,,,,,----,----,"{'K': 0.25, 'S': 0.25, 'C': 0.25, 'N': 0.25}"
KSCN-NaSCN,3451,----,0.0-1.0,----,----,----,----,----,----,1.7103,0.000382,----,----,----,,,,,,----,----,----,,,----,----,----,,,,,----,----,"{'K': 0.0, 'S': 0.25, 'C': 0.25, 'N': 0.25, 'Na': 0.25}"
KSCN-NaSCN,3452,----,0.304-0.696,----,----,----,----,----,----,1.8902,0.00065,----,----,----,,,,,,----,----,----,,,----,----,----,,,,,----,----,"{'K': 0.076, 'S': 0.25, 'C': 0.25, 'N': 0.25, 'Na': 0.174}"
KSCN-NaSCN,3453,----,0.402-0.598,----,----,----,----,----,----,1.9635,0.000784,----,----,----,,,,,,----,----,----,,,----,----,----,,,,,----,----,"{'K': 0.1005, 'S': 0.25, 'C': 0.25, 'N': 0.25, 'Na': 0.1495}"
KSCN-NaSCN,3454,----,0.472-0.528,----,----,----,----,----,----,1.9082,0.00067,----,----,----,,,,,,----,----,----,,,----,----,----,,,,,----,----,"{'K': 0.118, 'S': 0.25, 'C': 0.25, 'N': 0.25, 'Na': 0.132}"
KSCN-NaSCN,3455,----,0.596-0.404,----,----,----,----,----,----,1.9228,0.000697,----,----,----,,,,,,----,----,----,,,----,----,----,,,,,----,----,"{'K': 0.149, 'S': 0.25, 'C': 0.25, 'N': 0.25, 'Na': 0.101}"
KSCN-NaSCN,3456,----,0.885-0.115,----,----,----,----,----,----,1.8902,0.000613,----,----,----,,,,,,----,----,----,,,----,----,----,,,,,----,----,"{'K': 0.22125, 'S': 0.25, 'C': 0.25, 'N': 0.25, 'Na': 0.02875}"
KSCN-NaSCN,3457,----,1.0-0.0,----,----,----,----,----,----,1.8765,0.000569,----,----,----,,,,,,----,----,----,,,----,----,----,,,,,----,----,"{'K': 0.25, 'S': 0.25, 'C': 0.25, 'N': 0.25, 'Na': 0.0}"
KVO3,3458,----,Pure Salt,----,----,----,----,----,----,2.515,0.000222,----,----,----,,,,,,----,----,----,,,----,----,----,,,,,----,----,"{'K': 0.2, 'V': 0.2, 'O': 0.6}"
KVO3-V2O5,3459,----,0.0-1.0,----,----,----,----,----,----,2.69,0.000267,----,----,----,28.0,,,,,----,----,----,,,----,----,----,,,,,----,----,"{'K': 0.0, 'V': 0.2857142857142857, 'O': 0.7142857142857143}"
KVO3-V2O5,3460,----,0.094-0.906,----,----,----,----,----,----,,,----,----,----,2.36376,23299.83,,,,----,----,----,,,----,----,----,,,,,----,----,"{'K': 0.013799177921315325, 'V': 0.2798003523194363, 'O': 0.7064004697592484}"
KVO3-V2O5,3461,----,0.18-0.82,----,----,----,----,----,----,,,----,----,----,,,,,,----,----,----,,,----,----,----,,,,,----,----,"{'K': 0.02710843373493976, 'V': 0.27409638554216864, 'O': 0.6987951807228916}"
KVO3-V2O5,3462,----,0.19-0.81,----,----,----,----,----,----,2.689,0.00026,----,----,----,,,,,,----,----,----,,,----,----,----,,,,,----,----,"{'K': 0.028700906344410873, 'V': 0.2734138972809667, 'O': 0.6978851963746224}"
KVO3-V2O5,3463,----,0.36-0.64,----,----,----,----,----,----,2.676,0.000256,----,----,----,,,,,,----,----,----,,,----,----,----,,,,,----,----,"{'K': 0.057324840764331204, 'V': 0.2611464968152866, 'O': 0.6815286624203821}"
KVO3-V2O5,3464,----,0.5-0.5,----,----,----,----,----,----,,,----,----,----,,,,,,----,----,----,,,----,----,----,,,,,----,----,"{'K': 0.08333333333333333, 'V': 0.25, 'O': 0.6666666666666666}"
KVO3-V2O5,3465,----,0.517-0.483,----,----,----,----,----,----,2.682,0.000267,----,----,----,,,,,,----,----,----,,,----,----,----,,,,,----,----,"{'K': 0.08665772712034864, 'V': 0.24857525980556489, 'O': 0.6647670130740865}"
KVO3-V2O5,3466,----,0.658-0.342,----,----,----,----,----,----,2.691,0.000283,----,----,----,,,,,,----,----,----,,,----,----,----,,,,,----,----,"{'K': 0.11576354679802955, 'V': 0.23610133708655878, 'O': 0.6481351161154117}"
KVO3-V2O5,3467,----,0.806-0.194,----,----,----,----,----,----,2.694,0.000302,----,----,----,,,,,,----,----,----,,,----,----,----,,,,,----,----,"{'K': 0.14959168522642913, 'V': 0.22160356347438753, 'O': 0.6288047512991833}"
KVO3-V2O5,3468,----,0.89-0.11,----,----,----,----,----,----,2.658,0.000293,----,----,----,,,,,,----,----,----,,,----,----,----,,,,,----,----,"{'K': 0.17049808429118776, 'V': 0.21264367816091956, 'O': 0.6168582375478927}"
KVO3-V2O5,3469,----,1.0-0.0,----,----,----,----,----,----,2.515,0.000222,----,----,----,,,,,,----,----,----,,,----,----,----,,,,,----,----,"{'K': 0.2, 'V': 0.2, 'O': 0.6}"
