Repository: tanoret/MoltenSaltPropnet

# MoltenSaltPropnet
Physics-informed deep-learning toolkit for predicting **thermophysical properties of molten-salt mixtures** from chemical composition and temperature.

---

## Data Pipeline

1. **Source** – Raw NIST SALTDBLEAN CSVs (`density-csv.csv`, `viscosity-csv.csv`, …).  
2. **Pre-processing** – `data_processor.ipynb` cleans columns, harmonizes units, expands polynomial coefficients, and outputs `saltdblean_processed.csv`.  
3. **Loading** – `SALTDBLEANProcessor.from_csv(...)` handles:  
   * NaN imputation / type coercion  
   * Composition normalization  
   * Train/validation/test splits with reproducible seeds  
4.

File: data/saltdblean_janz_processed.csv (part 21 of 28)
MgF2,15,62.3018,Pure Salt,1534.2,2,Kojima 1968 [83],2512,----,Ruff 1928 [123],3.24,0.000524,1650-2100,3,Kirshenbaum 1960 [80],0.187,32100.0,,,,1514.7-1853.2,3,Takeda 2015 [135],0.867,-0.000141,1536-2400,20,Gheribi 2014 [58],,,,,----,----,"{'Mg': 0.3333333333333333, 'F': 0.6666666666666666}"
NaCl,16,58.4428,Pure Salt,1073.8,1,Dawson 1963 [44],1715,----,Ruff 1921 [124],2.14,0.000543,1076.2-1303.2,1,Van Artsdalen 1955 [144],0.0893,22000.0,,,,1083.2-1203.2,1,Torklep 1979 [142],0.712,-0.00018,1170-1441,8,Nagasaka 1992 [102],77.7638,-0.0075312,,,10,Barin 1977 [8],"{'Na': 0.5, 'Cl': 0.5}"
NaF,17,41.9882,Pure Salt,1268,2,Cantor 1961 [30],1978,----,Ruff 1922 [125],2.76,0.000636,1273-1373,1,Paucirova 1970 [111],0.12,26500.0,,,,1273-1373,1,Brockner 1979 [27],1.26,-0.00028,1268.15-1800,20,Gheribi 2014 [58],72.989,,,,5,Obrien 1957 [106],"{'Na': 0.5, 'F': 0.5}"
NdCl3,18,250.599,Pure Salt,1031,2,Druding 1961 [49],1897,10,Glushko 1972 [61],4.26,0.00093,1082-1272,3,Cho 1972 [38],0.0851,36900.0,,,,1030-1237,3,Hayashi 1997 [63],,,----,----,----,,,,,----,----,"{'Nd': 0.25, 'Cl': 0.75}"
LaBr3,3470,----,Pure Salt,----,----,----,----,----,----,5.0351,9.6e-05,----,----,----,,,,,,----,----,----,,,----,----,----,,,,,----,----,"{'La': 0.25, 'Br': 0.75}"
LaCl2-LaCl3,3471,----,0.0-1.0,----,----,----,----,----,----,,,----,----,----,0.02061,54597.93,,,,----,----,----,,,----,----,----,,,,,----,----,"{'La': 0.25, 'Cl': 0.75}"
LaCl2-LaCl3,3472,----,0.86-0.14,----,----,----,----,----,----,4.761,0.00086,----,----,----,0.00733,57765.27,,,,----,----,----,,,----,----,----,,,,,----,----,"{'La': 0.3184713375796178, 'Cl': 0.6815286624203821}"
LaCl3,3473,----,Pure Salt,----,----,----,----,----,----,4.0895,0.0007774,----,----,----,0.02061,54597.93,,,,----,----,----,,,----,----,----,,,,,----,----,"{'La': 0.25, 'Cl': 0.75}"
LaCl3-LiCl,3474,----,0.0-1.0,----,----,----,----,----,----,1.8965,0.0004458,----,----,----,,,,,,----,----,----,,,----,----,----,,,,,----,----,"{'La': 0.0, 'Cl': 0.5, 'Li': 0.5}"
LaCl3-LiCl,3475,----,0.123-0.877,----,----,----,----,----,----,2.381,0.000463,----,----,----,,,,,,----,----,----,,,----,----,----,,,,,----,----,"{'La': 0.054764024933214604, 'Cl': 0.5547640249332146, 'Li': 0.3904719501335708}"
LaCl3-LiCl,3476,----,0.242-0.758,----,----,----,----,----,----,2.699,0.000455,----,----,----,0.06887,30263.38,,,,----,----,----,,,----,----,----,,,,,----,----,"{'La': 0.09742351046698873, 'Cl': 0.5974235104669887, 'Li': 0.30515297906602257}"
LaCl3-LiCl,3477,----,0.368-0.632,----,----,----,----,----,----,2.976,0.00047,----,----,----,,,,,,----,----,----,,,----,----,----,,,,,----,----,"{'La': 0.13450292397660818, 'Cl': 0.6345029239766082, 'Li': 0.2309941520467836}"
LaCl3-LiCl,3478,----,0.493-0.507,----,----,----,----,----,----,3.174,0.000468,----,----,----,0.06486,35221.5,,,,----,----,----,,,----,----,----,,,,,----,----,"{'La': 0.16510381781647687, 'Cl': 0.6651038178164769, 'Li': 0.1697923643670462}"
LaCl3-LiCl,3479,----,0.612-0.388,----,----,----,----,----,----,3.372,0.000508,----,----,----,,,,,,----,----,----,,,----,----,----,,,,,----,----,"{'La': 0.18982630272952855, 'Cl': 0.6898263027295285, 'Li': 0.12034739454094294}"
LaCl3-LiCl,3480,----,0.75-0.25,----,----,----,----,----,----,3.54,0.000523,----,----,----,0.04046,43819.77,,,,----,----,----,,,----,----,----,,,,,----,----,"{'La': 0.21428571428571427, 'Cl': 0.7142857142857143, 'Li': 0.07142857142857142}"
LaCl3-LiCl,3481,----,0.886-0.114,----,----,----,----,----,----,3.71,0.000561,----,----,----,,,,,,----,----,----,,,----,----,----,,,,,----,----,"{'La': 0.23488865323435845, 'Cl': 0.7348886532343584, 'Li': 0.03022269353128314}"
LaCl3-LiCl,3482,----,1.0-0.0,----,----,----,----,----,----,,,----,----,----,0.00984,61851.01,,,,----,----,----,,,----,----,----,,,,,----,----,"{'La': 0.25, 'Cl': 0.75, 'Li': 0.0}"
LaCl3-NaCl,3483,----,0.0-1.0,----,----,----,----,----,----,2.0876,0.00049768,----,----,----,,,,,,----,----,----,,,----,----,----,,,,,----,----,"{'La': 0.0, 'Cl': 0.5, 'Na': 0.5}"
LaCl3-NaCl,3484,----,0.0499-0.9501,----,----,----,----,----,----,2.2525,0.00052835,----,----,----,,,,,,----,----,----,,,----,----,----,,,,,----,----,"{'La': 0.02376416801600153, 'Cl': 0.5237641680160016, 'Na': 0.452471663967997}"
LaCl3-NaCl,3485,----,0.1317-0.8683,----,----,----,----,----,----,2.7711,0.00079551,----,----,----,,,,,,----,----,----,,,----,----,----,,,,,----,----,"{'La': 0.05818679862154282, 'Cl': 0.5581867986215427, 'Na': 0.3836264027569144}"
LaCl3-NaCl,3486,----,0.2087-0.7913,----,----,----,----,----,----,2.7178,0.00056887,----,----,----,,,,,,----,----,----,,,----,----,----,,,,,----,----,"{'La': 0.08633242326466452, 'Cl': 0.5863324232646646, 'Na': 0.327335153470671}"
LaCl3-NaCl,3487,----,0.333-0.667,----,----,----,----,----,----,3.1195,0.00066379,----,----,----,,,,,,----,----,----,,,----,----,----,,,,,----,----,"{'La': 0.12490622655663915, 'Cl': 0.6249062265566391, 'Na': 0.2501875468867217}"
LaCl3-NaCl,3488,----,0.4511-0.5489,----,----,----,----,----,----,3.2572,0.00067332,----,----,----,,,,,,----,----,----,,,----,----,----,,,,,----,----,"{'La': 0.15543380883467714, 'Cl': 0.6554338088346772, 'Na': 0.18913238233064572}"
LaCl3-NaCl,3489,----,0.5502-0.4498,----,----,----,----,----,----,3.2767,0.00057343,----,----,----,,,,,,----,----,----,,,----,----,----,,,,,----,----,"{'La': 0.17746097277770612, 'Cl': 0.6774609727777061, 'Na': 0.1450780544445878}"
LaCl3-NaCl,3490,----,0.7022-0.2978,----,----,----,----,----,----,3.6053,0.00063339,----,----,----,,,,,,----,----,----,,,----,----,----,,,,,----,----,"{'La': 0.2062624838444366, 'Cl': 0.7062624838444367, 'Na': 0.08747503231112677}"
LaCl3-NaCl,3491,----,0.8486-0.1514,----,----,----,----,----,----,3.8004,0.00067778,----,----,----,,,,,,----,----,----,,,----,----,----,,,,,----,----,"{'La': 0.2295250459807422, 'Cl': 0.7295250459807422, 'Na': 0.040949908038515635}"
LaF3,3492,----,Pure Salt,----,----,----,----,----,----,5.793,0.000682,----,----,----,,,,,,----,----,----,,,----,----,----,,,,,----,----,"{'La': 0.25, 'F': 0.75}"
LaF3-LiF,3493,----,0.0-1.0,----,----,----,----,----,----,2.074,0.0003321,----,----,----,,,,,,----,----,----,,,----,----,----,,,,,----,----,"{'La': 0.0, 'F': 0.5, 'Li': 0.5}"
LaF3-LiF,3494,----,0.05-0.95,----,----,----,----,----,----,2.491,0.0003648,----,----,----,,,,,,----,----,----,,,----,----,----,,,,,----,----,"{'La': 0.023809523809523808, 'F': 0.5238095238095238, 'Li': 0.45238095238095233}"
LaF3-LiF,3495,----,0.1-0.9,----,----,----,----,----,----,2.799,0.0003118,----,----,----,,,,,,----,----,----,,,----,----,----,,,,,----,----,"{'La': 0.045454545454545456, 'F': 0.5454545454545455, 'Li': 0.40909090909090906}"
LaF3-LiF,3496,----,0.15-0.85,----,----,----,----,----,----,3.5,0.0006658,----,----,----,,,,,,----,----,----,,,----,----,----,,,,,----,----,"{'La': 0.06521739130434782, 'F': 0.5652173913043478, 'Li': 0.3695652173913044}"
LaF3-LiF,3497,----,0.2-0.8,----,----,----,----,----,----,3.737,0.0006486,----,----,----,,,,,,----,----,----,,,----,----,----,,,,,----,----,"{'La': 0.08333333333333333, 'F': 0.5833333333333333, 'Li': 0.3333333333333333}"
LaF3-LiF,3498,----,0.25-0.75,----,----,----,----,----,----,3.799,0.0005507,----,----,----,,,,,,----,----,----,,,----,----,----,,,,,----,----,"{'La': 0.1, 'F': 0.6, 'Li': 0.3}"
LaF3-NaF,3499,----,0.0-1.0,----,----,----,----,----,----,2.682,0.0006151,----,----,----,,,,,,----,----,----,,,----,----,----,,,,,----,----,"{'La': 0.0, 'F': 0.5, 'Na': 0.5}"
LaF3-NaF,3500,----,0.1-0.9,----,----,----,----,----,----,3.16,0.0006057,----,----,----,,,,,,----,----,----,,,----,----,----,,,,,----,----,"{'La': 0.045454545454545456, 'F': 0.5454545454545455, 'Na': 0.40909090909090906}"
LaF3-NaF,3501,----,0.2-0.8,----,----,----,----,----,----,3.802,0.0007726,----,----,----,,,,,,----,----,----,,,----,----,----,,,,,----,----,"{'La': 0.08333333333333333, 'F': 0.5833333333333333, 'Na': 0.3333333333333333}"
LaF3-NaF,3502,----,0.28-0.72,----,----,----,----,----,----,4.067,0.0007335,----,----,----,,,,,,----,----,----,,,----,----,----,,,,,----,----,"{'La': 0.10937500000000001, 'F': 0.609375, 'Na': 0.28125}"
LaF3-NaF,3503,----,0.3-0.7,----,----,----,----,----,----,4.143,0.0007368,----,----,----,,,,,,----,----,----,,,----,----,----,,,,,----,----,"{'La': 0.11538461538461539, 'F': 0.6153846153846154, 'Na': 0.2692307692307693}"
LaF3-NaF,3504,----,0.4-0.6,----,----,----,----,----,----,4.4,0.0007045,----,----,----,,,,,,----,----,----,,,----,----,----,,,,,----,----,"{'La': 0.14285714285714285, 'F': 0.6428571428571429, 'Na': 0.21428571428571425}"
LaI3,3505,----,Pure Salt,----,----,----,----,----,----,5.4581,0.0011109,----,----,----,,,,,,----,----,----,,,----,----,----,,,,,----,----,"{'La': 0.25, 'I': 0.75}"
Li2CO3,3506,----,Pure Salt,----,----,----,----,----,----,2.2026,0.0003729,----,----,----,0.0866,36862.49,,,,----,----,----,,,----,----,----,,,,,----,----,"{'Li': 0.3333333333333333, 'C': 0.16666666666666666, 'O': 0.5}"
Li2CO3-Na2CO3,3507,----,0.0-1.0,----,----,----,----,----,----,2.4532,0.0004267,----,----,----,,,,,,----,----,----,,,----,----,----,,,,,----,----,"{'Li': 0.0, 'C': 0.16666666666666666, 'O': 0.5, 'Na': 0.3333333333333333}"
Li2CO3-Na2CO3,3508,----,0.1-0.9,----,----,----,----,----,----,2.4443,0.0004301,----,----,----,0.20167,27579.72,,,,----,----,----,,,----,----,----,,,,,----,----,"{'Li': 0.03333333333333333, 'C': 0.16666666666666666, 'O': 0.5, 'Na': 0.3}"
Li2CO3-Na2CO3,3509,----,0.2-0.8,----,----,----,----,----,----,2.4461,0.0004437,----,----,----,0.15131,30013.17,,,,----,----,----,,,----,----,----,,,,,----,----,"{'Li': 0.06666666666666667, 'C': 0.16666666666666663, 'O': 0.5, 'Na': 0.26666666666666666}"
Li2CO3-Na2CO3,3510,----,0.3-0.7,----,----,----,----,----,----,2.389,0.000423,----,----,----,0.13848,30785.13,,,,----,----,----,,,----,----,----,,,,,----,----,"{'Li': 0.1, 'C': 0.16666666666666669, 'O': 0.5, 'Na': 0.23333333333333336}"
Li2CO3-Na2CO3,3511,----,0.4-0.6,----,----,----,----,----,----,2.3653,0.0004262,----,----,----,0.13743,31015.67,,,,----,----,----,,,----,----,----,,,,,----,----,"{'Li': 0.13333333333333333, 'C': 0.16666666666666666, 'O': 0.5, 'Na': 0.19999999999999998}"
Li2CO3-Na2CO3,3512,----,0.5-0.5,----,----,----,----,----,----,2.3532,0.0004249,----,----,----,0.13196,31562.53,,,,----,----,----,,,----,----,----,,,,,----,----,"{'Li': 0.16666666666666666, 'C': 0.16666666666666666, 'O': 0.5, 'Na': 0.16666666666666666}"
Li2CO3-Na2CO3,3513,----,0.533-0.467,----,----,----,----,----,----,2.3581,0.0004325,----,----,----,,,,,,----,----,----,,,----,----,----,,,,,----,----,"{'Li': 0.17766666666666667, 'C': 0.16666666666666666, 'O': 0.5, 'Na': 0.15566666666666668}"
Li2CO3-Na2CO3,3514,----,0.6-0.4,----,----,----,----,----,----,2.3557,0.0004337,----,----,----,0.12768,32003.11,,,,----,----,----,,,----,----,----,,,,,----,----,"{'Li': 0.19999999999999998, 'C': 0.16666666666666666, 'O': 0.5, 'Na': 0.13333333333333333}"
Li2CO3-Na2CO3,3515,----,0.7-0.3,----,----,----,----,----,----,2.3474,0.0004378,----,----,----,0.13047,31942.86,,,,----,----,----,,,----,----,----,,,,,----,----,"{'Li': 0.23333333333333336, 'C': 0.16666666666666669, 'O': 0.5, 'Na': 0.1}"
Li2CO3-Na2CO3,3516,----,0.8-0.2,----,----,----,----,----,----,2.2885,0.000412,----,----,----,0.1362,31732.82,,,,----,----,----,,,----,----,----,,,,,----,----,"{'Li': 0.26666666666666666, 'C': 0.16666666666666663, 'O': 0.5, 'Na': 0.06666666666666667}"
Li2CO3-Na2CO3,3517,----,0.9-0.1,----,----,----,----,----,----,2.2435,0.0003991,----,----,----,0.1591,30775.93,,,,----,----,----,,,----,----,----,,,,,----,----,"{'Li': 0.3, 'C': 0.16666666666666666, 'O': 0.5, 'Na': 0.03333333333333333}"
Li2CO3-Na2CO3,3518,----,1.0-0.0,----,----,----,----,----,----,2.2365,0.0004041,----,----,----,0.21837,28698.95,,,,----,----,----,,,----,----,----,,,,,----,----,"{'Li': 0.3333333333333333, 'C': 0.16666666666666666, 'O': 0.5, 'Na': 0.0}"
Li2CrO4,3519,----,Pure Salt,----,----,----,----,----,----,2.693,0.0004412,----,----,----,,,,,,----,----,----,,,----,----,----,,,,,----,----,"{'Li': 0.2857142857142857, 'Cr': 0.14285714285714285, 'O': 0.5714285714285714}"
Li2MoO4,3520,----,Pure Salt,----,----,----,----,----,----,3.3902,0.0004783,----,----,----,0.219888,29457.11,,,,----,----,----,,,----,----,----,,,,,----,----,"{'Li': 0.2857142857142857, 'Mo': 0.14285714285714285, 'O': 0.5714285714285714}"
Li2MoO4-MoO3,3521,----,0.0-1.0,----,----,----,----,----,----,4.855,0.0015002,----,----,----,,,,,,----,----,----,,,----,----,----,,,,,----,----,"{'Li': 0.0, 'Mo': 0.25, 'O': 0.75}"
Li2MoO4-MoO3,3522,----,0.1603-0.8397,----,----,----,----,----,----,4.2526,0.0009501,----,----,----,,,,,,----,----,----,,,----,----,----,,,,,----,----,"{'Li': 0.07154812649244571, 'Mo': 0.22316945256533285, 'O': 0.7052824209422214}"
Li2MoO4-MoO3,3523,----,0.2756-0.7244,----,----,----,----,----,----,4.1258,0.0008518,----,----,----,,,,,,----,----,----,,,----,----,----,,,,,----,----,"{'Li': 0.11419574044915888, 'Mo': 0.20717659733156546, 'O': 0.6786276622192757}"
Li2MoO4-MoO3,3524,----,0.4118-0.5882,----,----,----,----,----,----,3.9469,0.0007724,----,----,----,,,,,,----,----,----,,,----,----,----,,,,,----,----,"{'Li': 0.1573136723077511, 'Mo': 0.19100737288459338, 'O': 0.6516789548076556}"
Li2MoO4-MoO3,3525,----,0.5251-0.4749,----,----,----,----,----,----,3.6009,0.0005271,----,----,----,,,,,,----,----,----,,,----,----,----,,,,,----,----,"{'Li': 0.18836654529801086, 'Mo': 0.1793625455132459, 'O': 0.6322709091887432}"
Li2MoO4-MoO3,3526,----,0.6523-0.3477,----,----,----,----,----,----,3.6775,0.0006193,----,----,----,,,,,,----,----,----,,,----,----,----,,,,,----,----,"{'Li': 0.2190065302422401, 'Mo': 0.16787255115915997, 'O': 0.6131209185986}"
Li2MoO4-MoO3,3527,----,0.7788-0.2212,----,----,----,----,----,----,3.6172,0.0005923,----,----,----,,,,,,----,----,----,,,----,----,----,,,,,----,----,"{'Li': 0.24581781453191087, 'Mo': 0.1578183195505334, 'O': 0.5963638659175557}"
Li2MoO4-MoO3,3528,----,0.8584-0.1416,----,----,----,----,----,----,3.4971,0.0005316,----,----,----,,,,,,----,----,----,,,----,----,----,,,,,----,----,"{'Li': 0.26110232388368415, 'Mo': 0.15208662854361843, 'O': 0.5868110475726973}"
Li2MoO4-MoO3,3529,----,1.0-0.0,----,----,----,----,----,----,3.3983,0.0005499,----,----,----,,,,,,----,----,----,,,----,----,----,,,,,----,----,"{'Li': 0.2857142857142857, 'Mo': 0.14285714285714285, 'O': 0.5714285714285714}"
Li2MoO4-Na2MoO4,3530,----,0.0-1.0,----,----,----,----,----,----,3.3016,0.0005936,----,----,----,,,,,,----,----,----,,,----,----,----,,,,,----,----,"{'Li': 0.0, 'Mo': 0.14285714285714285, 'O': 0.5714285714285714, 'Na': 0.2857142857142857}"
Li2MoO4-Na2MoO4,3531,----,0.2-0.8,----,----,----,----,----,----,3.3849,0.0006435,----,----,----,,,,,,----,----,----,,,----,----,----,,,,,----,----,"{'Li': 0.05714285714285715, 'Mo': 0.14285714285714285, 'O': 0.5714285714285714, 'Na': 0.2285714285714286}"
Li2MoO4-Na2MoO4,3532,----,0.38-0.62,----,----,----,----,----,----,3.345,0.0005843,----,----,----,,,,,,----,----,----,,,----,----,----,,,,,----,----,"{'Li': 0.10857142857142857, 'Mo': 0.14285714285714285, 'O': 0.5714285714285714, 'Na': 0.17714285714285713}"
Li2MoO4-Na2MoO4,3533,----,0.45-0.55,----,----,----,----,----,----,3.3638,0.0005922,----,----,----,,,,,,----,----,----,,,----,----,----,,,,,----,----,"{'Li': 0.1285714285714286, 'Mo': 0.14285714285714285, 'O': 0.5714285714285714, 'Na': 0.15714285714285717}"
Li2MoO4-Na2MoO4,3534,----,0.52-0.48,----,----,----,----,----,----,3.3339,0.0005543,----,----,----,,,,,,----,----,----,,,----,----,----,,,,,----,----,"{'Li': 0.14857142857142858, 'Mo': 0.14285714285714285, 'O': 0.5714285714285714, 'Na': 0.13714285714285715}"
Li2MoO4-Na2MoO4,3535,----,0.75-0.25,----,----,----,----,----,----,3.3665,0.0005735,----,----,----,,,,,,----,----,----,,,----,----,----,,,,,----,----,"{'Li': 0.21428571428571427, 'Mo': 0.14285714285714285, 'O': 0.5714285714285714, 'Na': 0.07142857142857142}"
Li2MoO4-Na2MoO4,3536,----,1.0-0.0,----,----,----,----,----,----,3.3983,0.0005499,----,----,----,,,,,,----,----,----,,,----,----,----,,,,,----,----,"{'Li': 0.2857142857142857, 'Mo': 0.14285714285714285, 'O': 0.5714285714285714, 'Na': 0.0}"
Li2O,3537,----,Pure Salt,----,----,----,----,----,----,1.94,,----,----,----,,,,,,----,----,----,,,----,----,----,,,,,----,----,"{'Li': 0.6666666666666666, 'O': 0.3333333333333333}"
Li2S3.9,3538,----,Pure Salt,----,----,----,----,----,----,2.1309,0.0005852,----,----,----,,,,,,----,----,----,,,----,----,----,,,,,----,----,"{'Li': 0.4, 'S': 0.6}"
Li2SO4,3539,----,Pure Salt,----,----,----,----,----,----,2.464,0.000407,----,----,----,,,,,,----,----,----,,,----,----,----,,,,,----,----,"{'Li': 0.2857142857142857, 'S': 0.14285714285714285, 'O': 0.5714285714285714}"
Li2SO4-Na2SO4,3540,----,0.5-0.5,----,----,----,----,----,----,2.5562,0.0004536,----,----,----,,,,,,----,----,----,,,----,----,----,,,,,----,----,"{'Li': 0.14285714285714285, 'S': 0.14285714285714285, 'O': 0.5714285714285714, 'Na': 0.14285714285714285}"
Li2SO4-NaPO3,3541,----,0.0-1.0,----,----,----,----,----,----,2.6903,0.000459,----,----,----,,,,,,----,----,----,,,----,----,----,,,,,----,----,"{'Li': 0.0, 'S': 0.0, 'O': 0.6, 'Na': 0.2, 'P': 0.2}"
Li2SO4-NaPO3,3542,----,0.1-0.9,----,----,----,----,----,----,2.647,0.000448,----,----,----,,,,,,----,----,----,,,----,----,----,,,,,----,----,"{'Li': 0.038461538461538464, 'S': 0.019230769230769232, 'O': 0.5961538461538461, 'Na': 0.17307692307692307, 'P': 0.17307692307692307}"
Li2SO4-NaPO3,3543,----,0.35-0.65,----,----,----,----,----,----,2.606,0.000452,----,----,----,,,,,,----,----,----,,,----,----,----,,,,,----,----,"{'Li': 0.12280701754385964, 'S': 0.06140350877192982, 'O': 0.5877192982456141, 'Na': 0.11403508771929824, 'P': 0.11403508771929824}"
Li2SO4-NaPO3,3544,----,0.5-0.5,----,----,----,----,----,----,2.547,0.000418,----,----,----,,,,,,----,----,----,,,----,----,----,,,,,----,----,"{'Li': 0.16666666666666666, 'S': 0.08333333333333333, 'O': 0.5833333333333334, 'Na': 0.08333333333333333, 'P': 0.08333333333333333}"
Li2SO4-Tl2SO4,3545,----,0.0-1.0,----,----,----,----,----,----,6.7958,0.001296,----,----,----,,,,,,----,----,----,,,----,----,----,,,,,----,----,"{'Li': 0.0, 'S': 0.14285714285714285, 'O': 0.5714285714285714, 'Tl': 0.2857142857142857}"
Li2SO4-Tl2SO4,3546,----,0.5-0.5,----,----,----,----,----,----,5.1437,0.0009303,----,----,----,,,,,,----,----,----,,,----,----,----,,,,,----,----,"{'Li': 0.14285714285714285, 'S': 0.14285714285714285, 'O': 0.5714285714285714, 'Tl': 0.14285714285714285}"
Li2SO4-ZnSO4,3547,----,0.0-1.0,----,----,----,----,----,----,3.591,0.00047,----,----,----,,,,,,----,----,----,,,----,----,----,,,,,----,----,"{'Li': 0.0, 'S': 0.16666666666666666, 'O': 0.6666666666666666, 'Zn': 0.16666666666666666}"
Li2SO4-ZnSO4,3548,----,0.5-0.5,----,----,----,----,----,----,2.9984,0.0004245,----,----,----,,,,,,----,----,----,,,----,----,----,,,,,----,----,"{'Li': 0.15384615384615385, 'S': 0.15384615384615385, 'O': 0.6153846153846154, 'Zn': 0.07692307692307693}"
Li2WO4,3549,----,Pure Salt,----,----,----,----,----,----,5.0527,0.0007818,----,----,----,0.02244,55018.85,,,,----,----,----,,,----,----,----,,,,,----,----,"{'Li': 0.2857142857142857, 'W': 0.14285714285714285, 'O': 0.5714285714285714}"
Li2WO4-Na2WO4,3550,----,0.0-1.0,----,----,----,----,----,----,4.7595,0.0009127,----,----,----,,,,,,----,----,----,,,----,----,----,,,,,----,----,"{'Li': 0.0, 'W': 0.14285714285714285, 'O': 0.5714285714285714, 'Na': 0.2857142857142857}"
Li2WO4-Na2WO4,3551,----,0.15-0.85,----,----,----,----,----,----,4.9476,0.0010141,----,----,----,,,,,,----,----,----,,,----,----,----,,,,,----,----,"{'Li': 0.04285714285714286, 'W': 0.14285714285714285, 'O': 0.5714285714285714, 'Na': 0.24285714285714285}"
Li2WO4-Na2WO4,3552,----,0.3-0.7,----,----,----,----,----,----,4.8062,0.0008448,----,----,----,,,,,,----,----,----,,,----,----,----,,,,,----,----,"{'Li': 0.08571428571428572, 'W': 0.14285714285714285, 'O': 0.5714285714285714, 'Na': 0.19999999999999998}"
Li2WO4-Na2WO4,3553,----,0.4-0.6,----,----,----,----,----,----,4.9025,0.000903,----,----,----,,,,,,----,----,----,,,----,----,----,,,,,----,----,"{'Li': 0.1142857142857143, 'W': 0.14285714285714285, 'O': 0.5714285714285714, 'Na': 0.17142857142857143}"
Li2WO4-Na2WO4,3554,----,0.526-0.474,----,----,----,----,----,----,4.9295,0.0008766,----,----,----,,,,,,----,----,----,,,----,----,----,,,,,----,----,"{'Li': 0.1502857142857143, 'W': 0.14285714285714285, 'O': 0.5714285714285714, 'Na': 0.13542857142857143}"
Li2WO4-Na2WO4,3555,----,0.7-0.3,----,----,----,----,----,----,4.9982,0.0008667,----,----,----,,,,,,----,----,----,,,----,----,----,,,,,----,----,"{'Li': 0.19999999999999998, 'W': 0.14285714285714285, 'O': 0.5714285714285714, 'Na': 0.08571428571428572}"
Li2WO4-Na2WO4,3556,----,0.85-0.15,----,----,----,----,----,----,4.9755,0.0007817,----,----,----,,,,,,----,----,----,,,----,----,----,,,,,----,----,"{'Li': 0.24285714285714285, 'W': 0.14285714285714285, 'O': 0.5714285714285714, 'Na': 0.04285714285714286}"
Li2WO4-Na2WO4,3557,----,1.0-0.0,----,----,----,----,----,----,5.0527,0.0007818,----,----,----,,,,,,----,----,----,,,----,----,----,,,,,----,----,"{'Li': 0.2857142857142857, 'W': 0.14285714285714285, 'O': 0.5714285714285714, 'Na': 0.0}"
Li2WO4-WO3,3558,----,0.4495-0.5505,----,----,----,----,----,----,6.2894,0.0011628,----,----,----,,,,,,----,----,----,,,----,----,----,,,,,----,----,"{'Li': 0.16808450967561, 'W': 0.18696830887164628, 'O': 0.6449471814527438}"
Li2WO4-WO3,3559,----,0.4999-0.5001,----,----,----,----,----,----,6.4441,0.0013413,----,----,----,,,,,,----,----,----,,,----,----,----,,,,,----,----,"{'Li': 0.18179173409458696, 'W': 0.18182809971452987, 'O': 0.6363801661908831}"
Li2WO4-WO3,3560,----,0.5998-0.4002,----,----,----,----,----,----,6.095,0.0011906,----,----,----,,,,,,----,----,----,,,----,----,----,,,,,----,----,"{'Li': 0.20684898437769422, 'W': 0.17243163085836466, 'O': 0.6207193847639411}"
Li2WO4-WO3,3561,----,0.6992-0.3008,----,----,----,----,----,----,5.8312,0.0011122,----,----,----,,,,,,----,----,----,,,----,----,----,,,,,----,----,"{'Li': 0.22933613224875363, 'W': 0.1639989504067174, 'O': 0.6066649173445291}"
Li2WO4-WO3,3562,----,0.7951-0.2049,----,----,----,----,----,----,5.553,0.0009916,----,----,----,,,,,,----,----,----,,,----,----,----,,,,,----,----,"{'Li': 0.24904076550827683, 'W': 0.15660971293439618, 'O': 0.594349521557327}"
Li2WO4-WO3,3563,----,0.8886-0.1114,----,----,----,----,----,----,5.2485,0.0008511,----,----,----,,,,,,----,----,----,,,----,----,----,,,,,----,----,"{'Li': 0.26661465990578775, 'W': 0.15001950253532959, 'O': 0.5833658375588826}"
Li2WO4-WO3,3564,----,1.0-0.0,----,----,----,----,----,----,5.1265,0.0008062,----,----,----,,,,,,----,----,----,,,----,----,----,,,,,----,----,"{'Li': 0.2857142857142857, 'W': 0.14285714285714285, 'O': 0.5714285714285714}"
Li3AlF6,3565,----,Pure Salt,----,----,----,----,----,----,3.0422,0.0008359,----,----,----,0.0224,48079.15,,,,----,----,----,,,----,----,----,,,,,----,----,"{'Li': 0.3, 'Al': 0.1, 'F': 0.6}"
Li3AlF6-Na3AlF6,3566,----,0.0-1.0,----,----,----,----,----,----,3.2732,0.00092,----,----,----,0.018175,52430.58,,,,----,----,----,,,----,----,----,,,,,----,----,"{'Li': 0.0, 'Al': 0.1, 'F': 0.6, 'Na': 0.3}"
Li3AlF6-Na3AlF6,3567,----,0.1-0.9,----,----,----,----,----,----,3.2303,0.0009,----,----,----,,,,,,----,----,----,,,----,----,----,,,,,----,----,"{'Li': 0.030000000000000006, 'Al': 0.1, 'F': 0.6, 'Na': 0.27}"
Li3AlF6-Na3AlF6,3568,----,0.2-0.8,----,----,----,----,----,----,3.2392,0.00092,----,----,----,,,,,,----,----,----,,,----,----,----,,,,,----,----,"{'Li': 0.06, 'Al': 0.09999999999999998, 'F': 0.6, 'Na': 0.24}"
Li3AlF6-Na3AlF6,3569,----,0.245-0.755,----,----,----,----,----,----,,,----,----,----,0.02329,48355.3,,,,----,----,----,,,----,----,----,,,,,----,----,"{'Li': 0.0735, 'Al': 0.1, 'F': 0.6, 'Na': 0.2265}"
Li3AlF6-Na3AlF6,3570,----,0.3-0.7,----,----,----,----,----,----,3.24,0.00093,----,----,----,,,,,,----,----,----,,,----,----,----,,,,,----,----,"{'Li': 0.09000000000000001, 'Al': 0.10000000000000002, 'F': 0.6, 'Na': 0.21}"
Li3AlF6-Na3AlF6,3571,----,0.4-0.6,----,----,----,----,----,----,3.1858,0.0009,----,----,----,,,,,,----,----,----,,,----,----,----,,,,,----,----,"{'Li': 0.12000000000000002, 'Al': 0.1, 'F': 0.6, 'Na': 0.18}"
Li3AlF6-Na3AlF6,3572,----,0.464-0.536,----,----,----,----,----,----,,,----,----,----,0.012567,54091.66,,,,----,----,----,,,----,----,----,,,,,----,----,"{'Li': 0.13920000000000002, 'Al': 0.1, 'F': 0.6, 'Na': 0.1608}"
Li3AlF6-Na3AlF6,3573,----,0.5-0.5,----,----,----,----,----,----,3.187,0.00091,----,----,----,,,,,,----,----,----,,,----,----,----,,,,,----,----,"{'Li': 0.15, 'Al': 0.1, 'F': 0.6, 'Na': 0.15}"
Li3AlF6-Na3AlF6,3574,----,0.6-0.4,----,----,----,----,----,----,3.1775,0.00091,----,----,----,,,,,,----,----,----,,,----,----,----,,,,,----,----,"{'Li': 0.18, 'Al': 0.1, 'F': 0.6, 'Na': 0.12000000000000002}"
Li3AlF6-Na3AlF6,3575,----,0.7-0.3,----,----,----,----,----,----,3.1782,0.00092,----,----,----,,,,,,----,----,----,,,----,----,----,,,,,----,----,"{'Li': 0.21, 'Al': 0.10000000000000002, 'F': 0.6, 'Na': 0.09000000000000001}"
Li3AlF6-Na3AlF6,3576,----,0.8-0.2,----,----,----,----,----,----,3.1565,0.00091,----,----,----,,,,,,----,----,----,,,----,----,----,,,,,----,----,"{'Li': 0.24, 'Al': 0.09999999999999998, 'F': 0.6, 'Na': 0.06}"
Li3AlF6-Na3AlF6,3577,----,0.839-0.161,----,----,----,----,----,----,,,----,----,----,0.023883,46577.07,,,,----,----,----,,,----,----,----,,,,,----,----,"{'Li': 0.2517, 'Al': 0.1, 'F': 0.6, 'Na': 0.048299999999999996}"
Li3AlF6-Na3AlF6,3578,----,0.9-0.1,----,----,----,----,----,----,3.1211,0.00089,----,----,----,,,,,,----,----,----,,,----,----,----,,,,,----,----,"{'Li': 0.27, 'Al': 0.1, 'F': 0.6, 'Na': 0.030000000000000006}"
Li3AlF6-Na3AlF6,3579,----,1.0-0.0,----,----,----,----,----,----,3.0422,0.0008359,----,----,----,,,,,,----,----,----,,,----,----,----,,,,,----,----,"{'Li': 0.3, 'Al': 0.1, 'F': 0.6, 'Na': 0.0}"
Li3AlF6-Rb3AlF6,3580,----,0.2-0.8,----,----,----,----,----,----,3.7691,0.0011054,----,----,----,,,,,,----,----,----,,,----,----,----,,,,,----,----,"{'Li': 0.06, 'Al': 0.09999999999999998, 'F': 0.6, 'Rb': 0.24}"
Li3AlF6-Rb3AlF6,3581,----,0.3-0.7,----,----,----,----,----,----,3.8019,0.0011781,----,----,----,,,,,,----,----,----,,,----,----,----,,,,,----,----,"{'Li': 0.09000000000000001, 'Al': 0.10000000000000002, 'F': 0.6, 'Rb': 0.21}"
Li3AlF6-Rb3AlF6,3582,----,0.4-0.6,----,----,----,----,----,----,3.7174,0.0011517,----,----,----,,,,,,----,----,----,,,----,----,----,,,,,----,----,"{'Li': 0.12000000000000002, 'Al': 0.1, 'F': 0.6, 'Rb': 0.18}"
Li3AlF6-Rb3AlF6,3583,----,0.5-0.5,----,----,----,----,----,----,3.7503,0.0012306,----,----,----,,,,,,----,----,----,,,----,----,----,,,,,----,----,"{'Li': 0.15, 'Al': 0.1, 'F': 0.6, 'Rb': 0.15}"
Li3AlF6-Rb3AlF6,3584,----,0.6-0.4,----,----,----,----,----,----,3.7402,0.001263,----,----,----,,,,,,----,----,----,,,----,----,----,,,,,----,----,"{'Li': 0.18, 'Al': 0.1, 'F': 0.6, 'Rb': 0.12000000000000002}"
Li3AlF6-Rb3AlF6,3585,----,0.7-0.3,----,----,----,----,----,----,3.6499,0.0012066,----,----,----,,,,,,----,----,----,,,----,----,----,,,,,----,----,"{'Li': 0.21, 'Al': 0.10000000000000002, 'F': 0.6, 'Rb': 0.09000000000000001}"
Li3AlF6-Rb3AlF6,3586,----,0.8-0.2,----,----,----,----,----,----,3.5479,0.001174,----,----,----,,,,,,----,----,----,,,----,----,----,,,,,----,----,"{'Li': 0.24, 'Al': 0.09999999999999998, 'F': 0.6, 'Rb': 0.06}"
Li3AlF6-Rb3AlF6,3587,----,0.9-0.1,----,----,----,----,----,----,3.4793,0.00117,----,----,----,,,,,,----,----,----,,,----,----,----,,,,,----,----,"{'Li': 0.27, 'Al': 0.1, 'F': 0.6, 'Rb': 0.030000000000000006}"
Li3AlF6-Rb3AlF6,3588,----,1.0-0.0,----,----,----,----,----,----,3.251,0.001034,----,----,----,,,,,,----,----,----,,,----,----,----,,,,,----,----,"{'Li': 0.3, 'Al': 0.1, 'F': 0.6, 'Rb': 0.0}"
LiAlCl4,3589,----,Pure Salt,----,----,----,----,----,----,1.95522,0.0007515,----,----,----,,,,,,----,----,----,,,----,----,----,,,,,----,----,"{'Li': 0.16666666666666666, 'Al': 0.16666666666666666, 'Cl': 0.6666666666666666}"
LiBF4,3590,----,Pure Salt,----,----,----,----,----,----,2.1331,0.000458,----,----,----,,,,,,----,----,----,,,----,----,----,,,,,----,----,"{'Li': 0.16666666666666666, 'B': 0.16666666666666666, 'F': 0.6666666666666666}"
LiBr,3591,----,Pure Salt,----,----,----,----,----,----,3.0658,0.000652,----,----,----,0.1403,17246.23,,,,----,----,----,,,----,----,----,,,,,----,----,"{'Li': 0.5, 'Br': 0.5}"
LiBr-LiCl,3592,----,0.0-1.0,----,----,----,----,----,----,1.896,0.000446,----,----,----,,,,,,----,----,----,,,----,----,----,,,,,----,----,"{'Li': 0.5, 'Br': 0.0, 'Cl': 0.5}"
LiBr-LiCl,3593,----,0.12-0.88,----,----,----,----,----,----,2.06,0.000477,----,----,----,,,,,,----,----,----,,,----,----,----,,,,,----,----,"{'Li': 0.5, 'Br': 0.06, 'Cl': 0.44}"
LiBr-LiCl,3594,----,0.25-0.75,----,----,----,----,----,----,2.192,0.000471,----,----,----,,,,,,----,----,----,,,----,----,----,,,,,----,----,"{'Li': 0.5, 'Br': 0.125, 'Cl': 0.375}"
LiBr-LiCl,3595,----,0.37-0.63,----,----,----,----,----,----,2.354,0.000512,----,----,----,,,,,,----,----,----,,,----,----,----,,,,,----,----,"{'Li': 0.5, 'Br': 0.185, 'Cl': 0.315}"
LiBr-LiCl,3596,----,0.5-0.5,----,----,----,----,----,----,2.487,0.000518,----,----,----,,,,,,----,----,----,,,----,----,----,,,,,----,----,"{'Li': 0.5, 'Br': 0.25, 'Cl': 0.25}"
LiBr-LiCl,3597,----,0.63-0.37,----,----,----,----,----,----,2.636,0.000544,----,----,----,,,,,,----,----,----,,,----,----,----,,,,,----,----,"{'Li': 0.5, 'Br': 0.315, 'Cl': 0.185}"
LiBr-LiCl,3598,----,0.75-0.25,----,----,----,----,----,----,2.785,0.000586,----,----,----,,,,,,----,----,----,,,----,----,----,,,,,----,----,"{'Li': 0.5, 'Br': 0.375, 'Cl': 0.125}"
LiBr-LiCl,3599,----,0.88-0.12,----,----,----,----,----,----,2.942,0.000632,----,----,----,,,,,,----,----,----,,,----,----,----,,,,,----,----,"{'Li': 0.5, 'Br': 0.44, 'Cl': 0.06}"
LiBr-LiCl,3600,----,1.0-0.0,----,----,----,----,----,----,3.034,0.000628,----,----,----,,,,,,----,----,----,,,----,----,----,,,,,----,----,"{'Li': 0.5, 'Br': 0.5, 'Cl': 0.0}"
LiBr-LiF,3601,----,0.0-1.0,----,----,----,----,----,----,2.266,0.000414,----,----,----,,,,,,----,----,----,,,----,----,----,,,,,----,----,"{'Li': 0.5, 'Br': 0.0, 'F': 0.5}"
LiBr-LiF,3602,----,0.12-0.88,----,----,----,----,----,----,2.439,0.000459,----,----,----,,,,,,----,----,----,,,----,----,----,,,,,----,----,"{'Li': 0.5, 'Br': 0.06, 'F': 0.44}"
LiBr-LiF,3603,----,0.25-0.75,----,----,----,----,----,----,2.586,0.000509,----,----,----,,,,,,----,----,----,,,----,----,----,,,,,----,----,"{'Li': 0.5, 'Br': 0.125, 'F': 0.375}"
LiBr-LiF,3604,----,0.37-0.63,----,----,----,----,----,----,2.66,0.000511,----,----,----,,,,,,----,----,----,,,----,----,----,,,,,----,----,"{'Li': 0.5, 'Br': 0.185, 'F': 0.315}"
LiBr-LiF,3605,----,0.5-0.5,----,----,----,----,----,----,2.763,0.000549,----,----,----,,,,,,----,----,----,,,----,----,----,,,,,----,----,"{'Li': 0.5, 'Br': 0.25, 'F': 0.25}"
LiBr-LiF,3606,----,0.63-0.37,----,----,----,----,----,----,2.821,0.000555,----,----,----,,,,,,----,----,----,,,----,----,----,,,,,----,----,"{'Li': 0.5, 'Br': 0.315, 'F': 0.185}"
LiBr-LiF,3607,----,0.75-0.25,----,----,----,----,----,----,2.893,0.000578,----,----,----,,,,,,----,----,----,,,----,----,----,,,,,----,----,"{'Li': 0.5, 'Br': 0.375, 'F': 0.125}"
LiBr-LiF,3608,----,0.88-0.12,----,----,----,----,----,----,2.983,0.000615,----,----,----,,,,,,----,----,----,,,----,----,----,,,,,----,----,"{'Li': 0.5, 'Br': 0.44, 'F': 0.06}"
LiBr-LiF,3609,----,1.0-0.0,----,----,----,----,----,----,3.034,0.000628,----,----,----,,,,,,----,----,----,,,----,----,----,,,,,----,----,"{'Li': 0.5, 'Br': 0.5, 'F': 0.0}"
LiBr-LiI,3610,----,0.0-1.0,----,----,----,----,----,----,3.807,0.00092,----,----,----,,,,,,----,----,----,,,----,----,----,,,,,----,----,"{'Li': 0.5, 'Br': 0.0, 'I': 0.5}"
LiBr-LiI,3611,----,0.25-0.75,----,----,----,----,----,----,3.625,0.000853,----,----,----,,,,,,----,----,----,,,----,----,----,,,,,----,----,"{'Li': 0.5, 'Br': 0.125, 'I': 0.375}"
LiBr-LiI,3612,----,0.5-0.5,----,----,----,----,----,----,3.446,0.000785,----,----,----,,,,,,----,----,----,,,----,----,----,,,,,----,----,"{'Li': 0.5, 'Br': 0.25, 'I': 0.25}"
LiBr-LiI,3613,----,0.75-0.25,----,----,----,----,----,----,3.315,0.00077,----,----,----,,,,,,----,----,----,,,----,----,----,,,,,----,----,"{'Li': 0.5, 'Br': 0.375, 'I': 0.125}"
LiBr-LiI,3614,----,1.0-0.0,----,----,----,----,----,----,3.034,0.000628,----,----,----,,,,,,----,----,----,,,----,----,----,,,,,----,----,"{'Li': 0.5, 'Br': 0.5, 'I': 0.0}"
LiBr-NaBr,3615,----,0.0-1.0,----,----,----,----,----,----,3.1799,0.000822,----,----,----,,,,,,----,----,----,,,----,----,----,,,,,----,----,"{'Li': 0.0, 'Br': 0.5, 'Na': 0.5}"
LiBr-NaBr,3616,----,0.5-0.5,----,----,----,----,----,----,3.1597,0.0007821,----,----,----,,,,,,----,----,----,,,----,----,----,,,,,----,----,"{'Li': 0.25, 'Br': 0.5, 'Na': 0.25}"
LiBr-RbBr,3617,----,0.0-1.0,----,----,----,----,----,----,3.7373,0.0010704,----,----,----,,,,,,----,----,----,,,----,----,----,,,,,----,----,"{'Li': 0.0, 'Br': 0.5, 'Rb': 0.5}"
LiBr-RbBr,3618,----,0.5-0.5,----,----,----,----,----,----,3.5069,0.0009522,----,----,----,,,,,,----,----,----,,,----,----,----,,,,,----,----,"{'Li': 0.25, 'Br': 0.5, 'Rb': 0.25}"
LiCl,3619,----,Pure Salt,----,----,----,----,----,----,1.8842,0.0004328,----,----,----,0.10852,19111.37,,,,----,----,----,,,----,----,----,,,,,----,----,"{'Li': 0.5, 'Cl': 0.5}"
LiCl-Li2CO3,3620,----,0.29-0.71,----,----,----,----,----,----,2.1244,0.0003965,----,----,----,,,,,,----,----,----,,,----,----,----,,,,,----,----,"{'Li': 0.35330578512396693, 'Cl': 0.05991735537190082, 'C': 0.14669421487603304, 'O': 0.44008264462809915}"
LiCl-Li2CO3,3621,----,0.3-0.7,----,----,----,----,----,----,,,----,----,----,0.0757508,34256.65,,,,----,----,----,,,----,----,----,,,,,----,----,"{'Li': 0.3541666666666667, 'Cl': 0.0625, 'C': 0.14583333333333334, 'O': 0.43749999999999994}"
LiCl-Li2CO3,3622,----,0.5-0.5,----,----,----,----,----,----,2.053,0.0004058,----,----,----,0.105124,28716.95,,,,----,----,----,,,----,----,----,,,,,----,----,"{'Li': 0.375, 'Cl': 0.125, 'C': 0.125, 'O': 0.375}"
LiCl-Li2CO3,3623,----,0.6-0.4,----,----,----,----,----,----,2.002,0.0003672,----,----,----,0.107794,26998.97,,,,----,----,----,,,----,----,----,,,,,----,----,"{'Li': 0.38888888888888884, 'Cl': 0.16666666666666666, 'C': 0.11111111111111112, 'O': 0.33333333333333337}"
LiCl-Li2CO3,3624,----,0.7-0.3,----,----,----,----,----,----,1.9523,0.0003498,----,----,----,0.0820991,27260.47,,,,----,----,----,,,----,----,----,,,,,----,----,"{'Li': 0.40625, 'Cl': 0.21875, 'C': 0.09375, 'O': 0.28125}"
LiCl-Li2CO3,3625,----,0.748-0.252,----,----,----,----,----,----,1.942,0.0003635,----,----,----,,,,,,----,----,----,,,----,----,----,,,,,----,----,"{'Li': 0.4162234042553192, 'Cl': 0.24867021276595744, 'C': 0.08377659574468085, 'O': 0.25132978723404253}"
LiCl-Li2CO3,3626,----,0.8-0.2,----,----,----,----,----,----,1.9157,0.0003895,----,----,----,0.0982459,24086.02,,,,----,----,----,,,----,----,----,,,,,----,----,"{'Li': 0.4285714285714286, 'Cl': 0.2857142857142857, 'C': 0.07142857142857142, 'O': 0.2142857142857143}"
LiCl-Li2CO3,3627,----,0.85-0.15,----,----,----,----,----,----,,,----,----,----,0.0910034,23301.09,,,,----,----,----,,,----,----,----,,,,,----,----,"{'Li': 0.44230769230769235, 'Cl': 0.326923076923077, 'C': 0.057692307692307696, 'O': 0.17307692307692307}"
LiCl-Li2CO3,3628,----,0.9-0.1,----,----,----,----,----,----,1.9199,0.0004316,----,----,----,0.114371,20645.46,,,,----,----,----,,,----,----,----,,,,,----,----,"{'Li': 0.4583333333333333, 'Cl': 0.37499999999999994, 'C': 0.041666666666666664, 'O': 0.125}"
LiCl-LiF,3629,----,0.0-1.0,----,----,----,----,----,----,2.266,0.000414,----,----,----,,,,,,----,----,----,,,----,----,----,,,,,----,----,"{'Li': 0.5, 'Cl': 0.0, 'F': 0.5}"
LiCl-LiF,3630,----,0.12-0.88,----,----,----,----,----,----,2.16,0.000417,----,----,----,,,,,,----,----,----,,,----,----,----,,,,,----,----,"{'Li': 0.5, 'Cl': 0.06, 'F': 0.44}"
LiCl-LiF,3631,----,0.25-0.75,----,----,----,----,----,----,2.116,0.000443,----,----,----,,,,,,----,----,----,,,----,----,----,,,,,----,----,"{'Li': 0.5, 'Cl': 0.125, 'F': 0.375}"
LiCl-LiF,3632,----,0.37-0.63,----,----,----,----,----,----,2.05,0.000436,----,----,----,,,,,,----,----,----,,,----,----,----,,,,,----,----,"{'Li': 0.5, 'Cl': 0.185, 'F': 0.315}"
LiCl-LiF,3633,----,0.5-0.5,----,----,----,----,----,----,2.0,0.000438,----,----,----,,,,,,----,----,----,,,----,----,----,,,,,----,----,"{'Li': 0.5, 'Cl': 0.25, 'F': 0.25}"
LiCl-LiF,3634,----,0.63-0.37,----,----,----,----,----,----,1.962,0.00044,----,----,----,,,,,,----,----,----,,,----,----,----,,,,,----,----,"{'Li': 0.5, 'Cl': 0.315, 'F': 0.185}"
LiCl-LiF,3635,----,0.75-0.25,----,----,----,----,----,----,1.928,0.000437,----,----,----,,,,,,----,----,----,,,----,----,----,,,,,----,----,"{'Li': 0.5, 'Cl': 0.375, 'F': 0.125}"
LiCl-LiF,3636,----,0.88-0.12,----,----,----,----,----,----,1.905,0.000438,----,----,----,,,,,,----,----,----,,,----,----,----,,,,,----,----,"{'Li': 0.5, 'Cl': 0.44, 'F': 0.06}"
LiCl-LiF,3637,----,1.0-0.0,----,----,----,----,----,----,1.896,0.000446,----,----,----,,,,,,----,----,----,,,----,----,----,,,,,----,----,"{'Li': 0.5, 'Cl': 0.5, 'F': 0.0}"
LiCl-LiI,3638,----,0.0-1.0,----,----,----,----,----,----,3.807,0.00092,----,----,----,,,,,,----,----,----,,,----,----,----,,,,,----,----,"{'Li': 0.5, 'Cl': 0.0, 'I': 0.5}"
LiCl-LiI,3639,----,0.25-0.75,----,----,----,----,----,----,3.461,0.000849,----,----,----,,,,,,----,----,----,,,----,----,----,,,,,----,----,"{'Li': 0.5, 'Cl': 0.125, 'I': 0.375}"
LiCl-LiI,3640,----,0.5-0.5,----,----,----,----,----,----,3.047,0.000739,----,----,----,,,,,,----,----,----,,,----,----,----,,,,,----,----,"{'Li': 0.5, 'Cl': 0.25, 'I': 0.25}"
LiCl-LiI,3641,----,0.75-0.25,----,----,----,----,----,----,2.541,0.000598,----,----,----,,,,,,----,----,----,,,----,----,----,,,,,----,----,"{'Li': 0.5, 'Cl': 0.375, 'I': 0.125}"
LiCl-LiI,3642,----,1.0-0.0,----,----,----,----,----,----,1.896,0.000446,----,----,----,,,,,,----,----,----,,,----,----,----,,,,,----,----,"{'Li': 0.5, 'Cl': 0.5, 'I': 0.0}"
LiCl-LiNO3,3643,----,0.0-1.0,----,----,----,----,----,----,2.074,0.000556,----,----,----,,,,,,----,----,----,,,----,----,----,,,,,----,----,"{'Li': 0.2, 'Cl': 0.0, 'N': 0.2, 'O': 0.6}"
LiCl-LiNO3,3644,----,0.1-0.9,----,----,----,----,----,----,2.058,0.000537,----,----,----,,,,,,----,----,----,,,----,----,----,,,,,----,----,"{'Li': 0.2127659574468085, 'Cl': 0.02127659574468085, 'N': 0.19148936170212766, 'O': 0.574468085106383}"
LiCl-LiNO3,3645,----,0.201-0.799,----,----,----,----,----,----,2.05,0.000538,----,----,----,,,,,,----,----,----,,,----,----,----,,,,,----,----,"{'Li': 0.2274277916761428, 'Cl': 0.045712986126904706, 'N': 0.1817148055492381, 'O': 0.5451444166477144}"
LiCl-LiNO3,3646,----,0.3-0.7,----,----,----,----,----,----,2.032,0.000524,----,----,----,,,,,,----,----,----,,,----,----,----,,,,,----,----,"{'Li': 0.24390243902439027, 'Cl': 0.07317073170731708, 'N': 0.17073170731707318, 'O': 0.5121951219512195}"
LiCl-MgCl2,3647,----,0.0-1.0,----,----,----,----,----,----,1.95,0.0002712,----,----,----,0.1645,21555.49,,,,----,----,----,,,----,----,----,,,,,----,----,"{'Li': 0.0, 'Cl': 0.6666666666666666, 'Mg': 0.3333333333333333}"
LiCl-MgCl2,3648,----,0.226-0.774,----,----,----,----,----,----,2.1334,0.00044146,----,----,----,,,,,,----,----,----,,,----,----,----,,,,,----,----,"{'Li': 0.08147080028839221, 'Cl': 0.6395097332372026, 'Mg': 0.2790194664744052}"
LiCl-MgCl2,3649,----,0.284-0.716,----,----,----,----,----,----,,,----,----,----,0.111,22762.6,,,,----,----,----,,,----,----,----,,,,,----,----,"{'Li': 0.10456553755522828, 'Cl': 0.6318114874815907, 'Mg': 0.26362297496318116}"
LiCl-MgCl2,3650,----,0.436-0.564,----,----,----,----,----,----,2.1623,0.00050348,----,----,----,,,,,,----,----,----,,,----,----,----,,,,,----,----,"{'Li': 0.1700468018720749, 'Cl': 0.609984399375975, 'Mg': 0.21996879875195008}"
LiCl-MgCl2,3651,----,0.491-0.509,----,----,----,----,----,----,,,----,----,----,0.0883,23262.17,,,,----,----,----,,,----,----,----,,,,,----,----,"{'Li': 0.19569549621363094, 'Cl': 0.6014348345954563, 'Mg': 0.20286966919091273}"
LiCl-MgCl2,3652,----,0.546-0.454,----,----,----,----,----,----,2.0892,0.00046178,----,----,----,,,,,,----,----,----,,,----,----,----,,,,,----,----,"{'Li': 0.22249388753056235, 'Cl': 0.5925020374898126, 'Mg': 0.1850040749796251}"
LiCl-MgCl2,3653,----,0.6-0.4,----,----,----,----,----,----,,,----,----,----,0.1295,19736.26,,,,----,----,----,,,----,----,----,,,,,----,----,"{'Li': 0.25, 'Cl': 0.5833333333333334, 'Mg': 0.16666666666666669}"
LiCl-MgCl2,3654,----,0.692-0.308,----,----,----,----,----,----,2.1408,0.00055248,----,----,----,0.2355,14485.67,,,,----,----,----,,,----,----,----,,,,,----,----,"{'Li': 0.29982668977469673, 'Cl': 0.5667244367417678, 'Mg': 0.13344887348353554}"
LiCl-MgCl2,3655,----,0.771-0.229,----,----,----,----,----,----,,,----,----,----,0.1081,20752.99,,,,----,----,----,,,----,----,----,,,,,----,----,"{'Li': 0.3458950201884253, 'Cl': 0.5513683266038583, 'Mg': 0.10273665320771647}"
