Repository: tanoret/MoltenSaltPropnet

# MoltenSaltPropnet
Physics-informed deep-learning toolkit for predicting **thermophysical properties of molten-salt mixtures** from chemical composition and temperature.

---

## Data Pipeline

1. **Source** – Raw NIST SALTDBLEAN CSVs (`density-csv.csv`, `viscosity-csv.csv`, …).  
2. **Pre-processing** – `data_processor.ipynb` cleans columns, harmonizes units, expands polynomial coefficients, and outputs `saltdblean_processed.csv`.  
3. **Loading** – `SALTDBLEANProcessor.from_csv(...)` handles:  
   * NaN imputation / type coercion  
   * Composition normalization  
   * Train/validation/test splits with reproducible seeds  
4.

File: data/saltdblean_janz_processed.csv (part 22 of 28)
MgF2,15,62.3018,Pure Salt,1534.2,2,Kojima 1968 [83],2512,----,Ruff 1928 [123],3.24,0.000524,1650-2100,3,Kirshenbaum 1960 [80],0.187,32100.0,,,,1514.7-1853.2,3,Takeda 2015 [135],0.867,-0.000141,1536-2400,20,Gheribi 2014 [58],,,,,----,----,"{'Mg': 0.3333333333333333, 'F': 0.6666666666666666}"
NaCl,16,58.4428,Pure Salt,1073.8,1,Dawson 1963 [44],1715,----,Ruff 1921 [124],2.14,0.000543,1076.2-1303.2,1,Van Artsdalen 1955 [144],0.0893,22000.0,,,,1083.2-1203.2,1,Torklep 1979 [142],0.712,-0.00018,1170-1441,8,Nagasaka 1992 [102],77.7638,-0.0075312,,,10,Barin 1977 [8],"{'Na': 0.5, 'Cl': 0.5}"
NaF,17,41.9882,Pure Salt,1268,2,Cantor 1961 [30],1978,----,Ruff 1922 [125],2.76,0.000636,1273-1373,1,Paucirova 1970 [111],0.12,26500.0,,,,1273-1373,1,Brockner 1979 [27],1.26,-0.00028,1268.15-1800,20,Gheribi 2014 [58],72.989,,,,5,Obrien 1957 [106],"{'Na': 0.5, 'F': 0.5}"
NdCl3,18,250.599,Pure Salt,1031,2,Druding 1961 [49],1897,10,Glushko 1972 [61],4.26,0.00093,1082-1272,3,Cho 1972 [38],0.0851,36900.0,,,,1030-1237,3,Hayashi 1997 [63],,,----,----,----,,,,,----,----,"{'Nd': 0.25, 'Cl': 0.75}"
LiCl-MgCl2,3656,----,0.807-0.193,----,----,----,----,----,----,,,----,----,----,0.08025,22683.52,,,,----,----,----,,,----,----,----,,,,,----,----,"{'Li': 0.36798905608755134, 'Cl': 0.5440036479708162, 'Mg': 0.08800729594163247}"
LiCl-MgCl2,3657,----,0.82-0.18,----,----,----,----,----,----,2.0351,0.00049534,----,----,----,,,,,,----,----,----,,,----,----,----,,,,,----,----,"{'Li': 0.3761467889908257, 'Cl': 0.5412844036697249, 'Mg': 0.08256880733944955}"
LiCl-MgCl2,3658,----,0.84-0.16,----,----,----,----,----,----,,,----,----,----,0.09686,21132.48,,,,----,----,----,,,----,----,----,,,,,----,----,"{'Li': 0.38888888888888895, 'Cl': 0.5370370370370371, 'Mg': 0.07407407407407408}"
LiCl-MgCl2,3659,----,0.9-0.1,----,----,----,----,----,----,,,----,----,----,0.118,19333.33,,,,----,----,----,,,----,----,----,,,,,----,----,"{'Li': 0.42857142857142855, 'Cl': 0.5238095238095238, 'Mg': 0.047619047619047616}"
LiCl-MgCl2,3660,----,0.927-0.073,----,----,----,----,----,----,,,----,----,----,0.1139,19393.58,,,,----,----,----,,,----,----,----,,,,,----,----,"{'Li': 0.44717800289435605, 'Cl': 0.517607332368548, 'Mg': 0.035214664737095995}"
LiCl-MgCl2,3661,----,0.943-0.057,----,----,----,----,----,----,2.4116,0.00089056,----,----,----,,,,,,----,----,----,,,----,----,----,,,,,----,----,"{'Li': 0.4584346135148274, 'Cl': 0.5138551288283908, 'Mg': 0.02771025765678172}"
LiCl-MgCl2,3662,----,0.953-0.047,----,----,----,----,----,----,,,----,----,----,0.1692,16057.21,,,,----,----,----,,,----,----,----,,,,,----,----,"{'Li': 0.4655593551538838, 'Cl': 0.5114802149487054, 'Mg': 0.022960429897410848}"
LiCl-MgCl2,3663,----,1.0-0.0,----,----,----,----,----,----,1.8561,0.00039698,----,----,----,0.08139,22363.02,,,,----,----,----,,,----,----,----,,,,,----,----,"{'Li': 0.5, 'Cl': 0.5, 'Mg': 0.0}"
LiCl-MnCl2,3664,----,0.0-1.0,----,----,----,----,----,----,2.928,0.000615,----,----,----,,,,,,----,----,----,,,----,----,----,,,,,----,----,"{'Li': 0.0, 'Cl': 0.6666666666666666, 'Mn': 0.3333333333333333}"
LiCl-MnCl2,3665,----,0.1-0.9,----,----,----,----,----,----,2.843,0.00058,----,----,----,,,,,,----,----,----,,,----,----,----,,,,,----,----,"{'Li': 0.034482758620689655, 'Cl': 0.6551724137931034, 'Mn': 0.31034482758620685}"
LiCl-MnCl2,3666,----,0.2-0.8,----,----,----,----,----,----,2.713,0.0005,----,----,----,,,,,,----,----,----,,,----,----,----,,,,,----,----,"{'Li': 0.07142857142857142, 'Cl': 0.6428571428571428, 'Mn': 0.2857142857142857}"
LiCl-MnCl2,3667,----,0.3-0.7,----,----,----,----,----,----,2.651,0.00049,----,----,----,,,,,,----,----,----,,,----,----,----,,,,,----,----,"{'Li': 0.11111111111111112, 'Cl': 0.6296296296296297, 'Mn': 0.25925925925925924}"
LiCl-MnCl2,3668,----,0.4-0.6,----,----,----,----,----,----,2.574,0.000485,----,----,----,,,,,,----,----,----,,,----,----,----,,,,,----,----,"{'Li': 0.15384615384615385, 'Cl': 0.6153846153846154, 'Mn': 0.23076923076923075}"
LiCl-MnCl2,3669,----,0.6-0.4,----,----,----,----,----,----,2.404,0.000466,----,----,----,,,,,,----,----,----,,,----,----,----,,,,,----,----,"{'Li': 0.25, 'Cl': 0.5833333333333334, 'Mn': 0.16666666666666669}"
LiCl-MnCl2,3670,----,0.8-0.2,----,----,----,----,----,----,2.177,0.00045,----,----,----,,,,,,----,----,----,,,----,----,----,,,,,----,----,"{'Li': 0.36363636363636365, 'Cl': 0.5454545454545455, 'Mn': 0.09090909090909091}"
LiCl-MnCl2,3671,----,1.0-0.0,----,----,----,----,----,----,1.884,0.000433,----,----,----,,,,,,----,----,----,,,----,----,----,,,,,----,----,"{'Li': 0.5, 'Cl': 0.5, 'Mn': 0.0}"
LiCl-NaCl,3672,----,0.0-1.0,----,----,----,----,----,----,2.139,0.0005444,----,----,----,,,,,,----,----,----,,,----,----,----,,,,,----,----,"{'Li': 0.0, 'Cl': 0.5, 'Na': 0.5}"
LiCl-NaCl,3673,----,0.5-0.5,----,----,----,----,----,----,2.0121,0.0004858,----,----,----,,,,,,----,----,----,,,----,----,----,,,,,----,----,"{'Li': 0.25, 'Cl': 0.5, 'Na': 0.25}"
LiCl-NaCl,3674,----,1.0-0.0,----,----,----,----,----,----,1.8721,0.0004243,----,----,----,,,,,,----,----,----,,,----,----,----,,,,,----,----,"{'Li': 0.5, 'Cl': 0.5, 'Na': 0.0}"
LiCl-PbCl2,3675,----,0.0-1.0,----,----,----,----,----,----,6.018,0.00138,----,----,----,,,,,,----,----,----,,,----,----,----,,,,,----,----,"{'Li': 0.0, 'Cl': 0.6666666666666666, 'Pb': 0.3333333333333333}"
LiCl-PbCl2,3676,----,0.1-0.9,----,----,----,----,----,----,5.942,0.0015,----,----,----,,,,,,----,----,----,,,----,----,----,,,,,----,----,"{'Li': 0.034482758620689655, 'Cl': 0.6551724137931034, 'Pb': 0.31034482758620685}"
LiCl-PbCl2,3677,----,0.2-0.8,----,----,----,----,----,----,5.697,0.00145,----,----,----,,,,,,----,----,----,,,----,----,----,,,,,----,----,"{'Li': 0.07142857142857142, 'Cl': 0.6428571428571428, 'Pb': 0.2857142857142857}"
LiCl-PbCl2,3678,----,0.3-0.7,----,----,----,----,----,----,5.356,0.00132,----,----,----,,,,,,----,----,----,,,----,----,----,,,,,----,----,"{'Li': 0.11111111111111112, 'Cl': 0.6296296296296297, 'Pb': 0.25925925925925924}"
LiCl-PbCl2,3679,----,0.4-0.6,----,----,----,----,----,----,5.062,0.00126,----,----,----,,,,,,----,----,----,,,----,----,----,,,,,----,----,"{'Li': 0.15384615384615385, 'Cl': 0.6153846153846154, 'Pb': 0.23076923076923075}"
LiCl-PbCl2,3680,----,0.5-0.5,----,----,----,----,----,----,4.815,0.00128,----,----,----,,,,,,----,----,----,,,----,----,----,,,,,----,----,"{'Li': 0.2, 'Cl': 0.6, 'Pb': 0.2}"
LiCl-PbCl2,3681,----,0.6-0.4,----,----,----,----,----,----,4.395,0.00115,----,----,----,,,,,,----,----,----,,,----,----,----,,,,,----,----,"{'Li': 0.25, 'Cl': 0.5833333333333334, 'Pb': 0.16666666666666669}"
LiCl-PbCl2,3682,----,0.7-0.3,----,----,----,----,----,----,2.937,,----,----,----,,,,,,----,----,----,,,----,----,----,,,,,----,----,"{'Li': 0.30434782608695654, 'Cl': 0.5652173913043478, 'Pb': 0.13043478260869565}"
LiCl-RbCl,3683,----,0.0-1.0,----,----,----,----,----,----,3.0863,0.0008514,----,----,----,0.072,24602.33,,,,----,----,----,,,----,----,----,,,,,----,----,"{'Li': 0.0, 'Cl': 0.5, 'Rb': 0.5}"
LiCl-RbCl,3684,----,0.25-0.75,----,----,----,----,----,----,,,----,----,----,0.058,25472.62,,,,----,----,----,,,----,----,----,,,,,----,----,"{'Li': 0.125, 'Cl': 0.5, 'Rb': 0.375}"
LiCl-RbCl,3685,----,0.5-0.5,----,----,----,----,----,----,2.6833,0.0007384,----,----,----,0.062,24229.95,,,,----,----,----,,,----,----,----,,,,,----,----,"{'Li': 0.25, 'Cl': 0.5, 'Rb': 0.25}"
LiCl-RbCl,3686,----,0.75-0.25,----,----,----,----,----,----,,,----,----,----,0.084,21171.39,,,,----,----,----,,,----,----,----,,,,,----,----,"{'Li': 0.375, 'Cl': 0.5, 'Rb': 0.125}"
LiCl-RbCl,3687,----,1.0-0.0,----,----,----,----,----,----,1.8721,0.0004243,----,----,----,0.05,25941.23,,,,----,----,----,,,----,----,----,,,,,----,----,"{'Li': 0.5, 'Cl': 0.5, 'Rb': 0.0}"
LiCl-SrCl2,3688,----,0.25-0.75,----,----,----,----,----,----,3.395,0.00075,----,----,----,,,,,,----,----,----,,,----,----,----,,,,,----,----,"{'Li': 0.09090909090909091, 'Cl': 0.6363636363636364, 'Sr': 0.2727272727272727}"
LiCl-SrCl2,3689,----,0.5-0.5,----,----,----,----,----,----,3.433,0.001,----,----,----,,,,,,----,----,----,,,----,----,----,,,,,----,----,"{'Li': 0.2, 'Cl': 0.6, 'Sr': 0.2}"
LiCl-SrCl2,3690,----,0.75-0.25,----,----,----,----,----,----,2.571,0.000563,----,----,----,,,,,,----,----,----,,,----,----,----,,,,,----,----,"{'Li': 0.3333333333333333, 'Cl': 0.5555555555555556, 'Sr': 0.1111111111111111}"
LiCl-SrCl2,3691,----,1.0-0.0,----,----,----,----,----,----,1.928,0.0004464,----,----,----,,,,,,----,----,----,,,----,----,----,,,,,----,----,"{'Li': 0.5, 'Cl': 0.5, 'Sr': 0.0}"
LiCl-UCl4,3692,----,0.0-1.0,----,----,----,----,----,----,5.2508,0.0019455,----,----,----,,,,,,----,----,----,,,----,----,----,,,,,----,----,"{'Li': 0.0, 'Cl': 0.8, 'U': 0.2}"
LiCl-UCl4,3693,----,0.1476-0.8524,----,----,----,----,----,----,4.9573,0.0017139,----,----,----,,,,,,----,----,----,,,----,----,----,,,,,----,----,"{'Li': 0.03238830861055034, 'Cl': 0.7805670148336697, 'U': 0.18704467655577983}"
LiCl-UCl4,3694,----,0.2156-0.7844,----,----,----,----,----,----,4.6934,0.0014925,----,----,----,,,,,,----,----,----,,,----,----,----,,,,,----,----,"{'Li': 0.049526784893871176, 'Cl': 0.7702839290636773, 'U': 0.18018928604245152}"
LiCl-UCl4,3695,----,0.247-0.753,----,----,----,----,----,----,4.7589,0.001582,----,----,----,,,,,,----,----,----,,,----,----,----,,,,,----,----,"{'Li': 0.057994834468185014, 'Cl': 0.7652030993190889, 'U': 0.17680206621272598}"
LiCl-UCl4,3696,----,0.3804-0.6196,----,----,----,----,----,----,4.34,0.0012441,----,----,----,,,,,,----,----,----,,,----,----,----,,,,,----,----,"{'Li': 0.0985798693894475, 'Cl': 0.7408520783663315, 'U': 0.16056805224422102}"
LiCl-UCl4,3697,----,0.464-0.536,----,----,----,----,----,----,4.0213,0.0009872,----,----,----,,,,,,----,----,----,,,----,----,----,,,,,----,----,"{'Li': 0.1286031042128603, 'Cl': 0.7228381374722839, 'U': 0.14855875831485588}"
LiCl-UCl4,3698,----,0.5284-0.4716,----,----,----,----,----,----,4.1104,0.0011826,----,----,----,,,,,,----,----,----,,,----,----,----,,,,,----,----,"{'Li': 0.15473819843036193, 'Cl': 0.7071570809417829, 'U': 0.13810472062785523}"
LiCl-UCl4,3699,----,0.5661-0.4339,----,----,----,----,----,----,3.8728,0.0009706,----,----,----,,,,,,----,----,----,,,----,----,----,,,,,----,----,"{'Li': 0.17145712814610656, 'Cl': 0.6971257231123361, 'U': 0.13141714874155738}"
LiCl-UCl4,3700,----,0.5836-0.4164,----,----,----,----,----,----,3.9311,0.0010748,----,----,----,,,,,,----,----,----,,,----,----,----,,,,,----,----,"{'Li': 0.17961344330912224, 'Cl': 0.6922319340145267, 'U': 0.1281546226763511}"
LiCl-UCl4,3701,----,0.6108-0.3892,----,----,----,----,----,----,3.9101,0.001099,----,----,----,,,,,,----,----,----,,,----,----,----,,,,,----,----,"{'Li': 0.19282737719409015, 'Cl': 0.6843035736835459, 'U': 0.12286904912236392}"
LiCl-UCl4,3702,----,0.6878-0.3122,----,----,----,----,----,----,3.6801,0.000999,----,----,----,,,,,,----,----,----,,,----,----,----,,,,,----,----,"{'Li': 0.23421644078185658, 'Cl': 0.6594701355308861, 'U': 0.10631342368725737}"
LiCl-UCl4,3703,----,0.7221-0.2779,----,----,----,----,----,----,3.5531,0.0009287,----,----,----,,,,,,----,----,----,,,----,----,----,,,,,----,----,"{'Li': 0.25482584606697956, 'Cl': 0.6471044923598123, 'U': 0.09806966157320816}"
LiCl-UCl4,3704,----,0.7956-0.2044,----,----,----,----,----,----,3.3023,0.0008427,----,----,----,,,,,,----,----,----,,,----,----,----,,,,,----,----,"{'Li': 0.3044543088933109, 'Cl': 0.6173274146640134, 'U': 0.07821827644267565}"
LiCl-UCl4,3705,----,0.8399-0.1601,----,----,----,----,----,----,3.1352,0.0008205,----,----,----,,,,,,----,----,----,,,----,----,----,,,,,----,----,"{'Li': 0.33862839172680725, 'Cl': 0.5968229649639157, 'U': 0.0645486433092771}"
LiCl-UCl4,3706,----,0.911-0.089,----,----,----,----,----,----,2.9249,0.0009446,----,----,----,,,,,,----,----,----,,,----,----,----,,,,,----,----,"{'Li': 0.4018526687251875, 'Cl': 0.5588883987648875, 'U': 0.03925893250992501}"
LiCl-UCl4,3707,----,0.9169-0.0831,----,----,----,----,----,----,2.7263,0.00081,----,----,----,,,,,,----,----,----,,,----,----,----,,,,,----,----,"{'Li': 0.4076379318010047, 'Cl': 0.5554172409193971, 'U': 0.03694482727959809}"
LiCl-UCl4,3708,----,0.9434-0.0566,----,----,----,----,----,----,2.5977,0.0008176,----,----,----,,,,,,----,----,----,,,----,----,----,,,,,----,----,"{'Li': 0.434786616277998, 'Cl': 0.5391280302332012, 'U': 0.02608535348880081}"
LiCl-UCl4,3709,----,0.9621-0.0379,----,----,----,----,----,----,2.2016,0.000483,----,----,----,,,,,,----,----,----,,,----,----,----,,,,,----,----,"{'Li': 0.45517339262903916, 'Cl': 0.5268959644225766, 'U': 0.017930642948384354}"
LiCl-UCl4,3710,----,1.0-0.0,----,----,----,----,----,----,1.8102,0.0003472,----,----,----,,,,,,----,----,----,,,----,----,----,,,,,----,----,"{'Li': 0.5, 'Cl': 0.5, 'U': 0.0}"
LiCl-ZnCl2,3711,----,0.0-1.0,----,----,----,----,----,----,2.8369,0.00052167,----,----,----,9.818700999999999e-05,96325.38,,,,----,----,----,,,----,----,----,,,,,----,----,"{'Li': 0.0, 'Cl': 0.6666666666666666, 'Zn': 0.3333333333333333}"
LiCl-ZnCl2,3712,----,0.052-0.948,----,----,----,----,----,----,2.7824,0.00048163,----,----,----,,,,,,----,----,----,,,----,----,----,,,,,----,----,"{'Li': 0.017639077340569877, 'Cl': 0.66078697421981, 'Zn': 0.32157394843962006}"
LiCl-ZnCl2,3713,----,0.099-0.901,----,----,----,----,----,----,2.7038,0.00042109,----,----,----,,,,,,----,----,----,,,----,----,----,,,,,----,----,"{'Li': 0.03412616339193381, 'Cl': 0.6552912788693553, 'Zn': 0.3105825577387108}"
LiCl-ZnCl2,3714,----,0.109-0.891,----,----,----,----,----,----,,,----,----,----,0.0004248,65879.02,,,,----,----,----,,,----,----,----,,,,,----,----,"{'Li': 0.03770321687997233, 'Cl': 0.6540989277066759, 'Zn': 0.30819785541335176}"
LiCl-ZnCl2,3715,----,0.186-0.814,----,----,----,----,----,----,2.7361,0.0005083,----,----,----,,,,,,----,----,----,,,----,----,----,,,,,----,----,"{'Li': 0.06609808102345417, 'Cl': 0.644633972992182, 'Zn': 0.2892679459843639}"
LiCl-ZnCl2,3716,----,0.204-0.796,----,----,----,----,----,----,2.7748,0.00052072,----,----,----,,,,,,----,----,----,,,----,----,----,,,,,----,----,"{'Li': 0.07296137339055793, 'Cl': 0.642346208869814, 'Zn': 0.284692417739628}"
LiCl-ZnCl2,3717,----,0.224-0.776,----,----,----,----,----,----,,,----,----,----,0.000724,57798.74,,,,----,----,----,,,----,----,----,,,,,----,----,"{'Li': 0.08069164265129683, 'Cl': 0.6397694524495676, 'Zn': 0.2795389048991354}"
LiCl-ZnCl2,3718,----,0.238-0.762,----,----,----,----,----,----,2.7263,0.00053488,----,----,----,,,,,,----,----,----,,,----,----,----,,,,,----,----,"{'Li': 0.08616944243301955, 'Cl': 0.6379435191889935, 'Zn': 0.27588703837798695}"
LiCl-ZnCl2,3719,----,0.3005-0.6995,----,----,----,----,----,----,2.7168,0.00054332,----,----,----,,,,,,----,----,----,,,----,----,----,,,,,----,----,"{'Li': 0.11131691053898869, 'Cl': 0.6295610298203371, 'Zn': 0.2591220596406742}"
LiCl-ZnCl2,3720,----,0.323-0.677,----,----,----,----,----,----,,,----,----,----,0.001164,51366.15,,,,----,----,----,,,----,----,----,,,,,----,----,"{'Li': 0.12065745237205827, 'Cl': 0.6264475158759806, 'Zn': 0.25289503175196115}"
LiCl-ZnCl2,3721,----,0.402-0.598,----,----,----,----,----,----,2.7188,0.00062145,----,----,----,,,,,,----,----,----,,,----,----,----,,,,,----,----,"{'Li': 0.15473441108545036, 'Cl': 0.6150885296381832, 'Zn': 0.23017705927636645}"
LiCl-ZnCl2,3722,----,0.43-0.57,----,----,----,----,----,----,,,----,----,----,0.004129,41895.51,,,,----,----,----,,,----,----,----,,,,,----,----,"{'Li': 0.16731517509727628, 'Cl': 0.6108949416342412, 'Zn': 0.22178988326848248}"
LiCl-ZnCl2,3723,----,0.477-0.523,----,----,----,----,----,----,,,----,----,----,0.07933,24385.6,,,,----,----,----,,,----,----,----,,,,,----,----,"{'Li': 0.1890606420927467, 'Cl': 0.6036464526357511, 'Zn': 0.20729290527150218}"
LiCl-ZnCl2,3724,----,0.502-0.498,----,----,----,----,----,----,2.6138,0.0005681,----,----,----,,,,,,----,----,----,,,----,----,----,,,,,----,----,"{'Li': 0.2009607686148919, 'Cl': 0.599679743795036, 'Zn': 0.19935948759007205}"
LiCl-ZnCl2,3725,----,0.563-0.437,----,----,----,----,----,----,,,----,----,----,0.06367,25812.36,,,,----,----,----,,,----,----,----,,,,,----,----,"{'Li': 0.23102174805088221, 'Cl': 0.5896594173163726, 'Zn': 0.1793188346327452}"
LiCl-ZnCl2,3726,----,0.601-0.399,----,----,----,----,----,----,2.5682,0.00058972,----,----,----,,,,,,----,----,----,,,----,----,----,,,,,----,----,"{'Li': 0.25052105043768236, 'Cl': 0.5831596498541058, 'Zn': 0.16631929970821177}"
LiCl-ZnCl2,3727,----,0.655-0.345,----,----,----,----,----,----,,,----,----,----,0.08751,22255.07,,,,----,----,----,,,----,----,----,,,,,----,----,"{'Li': 0.27931769722814503, 'Cl': 0.5735607675906184, 'Zn': 0.1471215351812367}"
LiCl-ZnCl2,3728,----,0.706-0.294,----,----,----,----,----,----,2.4288,0.00054389,----,----,----,,,,,,----,----,----,,,----,----,----,,,,,----,----,"{'Li': 0.30775937227550126, 'Cl': 0.5640802092414996, 'Zn': 0.1281604184829991}"
LiCl-ZnCl2,3729,----,0.804-0.196,----,----,----,----,----,----,2.5643,0.00080647,----,----,----,,,,,,----,----,----,,,----,----,----,,,,,----,----,"{'Li': 0.366120218579235, 'Cl': 0.5446265938069217, 'Zn': 0.08925318761384335}"
LiCl-ZnCl2,3730,----,0.832-0.168,----,----,----,----,----,----,,,----,----,----,0.1138,19815.76,,,,----,----,----,,,----,----,----,,,,,----,----,"{'Li': 0.3837638376383764, 'Cl': 0.5387453874538746, 'Zn': 0.0774907749077491}"
LiCl-ZnCl2,3731,----,0.9098-0.0902,----,----,----,----,----,----,2.021,0.00037939,----,----,----,,,,,,----,----,----,,,----,----,----,,,,,----,----,"{'Li': 0.435269352215099, 'Cl': 0.5215768825949669, 'Zn': 0.043153765189933975}"
LiCl-ZnCl2,3732,----,1.0-0.0,----,----,----,----,----,----,1.8514,0.00040345,----,----,----,0.118,18889.4,,,,----,----,----,,,----,----,----,,,,,----,----,"{'Li': 0.5, 'Cl': 0.5, 'Zn': 0.0}"
LiClO3,3733,----,Pure Salt,----,----,----,----,----,----,2.399,0.0007704,----,----,----,0.001979,32690.14,,,,----,----,----,,,----,----,----,,,,,----,----,"{'Li': 0.2, 'Cl': 0.2, 'O': 0.6}"
LiClO3-LiNO3,3734,----,0.708-0.292,----,----,----,----,----,----,2.3553,0.0007379,----,----,----,,,,,,----,----,----,,,----,----,----,,,,,----,----,"{'Li': 0.20000000000000004, 'Cl': 0.14160000000000003, 'O': 0.6, 'N': 0.05840000000000001}"
LiClO3-LiNO3,3735,----,0.74-0.26,----,----,----,----,----,----,,,----,----,----,0.00162,35142.0,,,,----,----,----,,,----,----,----,,,,,----,----,"{'Li': 0.2, 'Cl': 0.148, 'O': 0.6, 'N': 0.052000000000000005}"
LiClO3-LiNO3,3736,----,0.773-0.227,----,----,----,----,----,----,2.3745,0.0007657,----,----,----,,,,,,----,----,----,,,----,----,----,,,,,----,----,"{'Li': 0.2, 'Cl': 0.15460000000000002, 'O': 0.6, 'N': 0.0454}"
LiClO3-LiNO3,3737,----,0.794-0.206,----,----,----,----,----,----,,,----,----,----,0.001848,34535.31,,,,----,----,----,,,----,----,----,,,,,----,----,"{'Li': 0.2, 'Cl': 0.1588, 'O': 0.6, 'N': 0.0412}"
LiClO3-LiNO3,3738,----,0.829-0.171,----,----,----,----,----,----,2.399,0.0008018,----,----,----,,,,,,----,----,----,,,----,----,----,,,,,----,----,"{'Li': 0.2, 'Cl': 0.1658, 'O': 0.6, 'N': 0.0342}"
LiClO3-LiNO3,3739,----,0.869-0.131,----,----,----,----,----,----,,,----,----,----,0.001444,35154.56,,,,----,----,----,,,----,----,----,,,,,----,----,"{'Li': 0.2, 'Cl': 0.1738, 'O': 0.6, 'N': 0.0262}"
LiClO3-LiNO3,3740,----,0.892-0.108,----,----,----,----,----,----,2.3922,0.0007671,----,----,----,,,,,,----,----,----,,,----,----,----,,,,,----,----,"{'Li': 0.2, 'Cl': 0.1784, 'O': 0.6, 'N': 0.0216}"
LiClO3-LiNO3,3741,----,0.918-0.082,----,----,----,----,----,----,,,----,----,----,0.001201,35489.28,,,,----,----,----,,,----,----,----,,,,,----,----,"{'Li': 0.2, 'Cl': 0.1836, 'O': 0.6, 'N': 0.0164}"
LiClO3-LiNO3,3742,----,0.97-0.03,----,----,----,----,----,----,,,----,----,----,0.001811,33489.3,,,,----,----,----,,,----,----,----,,,,,----,----,"{'Li': 0.2, 'Cl': 0.194, 'O': 0.6, 'N': 0.006}"
LiClO3-LiNO3,3743,----,1.0-0.0,----,----,----,----,----,----,2.399,0.0007704,----,----,----,0.001979,32690.14,,,,----,----,----,,,----,----,----,,,,,----,----,"{'Li': 0.2, 'Cl': 0.2, 'O': 0.6, 'N': 0.0}"
LiClO3-LiOH,3744,----,0.924-0.076,----,----,----,----,----,----,2.3681,0.0008065,----,----,----,,,,,,----,----,----,,,----,----,----,,,,,----,----,"{'Li': 0.20627062706270624, 'Cl': 0.19059405940594057, 'O': 0.5874587458745875, 'H': 0.015676567656765675}"
LiClO3-LiOH,3745,----,1.0-0.0,----,----,----,----,----,----,2.399,0.0007704,----,----,----,,,,,,----,----,----,,,----,----,----,,,,,----,----,"{'Li': 0.2, 'Cl': 0.2, 'O': 0.6, 'H': 0.0}"
LiClO4,3746,----,Pure Salt,----,----,----,----,----,----,2.337,0.000612,----,----,----,0.09436,19522.87,,,,----,----,----,,,----,----,----,,,,,----,----,"{'Li': 0.16666666666666666, 'Cl': 0.16666666666666666, 'O': 0.6666666666666666}"
LiClO4-LiNO3,3747,----,0.0-1.0,----,----,----,----,----,----,2.0739,0.0005561,----,----,----,0.08072,18860.95,,,,----,----,----,,,----,----,----,,,,,----,----,"{'Li': 0.2, 'Cl': 0.0, 'O': 0.6, 'N': 0.2}"
LiClO4-LiNO3,3748,----,0.1-0.9,----,----,----,----,----,----,,,----,----,----,0.07891,19060.53,,,,----,----,----,,,----,----,----,,,,,----,----,"{'Li': 0.196078431372549, 'Cl': 0.0196078431372549, 'O': 0.6078431372549019, 'N': 0.1764705882352941}"
LiClO4-LiNO3,3749,----,0.25-0.75,----,----,----,----,----,----,2.1807,0.0006101,----,----,----,,,,,,----,----,----,,,----,----,----,,,,,----,----,"{'Li': 0.19047619047619047, 'Cl': 0.047619047619047616, 'O': 0.6190476190476191, 'N': 0.14285714285714285}"
LiClO4-LiNO3,3750,----,0.3-0.7,----,----,----,----,----,----,,,----,----,----,0.07617,19465.97,,,,----,----,----,,,----,----,----,,,,,----,----,"{'Li': 0.18867924528301888, 'Cl': 0.05660377358490566, 'O': 0.6226415094339622, 'N': 0.1320754716981132}"
LiClO4-LiNO3,3751,----,0.465-0.535,----,----,----,----,----,----,2.2598,0.000629,----,----,----,,,,,,----,----,----,,,----,----,----,,,,,----,----,"{'Li': 0.18298261665141813, 'Cl': 0.08508691674290943, 'O': 0.6340347666971637, 'N': 0.0978956999085087}"
LiClO4-LiNO3,3752,----,0.55-0.45,----,----,----,----,----,----,,,----,----,----,0.08188,19453.42,,,,----,----,----,,,----,----,----,,,,,----,----,"{'Li': 0.18018018018018014, 'Cl': 0.0990990990990991, 'O': 0.6396396396396397, 'N': 0.08108108108108107}"
LiClO4-LiNO3,3753,----,0.7-0.3,----,----,----,----,----,----,,,----,----,----,0.08138,19676.84,,,,----,----,----,,,----,----,----,,,,,----,----,"{'Li': 0.1754385964912281, 'Cl': 0.12280701754385966, 'O': 0.6491228070175439, 'N': 0.052631578947368425}"
LiClO4-LiNO3,3754,----,0.75-0.25,----,----,----,----,----,----,2.3058,0.0006291,----,----,----,,,,,,----,----,----,,,----,----,----,,,,,----,----,"{'Li': 0.17391304347826086, 'Cl': 0.13043478260869565, 'O': 0.6521739130434783, 'N': 0.043478260869565216}"
LiClO4-LiNO3,3755,----,0.9-0.1,----,----,----,----,----,----,,,----,----,----,0.09068,19446.3,,,,----,----,----,,,----,----,----,,,,,----,----,"{'Li': 0.1694915254237288, 'Cl': 0.15254237288135591, 'O': 0.6610169491525424, 'N': 0.01694915254237288}"
LiClO4-LiNO3,3756,----,1.0-0.0,----,----,----,----,----,----,2.3371,0.000612,----,----,----,0.09436,19522.87,,,,----,----,----,,,----,----,----,,,,,----,----,"{'Li': 0.16666666666666666, 'Cl': 0.16666666666666666, 'O': 0.6666666666666666, 'N': 0.0}"
LiClO4-NaClO4,3757,----,0.455-0.545,----,----,----,----,----,----,2.4364,0.0006818,----,----,----,,,,,,----,----,----,,,----,----,----,,,,,----,----,"{'Li': 0.07583333333333334, 'Cl': 0.16666666666666666, 'O': 0.6666666666666666, 'Na': 0.09083333333333334}"
LiClO4-NaClO4,3758,----,0.58-0.42,----,----,----,----,----,----,2.3894,0.000625,----,----,----,,,,,,----,----,----,,,----,----,----,,,,,----,----,"{'Li': 0.09666666666666666, 'Cl': 0.16666666666666666, 'O': 0.6666666666666666, 'Na': 0.06999999999999999}"
LiClO4-NaClO4,3759,----,0.73-0.27,----,----,----,----,----,----,2.4289,0.0007018,----,----,----,,,,,,----,----,----,,,----,----,----,,,,,----,----,"{'Li': 0.12166666666666666, 'Cl': 0.16666666666666666, 'O': 0.6666666666666666, 'Na': 0.045000000000000005}"
LiClO4-NaClO4,3760,----,0.937-0.063,----,----,----,----,----,----,2.4863,0.0008333,----,----,----,,,,,,----,----,----,,,----,----,----,,,,,----,----,"{'Li': 0.15616666666666668, 'Cl': 0.16666666666666666, 'O': 0.6666666666666666, 'Na': 0.0105}"
LiClO4-NaClO4,3761,----,1.0-0.0,----,----,----,----,----,----,2.3801,0.000683,----,----,----,,,,,,----,----,----,,,----,----,----,,,,,----,----,"{'Li': 0.16666666666666666, 'Cl': 0.16666666666666666, 'O': 0.6666666666666666, 'Na': 0.0}"
LiClO4-NaNO3,3762,----,0.0-1.0,----,----,----,----,----,----,2.3206,0.0007151,----,----,----,0.09139,16891.09,,,,----,----,----,,,----,----,----,,,,,----,----,"{'Li': 0.0, 'Cl': 0.0, 'O': 0.6, 'Na': 0.2, 'N': 0.2}"
LiClO4-NaNO3,3763,----,0.1-0.9,----,----,----,----,----,----,2.3028,0.000689,----,----,----,0.09091,17405.73,,,,----,----,----,,,----,----,----,,,,,----,----,"{'Li': 0.0196078431372549, 'Cl': 0.0196078431372549, 'O': 0.6078431372549019, 'Na': 0.1764705882352941, 'N': 0.1764705882352941}"
LiClO4-NaNO3,3764,----,0.28-0.72,----,----,----,----,----,----,2.2753,0.0006305,----,----,----,0.09824,17594.01,,,,----,----,----,,,----,----,----,,,,,----,----,"{'Li': 0.05303030303030303, 'Cl': 0.05303030303030303, 'O': 0.6212121212121212, 'Na': 0.13636363636363635, 'N': 0.13636363636363635}"
LiClO4-NaNO3,3765,----,0.6-0.4,----,----,----,----,----,----,2.3276,0.000656,----,----,----,0.1016,18075.18,,,,----,----,----,,,----,----,----,,,,,----,----,"{'Li': 0.10714285714285715, 'Cl': 0.10714285714285715, 'O': 0.6428571428571429, 'Na': 0.07142857142857144, 'N': 0.07142857142857144}"
LiClO4-NaNO3,3766,----,0.78-0.22,----,----,----,----,----,----,2.3439,0.000649,----,----,----,0.1021,18284.39,,,,----,----,----,,,----,----,----,,,,,----,----,"{'Li': 0.13494809688581313, 'Cl': 0.13494809688581313, 'O': 0.6539792387543253, 'Na': 0.03806228373702422, 'N': 0.03806228373702422}"
LiClO4-NaNO3,3767,----,0.9-0.1,----,----,----,----,----,----,2.3192,0.0005931,----,----,----,0.09817,18786.47,,,,----,----,----,,,----,----,----,,,,,----,----,"{'Li': 0.15254237288135591, 'Cl': 0.15254237288135591, 'O': 0.6610169491525424, 'Na': 0.01694915254237288, 'N': 0.01694915254237288}"
LiClO4-NaNO3,3768,----,1.0-0.0,----,----,----,----,----,----,2.3185,0.0005772,----,----,----,0.09436,19522.87,,,,----,----,----,,,----,----,----,,,,,----,----,"{'Li': 0.16666666666666666, 'Cl': 0.16666666666666666, 'O': 0.6666666666666666, 'Na': 0.0, 'N': 0.0}"
LiF,3769,----,Pure Salt,----,----,----,----,----,----,2.3581,0.0004902,----,----,----,0.18359,21832.02,,,,----,----,----,,,----,----,----,,,,,----,----,"{'Li': 0.5, 'F': 0.5}"
LiF-LiI,3770,----,0.0-1.0,----,----,----,----,----,----,3.807,0.00092,----,----,----,,,,,,----,----,----,,,----,----,----,,,,,----,----,"{'Li': 0.5, 'F': 0.0, 'I': 0.5}"
LiF-LiI,3771,----,0.25-0.75,----,----,----,----,----,----,3.529,0.000794,----,----,----,,,,,,----,----,----,,,----,----,----,,,,,----,----,"{'Li': 0.5, 'F': 0.125, 'I': 0.375}"
LiF-LiI,3772,----,0.5-0.5,----,----,----,----,----,----,3.275,0.000698,----,----,----,,,,,,----,----,----,,,----,----,----,,,,,----,----,"{'Li': 0.5, 'F': 0.25, 'I': 0.25}"
LiF-LiI,3773,----,0.75-0.25,----,----,----,----,----,----,2.933,0.000588,----,----,----,,,,,,----,----,----,,,----,----,----,,,,,----,----,"{'Li': 0.5, 'F': 0.375, 'I': 0.125}"
LiF-LiI,3774,----,1.0-0.0,----,----,----,----,----,----,2.266,0.000414,----,----,----,,,,,,----,----,----,,,----,----,----,,,,,----,----,"{'Li': 0.5, 'F': 0.5, 'I': 0.0}"
LiF-LiPO3,3775,----,0.8-0.2,----,----,----,----,----,----,,,----,----,----,,,,,,----,----,----,,,----,----,----,,,,,----,----,"{'Li': 0.3846153846153846, 'F': 0.3076923076923077, 'P': 0.07692307692307693, 'O': 0.23076923076923078}"
LiF-Na3AlF6,3776,----,0.0-1.0,----,----,----,----,----,----,3.2732,0.0009199,----,----,----,,,,,,----,----,----,,,----,----,----,,,,,----,----,"{'Li': 0.0, 'F': 0.6, 'Na': 0.3, 'Al': 0.1}"
LiF-Na3AlF6,3777,----,0.2-0.8,----,----,----,----,----,----,3.1758,0.0008502,----,----,----,,,,,,----,----,----,,,----,----,----,,,,,----,----,"{'Li': 0.023809523809523805, 'F': 0.5952380952380952, 'Na': 0.2857142857142857, 'Al': 0.09523809523809522}"
LiF-Na3AlF6,3778,----,0.4-0.6,----,----,----,----,----,----,3.0951,0.000802,----,----,----,,,,,,----,----,----,,,----,----,----,,,,,----,----,"{'Li': 0.05882352941176472, 'F': 0.5882352941176471, 'Na': 0.2647058823529412, 'Al': 0.08823529411764706}"
LiF-Na3AlF6,3779,----,0.539-0.461,----,----,----,----,----,----,,,----,----,----,0.00184461,69041.34,,,,----,----,----,,,----,----,----,,,,,----,----,"{'Li': 0.09476090014064698, 'F': 0.5810478199718706, 'Na': 0.2431434599156118, 'Al': 0.0810478199718706}"
LiF-Na3AlF6,3780,----,0.6-0.4,----,----,----,----,----,----,2.9929,0.0007421,----,----,----,,,,,,----,----,----,,,----,----,----,,,,,----,----,"{'Li': 0.11538461538461536, 'F': 0.5769230769230769, 'Na': 0.23076923076923075, 'Al': 0.07692307692307691}"
LiF-Na3AlF6,3781,----,0.7-0.3,----,----,----,----,----,----,2.9439,0.0007201,----,----,----,,,,,,----,----,----,,,----,----,----,,,,,----,----,"{'Li': 0.1590909090909091, 'F': 0.5681818181818182, 'Na': 0.20454545454545456, 'Al': 0.06818181818181819}"
LiF-Na3AlF6,3782,----,0.757-0.243,----,----,----,----,----,----,,,----,----,----,0.00110691,72254.7,,,,----,----,----,,,----,----,----,,,,,----,----,"{'Li': 0.1919371196754564, 'F': 0.5616125760649087, 'Na': 0.18483772819472616, 'Al': 0.06161257606490872}"
LiF-Na3AlF6,3783,----,0.8-0.2,----,----,----,----,----,----,2.8927,0.0007102,----,----,----,,,,,,----,----,----,,,----,----,----,,,,,----,----,"{'Li': 0.22222222222222224, 'F': 0.5555555555555556, 'Na': 0.16666666666666669, 'Al': 0.05555555555555556}"
LiF-Na3AlF6,3784,----,0.875-0.125,----,----,----,----,----,----,,,----,----,----,0.00254473,64363.55,,,,----,----,----,,,----,----,----,,,,,----,----,"{'Li': 0.2916666666666667, 'F': 0.5416666666666666, 'Na': 0.125, 'Al': 0.041666666666666664}"
LiF-Na3AlF6,3785,----,0.9-0.1,----,----,----,----,----,----,2.602,0.000554,----,----,----,,,,,,----,----,----,,,----,----,----,,,,,----,----,"{'Li': 0.3214285714285714, 'F': 0.5357142857142857, 'Na': 0.10714285714285715, 'Al': 0.03571428571428571}"
LiF-Na3AlF6,3786,----,0.949-0.051,----,----,----,----,----,----,,,----,----,----,0.0148957,47660.74,,,,----,----,----,,,----,----,----,,,,,----,----,"{'Li': 0.3941029900332226, 'F': 0.5211794019933554, 'Na': 0.06353820598006645, 'Al': 0.02117940199335548}"
LiF-Na3AlF6,3787,----,1.0-0.0,----,----,----,----,----,----,2.3289,0.00046803,----,----,----,0.130978,26839.97,,,,----,----,----,,,----,----,----,,,,,----,----,"{'Li': 0.5, 'F': 0.5, 'Na': 0.0, 'Al': 0.0}"
LiF-NaF,3788,----,0.0-1.0,----,----,----,----,----,----,2.759,0.00063915,----,----,----,,,,,,----,----,----,,,----,----,----,,,,,----,----,"{'Li': 0.0, 'F': 0.5, 'Na': 0.5}"
LiF-NaF,3789,----,0.1-0.9,----,----,----,----,----,----,2.9187,0.00077887,----,----,----,,,,,,----,----,----,,,----,----,----,,,,,----,----,"{'Li': 0.05, 'F': 0.5, 'Na': 0.45}"
LiF-NaF,3790,----,0.2-0.8,----,----,----,----,----,----,2.6766,0.00060429,----,----,----,,,,,,----,----,----,,,----,----,----,,,,,----,----,"{'Li': 0.1, 'F': 0.5, 'Na': 0.4}"
LiF-NaF,3791,----,0.3-0.7,----,----,----,----,----,----,2.5784,0.00054338,----,----,----,,,,,,----,----,----,,,----,----,----,,,,,----,----,"{'Li': 0.15, 'F': 0.5, 'Na': 0.35}"
LiF-NaF,3792,----,0.4-0.6,----,----,----,----,----,----,2.5791,0.00055747,----,----,----,,,,,,----,----,----,,,----,----,----,,,,,----,----,"{'Li': 0.2, 'F': 0.5, 'Na': 0.3}"
LiF-NaF,3793,----,0.5-0.5,----,----,----,----,----,----,2.5565,0.00055962,----,----,----,,,,,,----,----,----,,,----,----,----,,,,,----,----,"{'Li': 0.25, 'F': 0.5, 'Na': 0.25}"
LiF-NaF,3794,----,0.6-0.4,----,----,----,----,----,----,2.5325,0.00055523,----,----,----,0.1164,26811.1,,,,----,----,----,,,----,----,----,,,,,----,----,"{'Li': 0.3, 'F': 0.5, 'Na': 0.2}"
LiF-NaF,3795,----,0.7-0.3,----,----,----,----,----,----,2.4709,0.00052766,----,----,----,,,,,,----,----,----,,,----,----,----,,,,,----,----,"{'Li': 0.35, 'F': 0.5, 'Na': 0.15}"
LiF-NaF,3796,----,0.8-0.2,----,----,----,----,----,----,2.4254,0.00051181,----,----,----,,,,,,----,----,----,,,----,----,----,,,,,----,----,"{'Li': 0.4, 'F': 0.5, 'Na': 0.1}"
LiF-NaF,3797,----,0.9-0.1,----,----,----,----,----,----,2.3981,0.00051021,----,----,----,,,,,,----,----,----,,,----,----,----,,,,,----,----,"{'Li': 0.45, 'F': 0.5, 'Na': 0.05}"
LiF-NaF,3798,----,1.0-0.0,----,----,----,----,----,----,2.3289,0.00046803,----,----,----,,,,,,----,----,----,,,----,----,----,,,,,----,----,"{'Li': 0.5, 'F': 0.5, 'Na': 0.0}"
LiF-RbF,3799,----,0.43-0.57,----,----,----,----,----,----,3.56,0.00096,----,----,----,0.02241,38518.55,,,,----,----,----,,,----,----,----,,,,,----,----,"{'Li': 0.215, 'F': 0.5, 'Rb': 0.285}"
LiF-SmF3,3800,----,0.5-0.5,----,----,----,----,----,----,5.512,0.0008357,----,----,----,,,,,,----,----,----,,,----,----,----,,,,,----,----,"{'Li': 0.16666666666666666, 'F': 0.6666666666666666, 'Sm': 0.16666666666666666}"
LiF-SmF3,3801,----,0.6-0.4,----,----,----,----,----,----,4.987,0.0007372,----,----,----,,,,,,----,----,----,,,----,----,----,,,,,----,----,"{'Li': 0.21428571428571425, 'F': 0.6428571428571429, 'Sm': 0.14285714285714285}"
LiF-SmF3,3802,----,0.7-0.3,----,----,----,----,----,----,4.803,0.0009187,----,----,----,,,,,,----,----,----,,,----,----,----,,,,,----,----,"{'Li': 0.2692307692307693, 'F': 0.6153846153846154, 'Sm': 0.11538461538461539}"
LiF-SmF3,3803,----,0.8-0.2,----,----,----,----,----,----,3.946,0.0006474,----,----,----,,,,,,----,----,----,,,----,----,----,,,,,----,----,"{'Li': 0.3333333333333333, 'F': 0.5833333333333333, 'Sm': 0.08333333333333333}"
LiF-SmF3,3804,----,0.9-0.1,----,----,----,----,----,----,3.087,0.0004702,----,----,----,,,,,,----,----,----,,,----,----,----,,,,,----,----,"{'Li': 0.40909090909090906, 'F': 0.5454545454545455, 'Sm': 0.045454545454545456}"
LiF-SmF3,3805,----,1.0-0.0,----,----,----,----,----,----,2.074,0.0003321,----,----,----,,,,,,----,----,----,,,----,----,----,,,,,----,----,"{'Li': 0.5, 'F': 0.5, 'Sm': 0.0}"
LiF-ThF4,3806,----,0.0-1.0,----,----,----,----,----,----,7.34,0.000808,----,----,----,,,,,,----,----,----,,,----,----,----,,,,,----,----,"{'Li': 0.0, 'F': 0.8, 'Th': 0.2}"
LiF-ThF4,3807,----,0.2-0.8,----,----,----,----,----,----,7.354,0.001041,----,----,----,,,,,,----,----,----,,,----,----,----,,,,,----,----,"{'Li': 0.045454545454545456, 'F': 0.7727272727272727, 'Th': 0.18181818181818182}"
LiF-ThF4,3808,----,0.4-0.6,----,----,----,----,----,----,6.927,0.001115,----,----,----,,,,,,----,----,----,,,----,----,----,,,,,----,----,"{'Li': 0.10526315789473685, 'F': 0.7368421052631579, 'Th': 0.15789473684210525}"
LiF-ThF4,3809,----,0.6-0.4,----,----,----,----,----,----,6.159,0.001041,----,----,----,,,,,,----,----,----,,,----,----,----,,,,,----,----,"{'Li': 0.18749999999999997, 'F': 0.6875, 'Th': 0.125}"
LiF-ThF4,3810,----,0.8-0.2,----,----,----,----,----,----,4.787,0.000844,----,----,----,,,,,,----,----,----,,,----,----,----,,,,,----,----,"{'Li': 0.3076923076923077, 'F': 0.6153846153846154, 'Th': 0.07692307692307693}"
LiF-ThF4,3811,----,0.8136-0.1864,----,----,----,----,----,----,4.889,0.00092,----,----,----,,,,,,----,----,----,,,----,----,----,,,,,----,----,"{'Li': 0.3179118474523288, 'F': 0.6092528915286027, 'Th': 0.07283526101906845}"
LiF-ThF4,3812,----,1.0-0.0,----,----,----,----,----,----,2.371,0.0005,----,----,----,,,,,,----,----,----,,,----,----,----,,,,,----,----,"{'Li': 0.5, 'F': 0.5, 'Th': 0.0}"
LiF-UF4,3813,----,0.4-0.6,----,----,----,----,----,----,7.891,0.00169,----,----,----,,,,,,----,----,----,,,----,----,----,,,,,----,----,"{'Li': 0.10526315789473685, 'F': 0.7368421052631579, 'U': 0.15789473684210525}"
LiF-UF4,3814,----,0.5-0.5,----,----,----,----,----,----,6.959,0.001283,----,----,----,,,,,,----,----,----,,,----,----,----,,,,,----,----,"{'Li': 0.14285714285714285, 'F': 0.7142857142857143, 'U': 0.14285714285714285}"
LiF-UF4,3815,----,0.53-0.47,----,----,----,----,----,----,,,----,----,----,0.07901,43023.54,,,,----,----,----,,,----,----,----,,,,,----,----,"{'Li': 0.15542521994134897, 'F': 0.7067448680351907, 'U': 0.1378299120234604}"
LiF-UF4,3816,----,0.6-0.4,----,----,----,----,----,----,6.393,0.001174,----,----,----,,,,,,----,----,----,,,----,----,----,,,,,----,----,"{'Li': 0.18749999999999997, 'F': 0.6875, 'U': 0.125}"
LiF-UF4,3817,----,0.65-0.35,----,----,----,----,----,----,,,----,----,----,0.1696,36424.84,,,,----,----,----,,,----,----,----,,,,,----,----,"{'Li': 0.21311475409836067, 'F': 0.6721311475409836, 'U': 0.11475409836065574}"
LiF-UF4,3818,----,0.725-0.275,----,----,----,----,----,----,6.105,0.001272,----,----,----,,,,,,----,----,----,,,----,----,----,,,,,----,----,"{'Li': 0.2566371681415929, 'F': 0.6460176991150443, 'U': 0.09734513274336283}"
LiF-UF4,3819,----,0.8-0.2,----,----,----,----,----,----,,,----,----,----,0.04408,42879.19,,,,----,----,----,,,----,----,----,,,,,----,----,"{'Li': 0.3076923076923077, 'F': 0.6153846153846154, 'U': 0.07692307692307693}"
LiF-UF4,3820,----,0.85-0.15,----,----,----,----,----,----,4.461,0.0007285,----,----,----,,,,,,----,----,----,,,----,----,----,,,,,----,----,"{'Li': 0.34693877551020413, 'F': 0.5918367346938775, 'U': 0.06122448979591837}"
LiF-UF4,3821,----,0.88-0.12,----,----,----,----,----,----,,,----,----,----,6.04,,,,,----,----,----,,,----,----,----,,,,,----,----,"{'Li': 0.3728813559322034, 'F': 0.576271186440678, 'U': 0.05084745762711865}"
LiF-UF4,3822,----,1.0-0.0,----,----,----,----,----,----,2.074,0.0003321,----,----,----,,,,,,----,----,----,,,----,----,----,,,,,----,----,"{'Li': 0.5, 'F': 0.5, 'U': 0.0}"
LiF-YF3,3823,----,0.4-0.6,----,----,----,----,----,----,4.174,0.0005065,----,----,----,,,,,,----,----,----,,,----,----,----,,,,,----,----,"{'Li': 0.12500000000000003, 'F': 0.6875, 'Y': 0.1875}"
LiF-YF3,3824,----,0.5-0.5,----,----,----,----,----,----,4.287,0.0007216,----,----,----,,,,,,----,----,----,,,----,----,----,,,,,----,----,"{'Li': 0.16666666666666666, 'F': 0.6666666666666666, 'Y': 0.16666666666666666}"
LiF-YF3,3825,----,0.6-0.4,----,----,----,----,----,----,3.902,0.0006154,----,----,----,,,,,,----,----,----,,,----,----,----,,,,,----,----,"{'Li': 0.21428571428571425, 'F': 0.6428571428571429, 'Y': 0.14285714285714285}"
LiF-YF3,3826,----,0.7-0.3,----,----,----,----,----,----,3.695,0.0006672,----,----,----,,,,,,----,----,----,,,----,----,----,,,,,----,----,"{'Li': 0.2692307692307693, 'F': 0.6153846153846154, 'Y': 0.11538461538461539}"
LiF-YF3,3827,----,0.81-0.19,----,----,----,----,----,----,3.254,0.0005595,----,----,----,,,,,,----,----,----,,,----,----,----,,,,,----,----,"{'Li': 0.34033613445378147, 'F': 0.5798319327731092, 'Y': 0.07983193277310924}"
LiF-YF3,3828,----,1.0-0.0,----,----,----,----,----,----,2.074,0.0003321,----,----,----,,,,,,----,----,----,,,----,----,----,,,,,----,----,"{'Li': 0.5, 'F': 0.5, 'Y': 0.0}"
LiI,3829,----,Pure Salt,----,----,----,----,----,----,3.7902,0.0009176,----,----,----,0.1265,17386.23,,,,----,----,----,,,----,----,----,,,,,----,----,"{'Li': 0.5, 'I': 0.5}"
LiI-NaI,3830,----,0.0-1.0,----,----,----,----,----,----,3.6144,0.0009392,----,----,----,,,,,,----,----,----,,,----,----,----,,,,,----,----,"{'Li': 0.0, 'I': 0.5, 'Na': 0.5}"
LiI-NaI,3831,----,0.203-0.797,----,----,----,----,----,----,3.5489,0.0008845,----,----,----,,,,,,----,----,----,,,----,----,----,,,,,----,----,"{'Li': 0.1015, 'I': 0.5, 'Na': 0.3985}"
LiI-NaI,3832,----,0.381-0.619,----,----,----,----,----,----,3.5936,0.0009139,----,----,----,,,,,,----,----,----,,,----,----,----,,,,,----,----,"{'Li': 0.1905, 'I': 0.5, 'Na': 0.3095}"
LiI-NaI,3833,----,0.671-0.329,----,----,----,----,----,----,3.5593,0.0008233,----,----,----,,,,,,----,----,----,,,----,----,----,,,,,----,----,"{'Li': 0.3355, 'I': 0.5, 'Na': 0.1645}"
LiI-NaI,3834,----,0.807-0.193,----,----,----,----,----,----,3.4719,0.0007081,----,----,----,,,,,,----,----,----,,,----,----,----,,,,,----,----,"{'Li': 0.4035, 'I': 0.5, 'Na': 0.0965}"
LiI-NaI,3835,----,1.0-0.0,----,----,----,----,----,----,3.7063,0.0008172,----,----,----,,,,,,----,----,----,,,----,----,----,,,,,----,----,"{'Li': 0.5, 'I': 0.5, 'Na': 0.0}"
LiI-RbI,3836,----,0.0-1.0,----,----,----,----,----,----,3.9667,0.0011613,----,----,----,,,,,,----,----,----,,,----,----,----,,,,,----,----,"{'Li': 0.0, 'I': 0.5, 'Rb': 0.5}"
LiI-RbI,3837,----,0.241-0.759,----,----,----,----,----,----,3.789,0.001017,----,----,----,,,,,,----,----,----,,,----,----,----,,,,,----,----,"{'Li': 0.1205, 'I': 0.5, 'Rb': 0.3795}"
LiI-RbI,3838,----,0.562-0.438,----,----,----,----,----,----,3.6212,0.0008651,----,----,----,,,,,,----,----,----,,,----,----,----,,,,,----,----,"{'Li': 0.281, 'I': 0.5, 'Rb': 0.219}"
LiI-RbI,3839,----,0.719-0.281,----,----,----,----,----,----,3.7499,0.0009608,----,----,----,,,,,,----,----,----,,,----,----,----,,,,,----,----,"{'Li': 0.3595, 'I': 0.5, 'Rb': 0.1405}"
LiI-RbI,3840,----,0.872-0.128,----,----,----,----,----,----,3.7703,0.0009548,----,----,----,,,,,,----,----,----,,,----,----,----,,,,,----,----,"{'Li': 0.436, 'I': 0.5, 'Rb': 0.064}"
LiI-RbI,3841,----,1.0-0.0,----,----,----,----,----,----,3.7063,0.0008172,----,----,----,,,,,,----,----,----,,,----,----,----,,,,,----,----,"{'Li': 0.5, 'I': 0.5, 'Rb': 0.0}"
