Repository: tanoret/MoltenSaltPropnet

# MoltenSaltPropnet
Physics-informed deep-learning toolkit for predicting **thermophysical properties of molten-salt mixtures** from chemical composition and temperature.

---

## Data Pipeline

1. **Source** – Raw NIST SALTDBLEAN CSVs (`density-csv.csv`, `viscosity-csv.csv`, …).  
2. **Pre-processing** – `data_processor.ipynb` cleans columns, harmonizes units, expands polynomial coefficients, and outputs `saltdblean_processed.csv`.  
3. **Loading** – `SALTDBLEANProcessor.from_csv(...)` handles:  
   * NaN imputation / type coercion  
   * Composition normalization  
   * Train/validation/test splits with reproducible seeds  
4.

File: data/saltdblean_janz_processed.csv (part 23 of 28)
MgF2,15,62.3018,Pure Salt,1534.2,2,Kojima 1968 [83],2512,----,Ruff 1928 [123],3.24,0.000524,1650-2100,3,Kirshenbaum 1960 [80],0.187,32100.0,,,,1514.7-1853.2,3,Takeda 2015 [135],0.867,-0.000141,1536-2400,20,Gheribi 2014 [58],,,,,----,----,"{'Mg': 0.3333333333333333, 'F': 0.6666666666666666}"
NaCl,16,58.4428,Pure Salt,1073.8,1,Dawson 1963 [44],1715,----,Ruff 1921 [124],2.14,0.000543,1076.2-1303.2,1,Van Artsdalen 1955 [144],0.0893,22000.0,,,,1083.2-1203.2,1,Torklep 1979 [142],0.712,-0.00018,1170-1441,8,Nagasaka 1992 [102],77.7638,-0.0075312,,,10,Barin 1977 [8],"{'Na': 0.5, 'Cl': 0.5}"
NaF,17,41.9882,Pure Salt,1268,2,Cantor 1961 [30],1978,----,Ruff 1922 [125],2.76,0.000636,1273-1373,1,Paucirova 1970 [111],0.12,26500.0,,,,1273-1373,1,Brockner 1979 [27],1.26,-0.00028,1268.15-1800,20,Gheribi 2014 [58],72.989,,,,5,Obrien 1957 [106],"{'Na': 0.5, 'F': 0.5}"
NdCl3,18,250.599,Pure Salt,1031,2,Druding 1961 [49],1897,10,Glushko 1972 [61],4.26,0.00093,1082-1272,3,Cho 1972 [38],0.0851,36900.0,,,,1030-1237,3,Hayashi 1997 [63],,,----,----,----,,,,,----,----,"{'Nd': 0.25, 'Cl': 0.75}"
LiNO2,3842,----,Pure Salt,----,----,----,----,----,----,,,----,----,----,0.002971,34342.85,,,,----,----,----,,,----,----,----,,,,,----,----,"{'Li': 0.25, 'N': 0.25, 'O': 0.5}"
LiNO3,3843,----,Pure Salt,----,----,----,----,----,----,2.068,0.000546,----,----,----,0.0823731,18575.18,,,,----,----,----,,,----,----,----,,,,,----,----,"{'Li': 0.2, 'N': 0.2, 'O': 0.6}"
LiNO3-LiOH,3844,----,0.0-1.0,----,----,----,----,----,----,1.718,0.000457,----,----,----,,,,,,----,----,----,,,----,----,----,,,,,----,----,"{'Li': 0.3333333333333333, 'N': 0.0, 'O': 0.3333333333333333, 'H': 0.3333333333333333}"
LiNO3-LiOH,3845,----,0.1-0.9,----,----,----,----,----,----,1.524,0.000151,----,----,----,,,,,,----,----,----,,,----,----,----,,,,,----,----,"{'Li': 0.3125, 'N': 0.03125, 'O': 0.37500000000000006, 'H': 0.28125}"
LiNO3-LiOH,3846,----,0.2-0.8,----,----,----,----,----,----,1.691,0.00031,----,----,----,,,,,,----,----,----,,,----,----,----,,,,,----,----,"{'Li': 0.2941176470588235, 'N': 0.058823529411764705, 'O': 0.4117647058823529, 'H': 0.23529411764705882}"
LiNO3-LiOH,3847,----,0.27-0.73,----,----,----,----,----,----,1.662,0.000373,----,----,----,,,,,,----,----,----,,,----,----,----,,,,,----,----,"{'Li': 0.2824858757062147, 'N': 0.07627118644067797, 'O': 0.4350282485875706, 'H': 0.2062146892655367}"
LiNO3-LiOH,3848,----,0.35-0.65,----,----,----,----,----,----,1.878,0.000504,----,----,----,,,,,,----,----,----,,,----,----,----,,,,,----,----,"{'Li': 0.2702702702702703, 'N': 0.0945945945945946, 'O': 0.45945945945945943, 'H': 0.17567567567567569}"
LiNO3-LiOH,3849,----,0.47-0.53,----,----,----,----,----,----,1.919,0.000515,----,----,----,,,,,,----,----,----,,,----,----,----,,,,,----,----,"{'Li': 0.25380710659898476, 'N': 0.11928934010152284, 'O': 0.49238578680203043, 'H': 0.13451776649746194}"
LiNO3-LiOH,3850,----,0.55-0.45,----,----,----,----,----,----,1.929,0.000495,----,----,----,,,,,,----,----,----,,,----,----,----,,,,,----,----,"{'Li': 0.2439024390243902, 'N': 0.13414634146341461, 'O': 0.5121951219512194, 'H': 0.1097560975609756}"
LiNO3-LiOH,3851,----,0.57-0.43,----,----,----,----,----,----,1.943,0.000519,----,----,----,,,,,,----,----,----,,,----,----,----,,,,,----,----,"{'Li': 0.24154589371980678, 'N': 0.13768115942028986, 'O': 0.5169082125603865, 'H': 0.10386473429951691}"
LiNO3-LiOH,3852,----,0.595-0.405,----,----,----,----,----,----,1.87,0.000382,----,----,----,,,,,,----,----,----,,,----,----,----,,,,,----,----,"{'Li': 0.23866348448687355, 'N': 0.14200477326968974, 'O': 0.5226730310262531, 'H': 0.0966587112171838}"
LiNO3-LiOH,3853,----,0.7-0.3,----,----,----,----,----,----,1.993,0.000521,----,----,----,,,,,,----,----,----,,,----,----,----,,,,,----,----,"{'Li': 0.2272727272727273, 'N': 0.1590909090909091, 'O': 0.5454545454545454, 'H': 0.06818181818181819}"
LiNO3-LiOH,3854,----,0.8-0.2,----,----,----,----,----,----,2.026,0.000542,----,----,----,,,,,,----,----,----,,,----,----,----,,,,,----,----,"{'Li': 0.21739130434782605, 'N': 0.17391304347826086, 'O': 0.5652173913043479, 'H': 0.043478260869565216}"
LiNO3-LiOH,3855,----,0.924-0.076,----,----,----,----,----,----,2.3681,0.0008065,----,----,----,,,,,,----,----,----,,,----,----,----,,,,,----,----,"{'Li': 0.20627062706270624, 'N': 0.19059405940594057, 'O': 0.5874587458745875, 'H': 0.015676567656765675}"
LiNO3-LiOH,3856,----,1.0-0.0,----,----,----,----,----,----,2.028,0.000521,----,----,----,,,,,,----,----,----,,,----,----,----,,,,,----,----,"{'Li': 0.2, 'N': 0.2, 'O': 0.6, 'H': 0.0}"
LiNO3-NaClO4,3857,----,0.3-0.7,----,----,----,----,----,----,2.4197,0.0006963,----,----,----,0.1116,17573.09,,,,----,----,----,,,----,----,----,,,,,----,----,"{'Li': 0.052631578947368425, 'N': 0.052631578947368425, 'O': 0.6491228070175439, 'Na': 0.12280701754385966, 'Cl': 0.12280701754385966}"
LiNO3-NaClO4,3858,----,0.45-0.55,----,----,----,----,----,----,,,----,----,----,0.1034,17870.16,,,,----,----,----,,,----,----,----,,,,,----,----,"{'Li': 0.08108108108108107, 'N': 0.08108108108108107, 'O': 0.6396396396396397, 'Na': 0.0990990990990991, 'Cl': 0.0990990990990991}"
LiNO3-NaClO4,3859,----,0.5-0.5,----,----,----,----,----,----,2.2906,0.0006041,----,----,----,,,,,,----,----,----,,,----,----,----,,,,,----,----,"{'Li': 0.09090909090909091, 'N': 0.09090909090909091, 'O': 0.6363636363636364, 'Na': 0.09090909090909091, 'Cl': 0.09090909090909091}"
LiNO3-NaClO4,3860,----,0.67-0.33,----,----,----,----,----,----,2.2107,0.0005772,----,----,----,0.09914,18368.07,,,,----,----,----,,,----,----,----,,,,,----,----,"{'Li': 0.12570356472795496, 'N': 0.12570356472795496, 'O': 0.624765478424015, 'Na': 0.06191369606003753, 'Cl': 0.06191369606003753}"
LiNO3-NaClO4,3861,----,0.8-0.2,----,----,----,----,----,----,2.1599,0.0005881,----,----,----,,,,,,----,----,----,,,----,----,----,,,,,----,----,"{'Li': 0.15384615384615385, 'N': 0.15384615384615385, 'O': 0.6153846153846154, 'Na': 0.038461538461538464, 'Cl': 0.038461538461538464}"
LiNO3-NaClO4,3862,----,0.9-0.1,----,----,----,----,----,----,2.147,0.0006183,----,----,----,0.0876,18451.75,,,,----,----,----,,,----,----,----,,,,,----,----,"{'Li': 0.1764705882352941, 'N': 0.1764705882352941, 'O': 0.6078431372549019, 'Na': 0.0196078431372549, 'Cl': 0.0196078431372549}"
LiNO3-NaClO4,3863,----,1.0-0.0,----,----,----,----,----,----,1.9892,0.0004237,----,----,----,0.0807,18861.79,,,,----,----,----,,,----,----,----,,,,,----,----,"{'Li': 0.2, 'N': 0.2, 'O': 0.6, 'Na': 0.0, 'Cl': 0.0}"
LiNO3-NaNO3,3864,----,0.0-1.0,----,----,----,----,----,----,2.3335,0.00073174,----,----,----,0.091906,16899.46,,,,----,----,----,,,----,----,----,,,,,----,----,"{'Li': 0.0, 'N': 0.2, 'O': 0.6, 'Na': 0.2}"
LiNO3-NaNO3,3865,----,0.2-0.8,----,----,----,----,----,----,2.2682,0.0006781,----,----,----,0.09359,16861.8,,,,----,----,----,,,----,----,----,,,,,----,----,"{'Li': 0.039999999999999994, 'N': 0.19999999999999996, 'O': 0.6, 'Na': 0.15999999999999998}"
LiNO3-NaNO3,3866,----,0.4-0.6,----,----,----,----,----,----,2.222,0.00065199,----,----,----,0.1133,15978.96,,,,----,----,----,,,----,----,----,,,,,----,----,"{'Li': 0.08, 'N': 0.2, 'O': 0.6, 'Na': 0.12}"
LiNO3-NaNO3,3867,----,0.6-0.4,----,----,----,----,----,----,2.1781,0.00061832,----,----,----,0.1025,16824.15,,,,----,----,----,,,----,----,----,,,,,----,----,"{'Li': 0.12, 'N': 0.2, 'O': 0.6, 'Na': 0.08}"
LiNO3-NaNO3,3868,----,0.8-0.2,----,----,----,----,----,----,2.1404,0.0006093,----,----,----,0.09815,17422.47,,,,----,----,----,,,----,----,----,,,,,----,----,"{'Li': 0.15999999999999998, 'N': 0.19999999999999996, 'O': 0.6, 'Na': 0.039999999999999994}"
LiNO3-NaNO3,3869,----,1.0-0.0,----,----,----,----,----,----,2.1721,0.0007021,----,----,----,0.08363,18690.24,,,,----,----,----,,,----,----,----,,,,,----,----,"{'Li': 0.2, 'N': 0.2, 'O': 0.6, 'Na': 0.0}"
LiNO3-RbNO3,3870,----,0.0-1.0,----,----,----,----,----,----,3.118,0.0010508,----,----,----,0.13076,16594.02,,,,----,----,----,,,----,----,----,,,,,----,----,"{'Li': 0.0, 'N': 0.2, 'O': 0.6, 'Rb': 0.2}"
LiNO3-RbNO3,3871,----,0.1-0.9,----,----,----,----,----,----,2.9565,0.00088289,----,----,----,0.1004,17621.63,,,,----,----,----,,,----,----,----,,,,,----,----,"{'Li': 0.02, 'N': 0.2, 'O': 0.6, 'Rb': 0.18}"
LiNO3-RbNO3,3872,----,0.2-0.8,----,----,----,----,----,----,2.9282,0.00091953,----,----,----,0.08825,18020.79,,,,----,----,----,,,----,----,----,,,,,----,----,"{'Li': 0.039999999999999994, 'N': 0.19999999999999996, 'O': 0.6, 'Rb': 0.15999999999999998}"
LiNO3-RbNO3,3873,----,0.25-0.75,----,----,----,----,----,----,,,----,----,----,0.08311,18163.05,,,,----,----,----,,,----,----,----,,,,,----,----,"{'Li': 0.05, 'N': 0.2, 'O': 0.6, 'Rb': 0.15}"
LiNO3-RbNO3,3874,----,0.3-0.7,----,----,----,----,----,----,2.8809,0.00093513,----,----,----,,,,,,----,----,----,,,----,----,----,,,,,----,----,"{'Li': 0.06000000000000001, 'N': 0.20000000000000004, 'O': 0.6, 'Rb': 0.14}"
LiNO3-RbNO3,3875,----,0.32-0.68,----,----,----,----,----,----,2.8692,0.00093572,----,----,----,,,,,,----,----,----,,,----,----,----,,,,,----,----,"{'Li': 0.064, 'N': 0.2, 'O': 0.6, 'Rb': 0.136}"
LiNO3-RbNO3,3876,----,0.35-0.65,----,----,----,----,----,----,,,----,----,----,0.09271,17440.46,,,,----,----,----,,,----,----,----,,,,,----,----,"{'Li': 0.06999999999999999, 'N': 0.2, 'O': 0.6, 'Rb': 0.13}"
LiNO3-RbNO3,3877,----,0.4-0.6,----,----,----,----,----,----,2.8148,0.00092968,----,----,----,,,,,,----,----,----,,,----,----,----,,,,,----,----,"{'Li': 0.08, 'N': 0.2, 'O': 0.6, 'Rb': 0.12}"
LiNO3-RbNO3,3878,----,0.45-0.55,----,----,----,----,----,----,,,----,----,----,0.09584,17087.74,,,,----,----,----,,,----,----,----,,,,,----,----,"{'Li': 0.09, 'N': 0.2, 'O': 0.6, 'Rb': 0.11000000000000001}"
LiNO3-RbNO3,3879,----,0.5-0.5,----,----,----,----,----,----,2.7297,0.00090318,----,----,----,0.09076,17393.18,,,,----,----,----,,,----,----,----,,,,,----,----,"{'Li': 0.1, 'N': 0.2, 'O': 0.6, 'Rb': 0.1}"
LiNO3-RbNO3,3880,----,0.55-0.45,----,----,----,----,----,----,,,----,----,----,0.07887,18163.05,,,,----,----,----,,,----,----,----,,,,,----,----,"{'Li': 0.11000000000000001, 'N': 0.2, 'O': 0.6, 'Rb': 0.09}"
LiNO3-RbNO3,3881,----,0.6-0.4,----,----,----,----,----,----,2.6258,0.00085565,----,----,----,,,,,,----,----,----,,,----,----,----,,,,,----,----,"{'Li': 0.12, 'N': 0.2, 'O': 0.6, 'Rb': 0.08}"
LiNO3-RbNO3,3882,----,0.65-0.35,----,----,----,----,----,----,,,----,----,----,0.08028,18154.68,,,,----,----,----,,,----,----,----,,,,,----,----,"{'Li': 0.13, 'N': 0.2, 'O': 0.6, 'Rb': 0.06999999999999999}"
LiNO3-RbNO3,3883,----,0.7-0.3,----,----,----,----,----,----,2.5024,0.00078706,----,----,----,,,,,,----,----,----,,,----,----,----,,,,,----,----,"{'Li': 0.14, 'N': 0.20000000000000004, 'O': 0.6, 'Rb': 0.06000000000000001}"
LiNO3-RbNO3,3884,----,0.8-0.2,----,----,----,----,----,----,2.3612,0.00069744,----,----,----,0.09377,17542.13,,,,----,----,----,,,----,----,----,,,,,----,----,"{'Li': 0.15999999999999998, 'N': 0.19999999999999996, 'O': 0.6, 'Rb': 0.039999999999999994}"
LiNO3-RbNO3,3885,----,1.0-0.0,----,----,----,----,----,----,,,----,----,----,0.08363,18690.24,,,,----,----,----,,,----,----,----,,,,,----,----,"{'Li': 0.2, 'N': 0.2, 'O': 0.6, 'Rb': 0.0}"
LiNO3-TlNO3,3886,----,0.0-1.0,----,----,----,----,----,----,5.807,0.001858,----,----,----,,,,,,----,----,----,,,----,----,----,,,,,----,----,"{'Li': 0.0, 'N': 0.2, 'O': 0.6, 'Tl': 0.2}"
LiNO3-TlNO3,3887,----,0.2-0.8,----,----,----,----,----,----,5.2396,0.001658,----,----,----,,,,,,----,----,----,,,----,----,----,,,,,----,----,"{'Li': 0.039999999999999994, 'N': 0.19999999999999996, 'O': 0.6, 'Tl': 0.15999999999999998}"
LiNO3-TlNO3,3888,----,0.4-0.6,----,----,----,----,----,----,4.6152,0.001449,----,----,----,,,,,,----,----,----,,,----,----,----,,,,,----,----,"{'Li': 0.08, 'N': 0.2, 'O': 0.6, 'Tl': 0.12}"
LiNO3-TlNO3,3889,----,0.6-0.4,----,----,----,----,----,----,3.8816,0.00117,----,----,----,,,,,,----,----,----,,,----,----,----,,,,,----,----,"{'Li': 0.12, 'N': 0.2, 'O': 0.6, 'Tl': 0.08}"
LiNO3-TlNO3,3890,----,0.8-0.2,----,----,----,----,----,----,3.0642,0.0009,----,----,----,,,,,,----,----,----,,,----,----,----,,,,,----,----,"{'Li': 0.15999999999999998, 'N': 0.19999999999999996, 'O': 0.6, 'Tl': 0.039999999999999994}"
LiNO3-TlNO3,3891,----,1.0-0.0,----,----,----,----,----,----,2.1057,0.000592,----,----,----,,,,,,----,----,----,,,----,----,----,,,,,----,----,"{'Li': 0.2, 'N': 0.2, 'O': 0.6, 'Tl': 0.0}"
LiOH,3892,----,Pure Salt,----,----,----,----,----,----,1.718,0.000457,----,----,----,,,,,,----,----,----,,,----,----,----,,,,,----,----,"{'Li': 0.3333333333333333, 'O': 0.3333333333333333, 'H': 0.3333333333333333}"
LiPO3,3893,----,Pure Salt,----,----,----,----,----,----,2.5755,0.0005273,----,----,----,,,,,,----,----,----,,,----,----,----,,,,,----,----,"{'Li': 0.2, 'P': 0.2, 'O': 0.6}"
LiPO3-Li3PO4,3894,----,0.7-0.3,----,----,----,----,----,----,2.145,,----,----,----,,,,,,----,----,----,,,----,----,----,,,,,----,----,"{'Li': 0.2711864406779661, 'P': 0.16949152542372883, 'O': 0.5593220338983051}"
LiPO3-Li3PO4,3895,----,0.8-0.2,----,----,----,----,----,----,2.435,0.0002501,----,----,----,,,,,,----,----,----,,,----,----,----,,,,,----,----,"{'Li': 0.25, 'P': 0.17857142857142855, 'O': 0.5714285714285714}"
LiPO3-Li3PO4,3896,----,0.9-0.1,----,----,----,----,----,----,2.44,0.0002601,----,----,----,,,,,,----,----,----,,,----,----,----,,,,,----,----,"{'Li': 0.22641509433962265, 'P': 0.18867924528301885, 'O': 0.5849056603773585}"
LiPO3-Li4P2O7,3897,----,0.657-0.343,----,----,----,----,----,----,2.499,0.0003165,----,----,----,,,,,,----,----,----,,,----,----,----,,,,,----,----,"{'Li': 0.26200929752066116, 'P': 0.1734245867768595, 'O': 0.5645661157024794}"
LiPO3-Li4P2O7,3898,----,0.756-0.244,----,----,----,----,----,----,2.3941,0.00022,----,----,----,,,,,,----,----,----,,,----,----,----,,,,,----,----,"{'Li': 0.24913693901035674, 'P': 0.17894131185270426, 'O': 0.571921749136939}"
LiPO3-Li4P2O7,3899,----,0.85-0.15,----,----,----,----,----,----,2.4579,0.0002849,----,----,----,,,,,,----,----,----,,,----,----,----,,,,,----,----,"{'Li': 0.2338709677419355, 'P': 0.18548387096774194, 'O': 0.5806451612903226}"
LiPO3-Li4P2O7,3900,----,0.905-0.095,----,----,----,----,----,----,2.4537,0.0002812,----,----,----,,,,,,----,----,----,,,----,----,----,,,,,----,----,"{'Li': 0.22309027777777782, 'P': 0.19010416666666666, 'O': 0.5868055555555556}"
LiPO3-Li4P2O7,3901,----,1.0-0.0,----,----,----,----,----,----,2.2432,0.0001102,----,----,----,,,,,,----,----,----,,,----,----,----,,,,,----,----,"{'Li': 0.2, 'P': 0.2, 'O': 0.6}"
LiSCN,3902,----,Pure Salt,----,----,----,----,----,----,1.6777,0.000493,----,----,----,,,,,,----,----,----,,,----,----,----,,,,,----,----,"{'Li': 0.25, 'S': 0.25, 'C': 0.25, 'N': 0.25}"
MgBr2,3903,----,Pure Salt,----,----,----,----,----,----,3.087,0.000478,----,----,----,0.003409,60213.37,,,,----,----,----,,,----,----,----,,,,,----,----,"{'Mg': 0.3333333333333333, 'Br': 0.6666666666666666}"
MgCl2,3904,----,Pure Salt,----,----,----,----,----,----,1.95,0.0002712,----,----,----,0.17939,20558.68,,,,----,----,----,,,----,----,----,,,,,----,----,"{'Mg': 0.3333333333333333, 'Cl': 0.6666666666666666}"
MgCl2-NaCl,3905,----,0.0-1.0,----,----,----,----,----,----,2.1321,0.00052995,----,----,----,1.2,,,,,----,----,----,,,----,----,----,,,,,----,----,"{'Mg': 0.0, 'Cl': 0.5, 'Na': 0.5}"
MgCl2-NaCl,3906,----,0.05-0.95,----,----,----,----,----,----,2.1429,0.00053845,----,----,----,,,,,,----,----,----,,,----,----,----,,,,,----,----,"{'Mg': 0.02439024390243903, 'Cl': 0.5121951219512195, 'Na': 0.4634146341463415}"
MgCl2-NaCl,3907,----,0.1-0.9,----,----,----,----,----,----,,,----,----,----,1.19,,,,,----,----,----,,,----,----,----,,,,,----,----,"{'Mg': 0.047619047619047616, 'Cl': 0.5238095238095238, 'Na': 0.42857142857142855}"
MgCl2-NaCl,3908,----,0.11-0.89,----,----,----,----,----,----,2.1392,0.0005307,----,----,----,,,,,,----,----,----,,,----,----,----,,,,,----,----,"{'Mg': 0.05213270142180094, 'Cl': 0.5260663507109005, 'Na': 0.42180094786729855}"
MgCl2-NaCl,3909,----,0.2-0.8,----,----,----,----,----,----,,,----,----,----,0.1357,19262.62,,,,----,----,----,,,----,----,----,,,,,----,----,"{'Mg': 0.09090909090909091, 'Cl': 0.5454545454545455, 'Na': 0.36363636363636365}"
MgCl2-NaCl,3910,----,0.236-0.764,----,----,----,----,----,----,2.0488,0.00042896,----,----,----,,,,,,----,----,----,,,----,----,----,,,,,----,----,"{'Mg': 0.10554561717352416, 'Cl': 0.5527728085867621, 'Na': 0.3416815742397138}"
MgCl2-NaCl,3911,----,0.289-0.711,----,----,----,----,----,----,2.0431,0.00041877,----,----,----,,,,,,----,----,----,,,----,----,----,,,,,----,----,"{'Mg': 0.12625600698995196, 'Cl': 0.563128003494976, 'Na': 0.31061598951507213}"
MgCl2-NaCl,3912,----,0.3-0.7,----,----,----,----,----,----,,,----,----,----,0.1009,21217.42,,,,----,----,----,,,----,----,----,,,,,----,----,"{'Mg': 0.13043478260869565, 'Cl': 0.5652173913043478, 'Na': 0.30434782608695654}"
MgCl2-NaCl,3913,----,0.337-0.663,----,----,----,----,----,----,2.1182,0.00048222,----,----,----,,,,,,----,----,----,,,----,----,----,,,,,----,----,"{'Mg': 0.14420196833547283, 'Cl': 0.5721009841677365, 'Na': 0.28369704749679076}"
MgCl2-NaCl,3914,----,0.4-0.6,----,----,----,----,----,----,,,----,----,----,0.08278,21740.85,,,,----,----,----,,,----,----,----,,,,,----,----,"{'Mg': 0.16666666666666669, 'Cl': 0.5833333333333334, 'Na': 0.25}"
MgCl2-NaCl,3915,----,0.418-0.582,----,----,----,----,----,----,2.1253,0.00047419,----,----,----,,,,,,----,----,----,,,----,----,----,,,,,----,----,"{'Mg': 0.17287014061207612, 'Cl': 0.5864350703060381, 'Na': 0.24069478908188588}"
MgCl2-NaCl,3916,----,0.5-0.5,----,----,----,----,----,----,,,----,----,----,0.08636,22532.05,,,,----,----,----,,,----,----,----,,,,,----,----,"{'Mg': 0.2, 'Cl': 0.6, 'Na': 0.2}"
MgCl2-NaCl,3917,----,0.515-0.485,----,----,----,----,----,----,2.1967,0.00052669,----,----,----,,,,,,----,----,----,,,----,----,----,,,,,----,----,"{'Mg': 0.2047713717693837, 'Cl': 0.6023856858846919, 'Na': 0.19284294234592445}"
MgCl2-NaCl,3918,----,0.6-0.4,----,----,----,----,----,----,,,----,----,----,0.1028,22166.78,,,,----,----,----,,,----,----,----,,,,,----,----,"{'Mg': 0.23076923076923075, 'Cl': 0.6153846153846154, 'Na': 0.15384615384615385}"
MgCl2-NaCl,3919,----,0.623-0.377,----,----,----,----,----,----,2.2029,0.00051352,----,----,----,,,,,,----,----,----,,,----,----,----,,,,,----,----,"{'Mg': 0.2375142966069386, 'Cl': 0.6187571483034693, 'Na': 0.14372855508959206}"
MgCl2-NaCl,3920,----,0.7-0.3,----,----,----,----,----,----,,,----,----,----,0.1189,21902.77,,,,----,----,----,,,----,----,----,,,,,----,----,"{'Mg': 0.25925925925925924, 'Cl': 0.6296296296296297, 'Na': 0.11111111111111112}"
MgCl2-NaCl,3921,----,0.744-0.256,----,----,----,----,----,----,2.1348,0.00043414,----,----,----,,,,,,----,----,----,,,----,----,----,,,,,----,----,"{'Mg': 0.2711370262390671, 'Cl': 0.6355685131195336, 'Na': 0.09329446064139943}"
MgCl2-NaCl,3922,----,0.8-0.2,----,----,----,----,----,----,,,----,----,----,0.1089,23450.88,,,,----,----,----,,,----,----,----,,,,,----,----,"{'Mg': 0.2857142857142857, 'Cl': 0.6428571428571428, 'Na': 0.07142857142857142}"
MgCl2-NaCl,3923,----,0.823-0.177,----,----,----,----,----,----,2.1501,0.00044361,----,----,----,,,,,,----,----,----,,,----,----,----,,,,,----,----,"{'Mg': 0.2915338292596528, 'Cl': 0.6457669146298264, 'Na': 0.06269925611052073}"
MgCl2-NaCl,3924,----,0.9-0.1,----,----,----,----,----,----,,,----,----,----,0.1451,21741.26,,,,----,----,----,,,----,----,----,,,,,----,----,"{'Mg': 0.31034482758620685, 'Cl': 0.6551724137931034, 'Na': 0.034482758620689655}"
MgCl2-NaCl,3925,----,1.0-0.0,----,----,----,----,----,----,1.95,0.0002712,----,----,----,0.1258,23736.65,,,,----,----,----,,,----,----,----,,,,,----,----,"{'Mg': 0.3333333333333333, 'Cl': 0.6666666666666666, 'Na': 0.0}"
MgCl2-RbCl,3926,----,0.0-1.0,----,----,----,----,----,----,3.1073,0.0008683,----,----,----,,,,,,----,----,----,,,----,----,----,,,,,----,----,"{'Mg': 0.0, 'Cl': 0.5, 'Rb': 0.5}"
MgCl2-RbCl,3927,----,0.056-0.944,----,----,----,----,----,----,3.0328,0.0008485,----,----,----,,,,,,----,----,----,,,----,----,----,,,,,----,----,"{'Mg': 0.027237354085603113, 'Cl': 0.5136186770428016, 'Rb': 0.4591439688715953}"
MgCl2-RbCl,3928,----,0.151-0.849,----,----,----,----,----,----,2.7973,0.0007087,----,----,----,,,,,,----,----,----,,,----,----,----,,,,,----,----,"{'Mg': 0.07019990701999071, 'Cl': 0.5350999535099954, 'Rb': 0.394700139470014}"
MgCl2-RbCl,3929,----,0.245-0.755,----,----,----,----,----,----,2.6693,0.0006661,----,----,----,,,,,,----,----,----,,,----,----,----,,,,,----,----,"{'Mg': 0.10913140311804008, 'Cl': 0.5545657015590201, 'Rb': 0.33630289532293983}"
MgCl2-RbCl,3930,----,0.312-0.688,----,----,----,----,----,----,2.5961,0.0006329,----,----,----,,,,,,----,----,----,,,----,----,----,,,,,----,----,"{'Mg': 0.13494809688581316, 'Cl': 0.5674740484429065, 'Rb': 0.2975778546712803}"
MgCl2-RbCl,3931,----,0.333-0.667,----,----,----,----,----,----,2.6141,0.0006652,----,----,----,,,,,,----,----,----,,,----,----,----,,,,,----,----,"{'Mg': 0.14273467638234033, 'Cl': 0.5713673381911702, 'Rb': 0.2858979854264895}"
MgCl2-RbCl,3932,----,0.37-0.63,----,----,----,----,----,----,2.5856,0.000654,----,----,----,,,,,,----,----,----,,,----,----,----,,,,,----,----,"{'Mg': 0.1561181434599156, 'Cl': 0.5780590717299579, 'Rb': 0.26582278481012656}"
MgCl2-RbCl,3933,----,0.484-0.516,----,----,----,----,----,----,2.5058,0.0006128,----,----,----,,,,,,----,----,----,,,----,----,----,,,,,----,----,"{'Mg': 0.19484702093397746, 'Cl': 0.5974235104669887, 'Rb': 0.20772946859903382}"
MgCl2-RbCl,3934,----,0.681-0.319,----,----,----,----,----,----,2.4748,0.0006228,----,----,----,,,,,,----,----,----,,,----,----,----,,,,,----,----,"{'Mg': 0.25400969787392763, 'Cl': 0.6270048489369638, 'Rb': 0.11898545318910854}"
MgCl2-RbCl,3935,----,0.8-0.2,----,----,----,----,----,----,2.893,0.001049,----,----,----,,,,,,----,----,----,,,----,----,----,,,,,----,----,"{'Mg': 0.2857142857142857, 'Cl': 0.6428571428571428, 'Rb': 0.07142857142857142}"
MgCl2-RbCl,3936,----,0.857-0.143,----,----,----,----,----,----,2.6899,0.0008819,----,----,----,,,,,,----,----,----,,,----,----,----,,,,,----,----,"{'Mg': 0.2999649982499125, 'Cl': 0.6499824991249563, 'Rb': 0.05005250262513126}"
MgCl2-RbCl,3937,----,0.923-0.077,----,----,----,----,----,----,2.1637,0.0004225,----,----,----,,,,,,----,----,----,,,----,----,----,,,,,----,----,"{'Mg': 0.31577146767020187, 'Cl': 0.657885733835101, 'Rb': 0.026342798494697228}"
MgCl2-RbCl,3938,----,1.0-0.0,----,----,----,----,----,----,1.95,0.0002712,----,----,----,,,,,,----,----,----,,,----,----,----,,,,,----,----,"{'Mg': 0.3333333333333333, 'Cl': 0.6666666666666666, 'Rb': 0.0}"
MgF2,3939,----,Pure Salt,----,----,----,----,----,----,3.235,0.000524,----,----,----,,,,,,----,----,----,,,----,----,----,,,,,----,----,"{'Mg': 0.3333333333333333, 'F': 0.6666666666666666}"
MgF2-Na3AlF6,3940,----,0.0-1.0,----,----,----,----,----,----,,,----,----,----,0.02656,49263.24,,,,----,----,----,,,----,----,----,,,,,----,----,"{'Mg': 0.0, 'F': 0.6, 'Na': 0.3, 'Al': 0.1}"
MgF2-Na3AlF6,3941,----,0.1-0.9,----,----,----,----,----,----,,,----,----,----,0.01806,53459.86,,,,----,----,----,,,----,----,----,,,,,----,----,"{'Mg': 0.01075268817204301, 'F': 0.6021505376344086, 'Na': 0.2903225806451613, 'Al': 0.0967741935483871}"
MgF2-Na3AlF6,3942,----,0.2-0.8,----,----,----,----,----,----,,,----,----,----,0.0175,54447.3,,,,----,----,----,,,----,----,----,,,,,----,----,"{'Mg': 0.02325581395348837, 'F': 0.6046511627906977, 'Na': 0.27906976744186046, 'Al': 0.09302325581395347}"
MgF2-Na3AlF6,3943,----,0.3-0.7,----,----,----,----,----,----,,,----,----,----,0.01807,55275.75,,,,----,----,----,,,----,----,----,,,,,----,----,"{'Mg': 0.037974683544303806, 'F': 0.6075949367088608, 'Na': 0.2658227848101266, 'Al': 0.08860759493670887}"
MgF2-Na3AlF6,3944,----,0.4-0.6,----,----,----,----,----,----,,,----,----,----,0.01971,55882.44,,,,----,----,----,,,----,----,----,,,,,----,----,"{'Mg': 0.055555555555555566, 'F': 0.611111111111111, 'Na': 0.25, 'Al': 0.08333333333333334}"
MgF2-Na3AlF6,3945,----,0.5-0.5,----,----,----,----,----,----,,,----,----,----,0.02542,54907.55,,,,----,----,----,,,----,----,----,,,,,----,----,"{'Mg': 0.07692307692307693, 'F': 0.6153846153846154, 'Na': 0.23076923076923078, 'Al': 0.07692307692307693}"
MgI2,3946,----,Pure Salt,----,----,----,----,----,----,3.642,0.000651,----,----,----,,,,,,----,----,----,,,----,----,----,,,,,----,----,"{'Mg': 0.3333333333333333, 'I': 0.6666666666666666}"
MgO,3947,----,Pure Salt,----,----,----,----,----,----,2.7,,----,----,----,,,,,,----,----,----,,,----,----,----,,,,,----,----,"{'Mg': 0.5, 'O': 0.5}"
MnCl2,3948,----,Pure Salt,----,----,----,----,----,----,2.75701,0.00043766,----,----,----,,,,,,----,----,----,,,----,----,----,,,,,----,----,"{'Mn': 0.3333333333333333, 'Cl': 0.6666666666666666}"
MnCl2-NaCl,3949,----,0.0-1.0,----,----,----,----,----,----,2.126,0.0005327,----,----,----,,,,,,----,----,----,,,----,----,----,,,,,----,----,"{'Mn': 0.0, 'Cl': 0.5, 'Na': 0.5}"
MnCl2-NaCl,3950,----,0.2-0.8,----,----,----,----,----,----,2.332,0.0005617,----,----,----,,,,,,----,----,----,,,----,----,----,,,,,----,----,"{'Mn': 0.09090909090909091, 'Cl': 0.5454545454545455, 'Na': 0.36363636363636365}"
MnCl2-NaCl,3951,----,0.3-0.7,----,----,----,----,----,----,2.425,0.0005633,----,----,----,,,,,,----,----,----,,,----,----,----,,,,,----,----,"{'Mn': 0.13043478260869565, 'Cl': 0.5652173913043478, 'Na': 0.30434782608695654}"
MnCl2-NaCl,3952,----,0.4-0.6,----,----,----,----,----,----,2.581,0.0006445,----,----,----,,,,,,----,----,----,,,----,----,----,,,,,----,----,"{'Mn': 0.16666666666666669, 'Cl': 0.5833333333333334, 'Na': 0.25}"
MnCl2-NaCl,3953,----,0.5-0.5,----,----,----,----,----,----,2.67,0.0006576,----,----,----,,,,,,----,----,----,,,----,----,----,,,,,----,----,"{'Mn': 0.2, 'Cl': 0.6, 'Na': 0.2}"
MnCl2-NaCl,3954,----,0.6-0.4,----,----,----,----,----,----,2.779,0.0007039,----,----,----,,,,,,----,----,----,,,----,----,----,,,,,----,----,"{'Mn': 0.23076923076923075, 'Cl': 0.6153846153846154, 'Na': 0.15384615384615385}"
MnCl2-NaCl,3955,----,0.8-0.2,----,----,----,----,----,----,2.816,0.0005963,----,----,----,,,,,,----,----,----,,,----,----,----,,,,,----,----,"{'Mn': 0.2857142857142857, 'Cl': 0.6428571428571428, 'Na': 0.07142857142857142}"
MnCl2-NaCl,3956,----,1.0-0.0,----,----,----,----,----,----,2.841,0.0005211,----,----,----,,,,,,----,----,----,,,----,----,----,,,,,----,----,"{'Mn': 0.3333333333333333, 'Cl': 0.6666666666666666, 'Na': 0.0}"
MnCl2-RbCl,3957,----,0.0-1.0,----,----,----,----,----,----,3.136,0.0008951,----,----,----,,,,,,----,----,----,,,----,----,----,,,,,----,----,"{'Mn': 0.0, 'Cl': 0.5, 'Rb': 0.5}"
MnCl2-RbCl,3958,----,0.1-0.9,----,----,----,----,----,----,3.077,0.0008576,----,----,----,,,,,,----,----,----,,,----,----,----,,,,,----,----,"{'Mn': 0.047619047619047616, 'Cl': 0.5238095238095238, 'Rb': 0.42857142857142855}"
MnCl2-RbCl,3959,----,0.2-0.8,----,----,----,----,----,----,2.969,0.0007815,----,----,----,,,,,,----,----,----,,,----,----,----,,,,,----,----,"{'Mn': 0.09090909090909091, 'Cl': 0.5454545454545455, 'Rb': 0.36363636363636365}"
MnCl2-RbCl,3960,----,0.3-0.7,----,----,----,----,----,----,2.919,0.0007506,----,----,----,,,,,,----,----,----,,,----,----,----,,,,,----,----,"{'Mn': 0.13043478260869565, 'Cl': 0.5652173913043478, 'Rb': 0.30434782608695654}"
MnCl2-RbCl,3961,----,0.4-0.6,----,----,----,----,----,----,2.896,0.0007282,----,----,----,,,,,,----,----,----,,,----,----,----,,,,,----,----,"{'Mn': 0.16666666666666669, 'Cl': 0.5833333333333334, 'Rb': 0.25}"
MnCl2-RbCl,3962,----,0.45-0.55,----,----,----,----,----,----,2.936,0.0007561,----,----,----,,,,,,----,----,----,,,----,----,----,,,,,----,----,"{'Mn': 0.18367346938775508, 'Cl': 0.5918367346938775, 'Rb': 0.22448979591836735}"
MnCl2-RbCl,3963,----,0.5-0.5,----,----,----,----,----,----,2.981,0.0007901,----,----,----,,,,,,----,----,----,,,----,----,----,,,,,----,----,"{'Mn': 0.2, 'Cl': 0.6, 'Rb': 0.2}"
MnCl2-RbCl,3964,----,0.55-0.45,----,----,----,----,----,----,2.991,0.0007827,----,----,----,,,,,,----,----,----,,,----,----,----,,,,,----,----,"{'Mn': 0.2156862745098039, 'Cl': 0.6078431372549019, 'Rb': 0.1764705882352941}"
MnCl2-RbCl,3965,----,0.6-0.4,----,----,----,----,----,----,3.011,0.0007847,----,----,----,,,,,,----,----,----,,,----,----,----,,,,,----,----,"{'Mn': 0.23076923076923075, 'Cl': 0.6153846153846154, 'Rb': 0.15384615384615385}"
MnCl2-RbCl,3966,----,0.7-0.3,----,----,----,----,----,----,3.054,0.0007921,----,----,----,,,,,,----,----,----,,,----,----,----,,,,,----,----,"{'Mn': 0.25925925925925924, 'Cl': 0.6296296296296297, 'Rb': 0.11111111111111112}"
MnCl2-RbCl,3967,----,0.8-0.2,----,----,----,----,----,----,3.012,0.000718,----,----,----,,,,,,----,----,----,,,----,----,----,,,,,----,----,"{'Mn': 0.2857142857142857, 'Cl': 0.6428571428571428, 'Rb': 0.07142857142857142}"
MnCl2-RbCl,3968,----,0.9-0.1,----,----,----,----,----,----,2.931,0.0006184,----,----,----,,,,,,----,----,----,,,----,----,----,,,,,----,----,"{'Mn': 0.31034482758620685, 'Cl': 0.6551724137931034, 'Rb': 0.034482758620689655}"
MnCl2-RbCl,3969,----,1.0-0.0,----,----,----,----,----,----,2.841,0.0005211,----,----,----,,,,,,----,----,----,,,----,----,----,,,,,----,----,"{'Mn': 0.3333333333333333, 'Cl': 0.6666666666666666, 'Rb': 0.0}"
MoO3,3970,----,Pure Salt,----,----,----,----,----,----,4.855,0.0015002,----,----,----,,,,,,----,----,----,,,----,----,----,,,,,----,----,"{'Mo': 0.25, 'O': 0.75}"
MoO3-Na2MoO4,3971,----,0.28-0.72,----,----,----,----,----,----,2.79,,----,----,----,,,,,,----,----,----,,,----,----,----,,,,,----,----,"{'Mo': 0.16233766233766234, 'O': 0.6038961038961038, 'Na': 0.23376623376623376}"
MoO3-Na2MoO4,3972,----,0.34-0.66,----,----,----,----,----,----,3.7886,0.000888,----,----,----,,,,,,----,----,----,,,----,----,----,,,,,----,----,"{'Mo': 0.16722408026755853, 'O': 0.6120401337792641, 'Na': 0.22073578595317725}"
MoO3-Na2MoO4,3973,----,0.6-0.4,----,----,----,----,----,----,4.0844,0.0010311,----,----,----,,,,,,----,----,----,,,----,----,----,,,,,----,----,"{'Mo': 0.1923076923076923, 'O': 0.6538461538461539, 'Na': 0.15384615384615385}"
MoO3-Na2MoO4,3974,----,0.7-0.3,----,----,----,----,----,----,4.362,0.001212,----,----,----,,,,,,----,----,----,,,----,----,----,,,,,----,----,"{'Mo': 0.20408163265306126, 'O': 0.6734693877551021, 'Na': 0.12244897959183675}"
MoO3-Na2MoO4,3975,----,0.78-0.22,----,----,----,----,----,----,4.165,0.001007,----,----,----,,,,,,----,----,----,,,----,----,----,,,,,----,----,"{'Mo': 0.2145922746781116, 'O': 0.6909871244635193, 'Na': 0.09442060085836909}"
MoO3-Na2MoO4,3976,----,0.88-0.12,----,----,----,----,----,----,4.028,0.000865,----,----,----,,,,,,----,----,----,,,----,----,----,,,,,----,----,"{'Mo': 0.2293577981651376, 'O': 0.7155963302752293, 'Na': 0.055045871559633024}"
MoO3-Na2MoO4,3977,----,0.902-0.098,----,----,----,----,----,----,4.0077,0.0008553,----,----,----,,,,,,----,----,----,,,----,----,----,,,,,----,----,"{'Mo': 0.2328830926874709, 'O': 0.7214718211457849, 'Na': 0.0456450861667443}"
MoO3-Na2MoO4,3978,----,1.0-0.0,----,----,----,----,----,----,4.5226,0.0013049,----,----,----,,,,,,----,----,----,,,----,----,----,,,,,----,----,"{'Mo': 0.25, 'O': 0.75, 'Na': 0.0}"
N(C3H7)4B(C6H5)4,3979,----,Pure Salt,----,----,----,----,----,----,1.2078,0.0005652,----,----,----,0.0009287,37225.67,,,,----,----,----,,,----,----,----,,,,,----,----,"{'N': 0.043478260869565216, 'C': 0.391304347826087, 'H': 0.5217391304347826, 'B': 0.043478260869565216}"
N(C3H7)4BF4,3980,----,Pure Salt,----,----,----,----,----,----,1.2467,0.0006415,----,----,----,0.006663,25259.23,,,,----,----,----,,,----,----,----,,,,,----,----,"{'N': 0.0625, 'C': 0.1875, 'H': 0.4375, 'B': 0.0625, 'F': 0.25}"
N(C3H7)4PF6,3981,----,Pure Salt,----,----,----,----,----,----,1.2433,0.0003224,----,----,----,0.005752,27033.28,,,,----,----,----,,,----,----,----,,,,,----,----,"{'N': 0.05555555555555555, 'C': 0.16666666666666666, 'H': 0.3888888888888889, 'P': 0.05555555555555555, 'F': 0.3333333333333333}"
N(C3H7)4SCN,3982,----,Pure Salt,----,----,----,----,----,----,1.079,0.0005397,----,----,----,2.48274e-05,44100.1,,,,----,----,----,,,----,----,----,,,,,----,----,"{'N': 0.14285714285714285, 'C': 0.2857142857142857, 'H': 0.5, 'S': 0.07142857142857142}"
N(C4H9)4B(C6H5)4,3983,----,Pure Salt,----,----,----,----,----,----,1.1435,0.0004945,----,----,----,0.001588,34455.82,,,,----,----,----,,,----,----,----,,,,,----,----,"{'N': 0.038461538461538464, 'C': 0.38461538461538464, 'H': 0.5384615384615384, 'B': 0.038461538461538464}"
N(C4H9)4BF4,3984,----,Pure Salt,----,----,----,----,----,----,1.1906,0.0005812,----,----,----,0.002222,30313.59,,,,----,----,----,,,----,----,----,,,,,----,----,"{'N': 0.05263157894736842, 'C': 0.21052631578947367, 'H': 0.47368421052631576, 'B': 0.05263157894736842, 'F': 0.21052631578947367}"
N(C4H9)4Br,3985,----,Pure Salt,----,----,----,----,----,----,1.287,0.0007039,----,----,----,,,,,,----,----,----,,,----,----,----,,,,,----,----,"{'N': 0.06666666666666667, 'C': 0.26666666666666666, 'H': 0.6, 'Br': 0.06666666666666667}"
N(C4H9)4I,3986,----,Pure Salt,----,----,----,----,----,----,1.446,0.0008388,----,----,----,,,,,,----,----,----,,,----,----,----,,,,,----,----,"{'N': 0.06666666666666667, 'C': 0.26666666666666666, 'H': 0.6, 'I': 0.06666666666666667}"
N(C4H9)4PF6,3987,----,Pure Salt,----,----,----,----,----,----,1.3252,0.0006557,----,----,----,0.003173,29953.76,,,,----,----,----,,,----,----,----,,,,,----,----,"{'N': 0.047619047619047616, 'C': 0.19047619047619047, 'H': 0.42857142857142855, 'P': 0.047619047619047616, 'F': 0.2857142857142857}"
N(C5H11)4SCN,3988,----,Pure Salt,----,----,----,----,----,----,1.0744,0.00053662,----,----,----,2.512e-05,44146.12,,,,----,----,----,,,----,----,----,,,,,----,----,"{'N': 0.1, 'C': 0.3, 'H': 0.55, 'S': 0.05}"
N(C6H13)4BF4,3989,----,Pure Salt,----,----,----,----,----,----,1.1296,0.0005772,----,----,----,0.0001806,41175.43,,,,----,----,----,,,----,----,----,,,,,----,----,"{'N': 0.04, 'C': 0.24, 'H': 0.52, 'B': 0.04, 'F': 0.16}"
NH4H2PO4-NH4NO3,3990,----,0.035-0.965,----,----,----,----,----,----,1.7695,0.0007611,----,----,----,0.1867,12029.2,,,,----,----,----,,,----,----,----,,,,,----,----,"{'N': 0.21581548599670508, 'H': 0.4470071389346513, 'P': 0.003844041735310269, 'O': 0.3333333333333333}"
NH4H2PO4-NH4NO3,3991,----,0.072-0.928,----,----,----,----,----,----,1.7815,0.0007611,----,----,----,0.08488,15305.33,,,,----,----,----,,,----,----,----,,,,,----,----,"{'N': 0.2092013888888889, 'H': 0.44965277777777773, 'P': 0.007812499999999998, 'O': 0.3333333333333333}"
NH4H2PO4-NH4NO3,3992,----,0.109-0.891,----,----,----,----,----,----,1.7629,0.000692,----,----,----,0.08893,15581.48,,,,----,----,----,,,----,----,----,,,,,----,----,"{'N': 0.2027447196311783, 'H': 0.45223544548086203, 'P': 0.011686501554626354, 'O': 0.3333333333333333}"
NH4H2PO4-NH4NO3,3993,----,0.188-0.812,----,----,----,----,----,----,1.7495,0.0006069,----,----,----,0.07306,17435.02,,,,----,----,----,,,----,----,----,,,,,----,----,"{'N': 0.18946047678795483, 'H': 0.45754914261815144, 'P': 0.019657047260560435, 'O': 0.3333333333333333}"
NH4H2PO4-NH4NO3,3994,----,0.273-0.727,----,----,----,----,----,----,1.7327,0.0005141,----,----,----,0.03181,21497.75,,,,----,----,----,,,----,----,----,,,,,----,----,"{'N': 0.1758834911905489, 'H': 0.46297993685711375, 'P': 0.02780323861900397, 'O': 0.3333333333333333}"
NH4H2PO4-NH4NO3,3995,----,0.339-0.661,----,----,----,----,----,----,1.7278,0.0004612,----,----,----,0.0336,22175.57,,,,----,----,----,,,----,----,----,,,,,----,----,"{'N': 0.16581810921433562, 'H': 0.4670060896475991, 'P': 0.033842467804731956, 'O': 0.3333333333333333}"
NH4H2PO4-NH4NO3,3996,----,0.41-0.59,----,----,----,----,----,----,1.7216,0.0004053,----,----,----,0.02255,24598.15,,,,----,----,----,,,----,----,----,,,,,----,----,"{'N': 0.15542521994134895, 'H': 0.47116324535679377, 'P': 0.04007820136852395, 'O': 0.3333333333333333}"
NH4H2PO4-NH4NO3,3997,----,0.511-0.489,----,----,----,----,----,----,1.7002,0.0003024,----,----,----,0.01235,28070.93,,,,----,----,----,,,----,----,----,,,,,----,----,"{'N': 0.1413652330769961, 'H': 0.4767872401025349, 'P': 0.04851419348713567, 'O': 0.33333333333333337}"
NH4HSO4,3998,----,Pure Salt,----,----,----,----,----,----,1.9352,0.0005381,----,----,----,,,,,,----,----,----,,,----,----,----,,,,,----,----,"{'N': 0.09090909090909091, 'H': 0.45454545454545453, 'S': 0.09090909090909091, 'O': 0.36363636363636365}"
NH4NO3,3999,----,Pure Salt,----,----,----,----,----,----,1.759,0.0006675,----,----,----,,,,,,----,----,----,,,----,----,----,,,,,----,----,"{'N': 0.2222222222222222, 'H': 0.4444444444444444, 'O': 0.3333333333333333}"
Na2B4O7,4000,----,Pure Salt,----,----,----,----,----,----,2.5492,0.0004,----,----,----,,,,,,----,----,----,,,----,----,----,,,,,----,----,"{'Na': 0.15384615384615385, 'B': 0.3076923076923077, 'O': 0.5384615384615384}"
Na2B4O7-WO3,4001,----,0.563-0.437,----,----,----,----,----,----,3.3938,0.000544,----,----,----,,,,,,----,----,----,,,----,----,----,,,,,----,----,"{'Na': 0.12418661078636814, 'B': 0.24837322157273628, 'O': 0.5792434101687438, 'W': 0.048196757472151755}"
Na2B4O7-WO3,4002,----,0.618-0.382,----,----,----,----,----,----,3.2038,0.0004695,----,----,----,,,,,,----,----,----,,,----,----,----,,,,,----,----,"{'Na': 0.12926166074043088, 'B': 0.25852332148086177, 'O': 0.5722652164819075, 'W': 0.039949801296799835}"
Na2B4O7-WO3,4003,----,0.667-0.333,----,----,----,----,----,----,3.822,0.001063,----,----,----,,,,,,----,----,----,,,----,----,----,,,,,----,----,"{'Na': 0.13335999200239926, 'B': 0.2667199840047985, 'O': 0.566630010996701, 'W': 0.03329001299610117}"
Na2B4O7-WO3,4004,----,0.71-0.29,----,----,----,----,----,----,3.1117,0.000567,----,----,----,,,,,,----,----,----,,,----,----,----,,,,,----,----,"{'Na': 0.136669874879692, 'B': 0.273339749759384, 'O': 0.5620789220404235, 'W': 0.027911453320500483}"
Na2B4O7-WO3,4005,----,0.75-0.25,----,----,----,----,----,----,2.9627,0.0004975,----,----,----,,,,,,----,----,----,,,----,----,----,,,,,----,----,"{'Na': 0.13953488372093023, 'B': 0.27906976744186046, 'O': 0.5581395348837209, 'W': 0.023255813953488372}"
Na2B4O7-WO3,4006,----,0.785-0.215,----,----,----,----,----,----,2.85,0.000391,----,----,----,,,,,,----,----,----,,,----,----,----,,,,,----,----,"{'Na': 0.14188883868052415, 'B': 0.2837776773610483, 'O': 0.5549028468142793, 'W': 0.01943063714414821}"
Na2B4O7-WO3,4007,----,0.818-0.182,----,----,----,----,----,----,2.798,0.0004525,----,----,----,,,,,,----,----,----,,,----,----,----,,,,,----,----,"{'Na': 0.1439887343777504, 'B': 0.2879774687555008, 'O': 0.5520154902305933, 'W': 0.016018306636155607}"
Na2B4O7-WO3,4008,----,0.848-0.152,----,----,----,----,----,----,2.7764,0.0004765,----,----,----,,,,,,----,----,----,,,----,----,----,,,,,----,----,"{'Na': 0.14580467675378267, 'B': 0.29160935350756534, 'O': 0.5495185694635488, 'W': 0.013067400275103164}"
Na2B4O7-WO3,4009,----,0.875-0.125,----,----,----,----,----,----,2.7108,0.0004575,----,----,----,,,,,,----,----,----,,,----,----,----,,,,,----,----,"{'Na': 0.14736842105263157, 'B': 0.29473684210526313, 'O': 0.5473684210526316, 'W': 0.010526315789473684}"
Na2B4O7-WO3,4010,----,0.9-0.1,----,----,----,----,----,----,2.6768,0.000456,----,----,----,,,,,,----,----,----,,,----,----,----,,,,,----,----,"{'Na': 0.1487603305785124, 'B': 0.2975206611570248, 'O': 0.5454545454545454, 'W': 0.008264462809917356}"
Na2B4O7-WO3,4011,----,0.923-0.077,----,----,----,----,----,----,2.6542,0.000464,----,----,----,,,,,,----,----,----,,,----,----,----,,,,,----,----,"{'Na': 0.14999593727147154, 'B': 0.29999187454294307, 'O': 0.5437555862517267, 'W': 0.006256601933858779}"
Na2B4O7-WO3,4012,----,0.944-0.056,----,----,----,----,----,----,2.5652,0.000411,----,----,----,,,,,,----,----,----,,,----,----,----,,,,,----,----,"{'Na': 0.15108834827144688, 'B': 0.30217669654289375, 'O': 0.5422535211267606, 'W': 0.004481434058898848}"
Na2B4O7-WO3,4013,----,0.964-0.036,----,----,----,----,----,----,2.5289,0.000397,----,----,----,,,,,,----,----,----,,,----,----,----,,,,,----,----,"{'Na': 0.15209845377090567, 'B': 0.30419690754181133, 'O': 0.5408646260650047, 'W': 0.0028400126222783216}"
Na2B4O7-WO3,4014,----,0.983-0.017,----,----,----,----,----,----,2.5152,0.0003955,----,----,----,,,,,,----,----,----,,,----,----,----,,,,,----,----,"{'Na': 0.15303183622635635, 'B': 0.3060636724527127, 'O': 0.5395812251887601, 'W': 0.001323266132170935}"
Na2B4O7-WO3,4015,----,1.0-0.0,----,----,----,----,----,----,2.513,0.000404,----,----,----,,,,,,----,----,----,,,----,----,----,,,,,----,----,"{'Na': 0.15384615384615385, 'B': 0.3076923076923077, 'O': 0.5384615384615384, 'W': 0.0}"
Na2CO3,4016,----,Pure Salt,----,----,----,----,----,----,2.4797,0.0004487,----,----,----,0.18937,28834.1,,,,----,----,----,,,----,----,----,,,,,----,----,"{'Na': 0.3333333333333333, 'C': 0.16666666666666666, 'O': 0.5}"
Na2Cr2O7,4017,----,Pure Salt,----,----,----,----,----,----,2.38,,----,----,----,,,,,,----,----,----,,,----,----,----,,,,,----,----,"{'Na': 0.18181818181818182, 'Cr': 0.18181818181818182, 'O': 0.6363636363636364}"
