Repository: tanoret/MoltenSaltPropnet

# MoltenSaltPropnet
Physics-informed deep-learning toolkit for predicting **thermophysical properties of molten-salt mixtures** from chemical composition and temperature.

---

## Data Pipeline

1. **Source** – Raw NIST SALTDBLEAN CSVs (`density-csv.csv`, `viscosity-csv.csv`, …).  
2. **Pre-processing** – `data_processor.ipynb` cleans columns, harmonizes units, expands polynomial coefficients, and outputs `saltdblean_processed.csv`.  
3. **Loading** – `SALTDBLEANProcessor.from_csv(...)` handles:  
   * NaN imputation / type coercion  
   * Composition normalization  
   * Train/validation/test splits with reproducible seeds  
4.

File: data/saltdblean_janz_processed.csv (part 24 of 28)
MgF2,15,62.3018,Pure Salt,1534.2,2,Kojima 1968 [83],2512,----,Ruff 1928 [123],3.24,0.000524,1650-2100,3,Kirshenbaum 1960 [80],0.187,32100.0,,,,1514.7-1853.2,3,Takeda 2015 [135],0.867,-0.000141,1536-2400,20,Gheribi 2014 [58],,,,,----,----,"{'Mg': 0.3333333333333333, 'F': 0.6666666666666666}"
NaCl,16,58.4428,Pure Salt,1073.8,1,Dawson 1963 [44],1715,----,Ruff 1921 [124],2.14,0.000543,1076.2-1303.2,1,Van Artsdalen 1955 [144],0.0893,22000.0,,,,1083.2-1203.2,1,Torklep 1979 [142],0.712,-0.00018,1170-1441,8,Nagasaka 1992 [102],77.7638,-0.0075312,,,10,Barin 1977 [8],"{'Na': 0.5, 'Cl': 0.5}"
NaF,17,41.9882,Pure Salt,1268,2,Cantor 1961 [30],1978,----,Ruff 1922 [125],2.76,0.000636,1273-1373,1,Paucirova 1970 [111],0.12,26500.0,,,,1273-1373,1,Brockner 1979 [27],1.26,-0.00028,1268.15-1800,20,Gheribi 2014 [58],72.989,,,,5,Obrien 1957 [106],"{'Na': 0.5, 'F': 0.5}"
NdCl3,18,250.599,Pure Salt,1031,2,Druding 1961 [49],1897,10,Glushko 1972 [61],4.26,0.00093,1082-1272,3,Cho 1972 [38],0.0851,36900.0,,,,1030-1237,3,Hayashi 1997 [63],,,----,----,----,,,,,----,----,"{'Nd': 0.25, 'Cl': 0.75}"
Na2CrO4,4018,----,Pure Salt,----,----,----,----,----,----,3.236,0.0008755,----,----,----,,,,,,----,----,----,,,----,----,----,,,,,----,----,"{'Na': 0.2857142857142857, 'Cr': 0.14285714285714285, 'O': 0.5714285714285714}"
Na2MoO4,4019,----,Pure Salt,----,----,----,----,----,----,3.407,0.000629,----,----,----,0.152639,29570.08,,,,----,----,----,,,----,----,----,,,,,----,----,"{'Na': 0.2857142857142857, 'Mo': 0.14285714285714285, 'O': 0.5714285714285714}"
Na2O-Zn(PO3)2,4020,----,0.046-0.954,----,----,----,----,----,----,2.933,0.0001247,----,----,----,,,,,,----,----,----,,,----,----,----,,,,,----,----,"{'Na': 0.018744906275468626, 'O': 0.5925020374898126, 'Zn': 0.19437652811735942, 'P': 0.19437652811735942}"
Na2O-Zn(PO3)2,4021,----,0.139-0.861,----,----,----,----,----,----,3.0024,0.0001902,----,----,----,,,,,,----,----,----,,,----,----,----,,,,,----,----,"{'Na': 0.058873358746293944, 'O': 0.5764506565014824, 'Zn': 0.18233799237611178, 'P': 0.18233799237611178}"
Na2O-Zn(PO3)2,4022,----,0.368-0.632,----,----,----,----,----,----,3.1084,0.0003104,----,----,----,,,,,,----,----,----,,,----,----,----,,,,,----,----,"{'Na': 0.1726078799249531, 'O': 0.5309568480300187, 'Zn': 0.1482176360225141, 'P': 0.1482176360225141}"
Na2O-Zn(PO3)2,4023,----,0.588-0.412,----,----,----,----,----,----,3.11,0.0003576,----,----,----,,,,,,----,----,----,,,----,----,----,,,,,----,----,"{'Na': 0.3075313807531381, 'O': 0.47698744769874474, 'Zn': 0.10774058577405858, 'P': 0.10774058577405858}"
Na2S3.0,4024,----,Pure Salt,----,----,----,----,----,----,2.227,0.0005658,----,----,----,,,,,,----,----,----,,,----,----,----,,,,,----,----,"{'Na': 0.4, 'S': 0.6}"
Na2S3.1,4025,----,Pure Salt,----,----,----,----,----,----,,,----,----,----,0.5624,8443.45,,,,----,----,----,,,----,----,----,,,,,----,----,"{'Na': 0.4, 'S': 0.6}"
Na2S3.3,4026,----,Pure Salt,----,----,----,----,----,----,2.3802,0.0007989,----,----,----,0.337,11225.86,,,,----,----,----,,,----,----,----,,,,,----,----,"{'Na': 0.4, 'S': 0.6}"
Na2S3.6,4027,----,Pure Salt,----,----,----,----,----,----,,,----,----,----,0.6193,7974.84,,,,----,----,----,,,----,----,----,,,,,----,----,"{'Na': 0.4, 'S': 0.6}"
Na2S3.7,4028,----,Pure Salt,----,----,----,----,----,----,2.2538,0.0005459,----,----,----,,,,,,----,----,----,,,----,----,----,,,,,----,----,"{'Na': 0.4, 'S': 0.6}"
Na2S3.9,4029,----,Pure Salt,----,----,----,----,----,----,,,----,----,----,0.4046,9292.82,,,,----,----,----,,,----,----,----,,,,,----,----,"{'Na': 0.4, 'S': 0.6}"
Na2S4,4030,----,Pure Salt,----,----,----,----,----,----,2.7631,0.00149,----,----,----,,,,,,----,----,----,,,----,----,----,,,,,----,----,"{'Na': 0.3333333333333333, 'S': 0.6666666666666666}"
Na2S4.1,4031,----,Pure Salt,----,----,----,----,----,----,,,----,----,----,0.407,9347.21,,,,----,----,----,,,----,----,----,,,,,----,----,"{'Na': 0.3333333333333333, 'S': 0.6666666666666666}"
Na2S4.3,4032,----,Pure Salt,----,----,----,----,----,----,,,----,----,----,0.8071,6016.69,,,,----,----,----,,,----,----,----,,,,,----,----,"{'Na': 0.3333333333333333, 'S': 0.6666666666666666}"
Na2S4.4,4033,----,Pure Salt,----,----,----,----,----,----,2.2687,0.0006664,----,----,----,,,,,,----,----,----,,,----,----,----,,,,,----,----,"{'Na': 0.3333333333333333, 'S': 0.6666666666666666}"
Na2S4.7,4034,----,Pure Salt,----,----,----,----,----,----,,,----,----,----,0.4684,8213.33,,,,----,----,----,,,----,----,----,,,,,----,----,"{'Na': 0.3333333333333333, 'S': 0.6666666666666666}"
Na2S4.8,4035,----,Pure Salt,----,----,----,----,----,----,2.3056,0.0007156,----,----,----,,,,,,----,----,----,,,----,----,----,,,,,----,----,"{'Na': 0.3333333333333333, 'S': 0.6666666666666666}"
Na2S5,4036,----,Pure Salt,----,----,----,----,----,----,2.289,0.00084995,----,----,----,,,,,,----,----,----,,,----,----,----,,,,,----,----,"{'Na': 0.2857142857142857, 'S': 0.7142857142857143}"
Na2S5.2,4037,----,Pure Salt,----,----,----,----,----,----,,,----,----,----,1.7411,3105.0,,,,----,----,----,,,----,----,----,,,,,----,----,"{'Na': 0.2857142857142857, 'S': 0.7142857142857143}"
Na2SO4,4038,----,Pure Salt,----,----,----,----,----,----,2.628,0.000483,----,----,----,0.148,41798.86,,,,----,----,----,,,----,----,----,,,,,----,----,"{'Na': 0.2857142857142857, 'S': 0.14285714285714285, 'O': 0.5714285714285714}"
Na2SO4-ZnSO4,4039,----,0.0-1.0,----,----,----,----,----,----,3.591,0.00047,----,----,----,,,,,,----,----,----,,,----,----,----,,,,,----,----,"{'Na': 0.0, 'S': 0.16666666666666666, 'O': 0.6666666666666666, 'Zn': 0.16666666666666666}"
Na2SO4-ZnSO4,4040,----,0.5-0.5,----,----,----,----,----,----,3.0802,0.0005121,----,----,----,,,,,,----,----,----,,,----,----,----,,,,,----,----,"{'Na': 0.15384615384615385, 'S': 0.15384615384615385, 'O': 0.6153846153846154, 'Zn': 0.07692307692307693}"
Na2TiF6,4041,----,Pure Salt,----,----,----,----,----,----,3.0062,0.0007,----,----,----,,,,,,----,----,----,,,----,----,----,,,,,----,----,"{'Na': 0.2222222222222222, 'Ti': 0.1111111111111111, 'F': 0.6666666666666666}"
Na2TiF6-TiO2,4042,----,0.635-0.365,----,----,----,----,----,----,3.2057,0.0007785,----,----,----,,,,,,----,----,----,,,----,----,----,,,,,----,----,"{'Na': 0.18649045521292215, 'Ti': 0.14684287812041114, 'F': 0.5594713656387665, 'O': 0.10719530102790013}"
Na2WO4,4043,----,Pure Salt,----,----,----,----,----,----,4.629,0.000797,----,----,----,0.0797384,38682.98,,,,----,----,----,,,----,----,----,,,,,----,----,"{'Na': 0.2857142857142857, 'W': 0.14285714285714285, 'O': 0.5714285714285714}"
Na2WO4-WO3,4044,----,0.4-0.6,----,----,----,----,----,----,6.3526,0.0014243,----,----,----,,,,,,----,----,----,,,----,----,----,,,,,----,----,"{'Na': 0.15384615384615385, 'W': 0.1923076923076923, 'O': 0.6538461538461539}"
Na2WO4-WO3,4045,----,0.4498-0.5502,----,----,----,----,----,----,6.0475,0.0012294,----,----,----,,,,,,----,----,----,,,----,----,----,,,,,----,----,"{'Na': 0.16816839271694023, 'W': 0.18693685273114743, 'O': 0.6448947545519124}"
Na2WO4-WO3,4046,----,0.4999-0.5001,----,----,----,----,----,----,6.308,0.0015571,----,----,----,,,,,,----,----,----,,,----,----,----,,,,,----,----,"{'Na': 0.18179173409458696, 'W': 0.18182809971452987, 'O': 0.6363801661908831}"
Na2WO4-WO3,4047,----,0.596-0.404,----,----,----,----,----,----,4.4079,-3.07e-05,----,----,----,,,,,,----,----,----,,,----,----,----,,,,,----,----,"{'Na': 0.20594333102971663, 'W': 0.17277125086385625, 'O': 0.6212854181064271}"
Na2WO4-WO3,4048,----,0.6941-0.3059,----,----,----,----,----,----,5.5676,0.0012264,----,----,----,,,,,,----,----,----,,,----,----,----,,,,,----,----,"{'Na': 0.22823602913371588, 'W': 0.16441148907485656, 'O': 0.6073524817914276}"
Na2WO4-WO3,4049,----,0.7946-0.2054,----,----,----,----,----,----,5.3025,0.0011166,----,----,----,,,,,,----,----,----,,,----,----,----,,,,,----,----,"{'Na': 0.24894263604749522, 'W': 0.1566465114821893, 'O': 0.5944108524703154}"
Na2WO4-WO3,4050,----,0.8967-0.1033,----,----,----,----,----,----,3.9198,-5.08e-05,----,----,----,,,,,,----,----,----,,,----,----,----,,,,,----,----,"{'Na': 0.2680677418872663, 'W': 0.14947459679227515, 'O': 0.5824576613204586}"
Na2WO4-WO3,4051,----,1.0-0.0,----,----,----,----,----,----,4.7676,-0.0009069,----,----,----,,,,,,----,----,----,,,----,----,----,,,,,----,----,"{'Na': 0.2857142857142857, 'W': 0.14285714285714285, 'O': 0.5714285714285714}"
Na2ZrF6,4052,----,Pure Salt,----,----,----,----,----,----,2.645,0.00056,----,----,----,,,,,,----,----,----,,,----,----,----,,,,,----,----,"{'Na': 0.2222222222222222, 'Zr': 0.1111111111111111, 'F': 0.6666666666666666}"
Na3AlF6,4053,----,Pure Salt,----,----,----,----,----,----,3.2892,0.00093797,----,----,----,0.017924,51799.92,,,,----,----,----,,,----,----,----,,,,,----,----,"{'Na': 0.3, 'Al': 0.1, 'F': 0.6}"
Na3AlF6-Rb3AlF6,4054,----,0.0-1.0,----,----,----,----,----,----,4.1844,0.00136,----,----,----,,,,,,----,----,----,,,----,----,----,,,,,----,----,"{'Na': 0.0, 'Al': 0.1, 'F': 0.6, 'Rb': 0.3}"
Na3AlF6-Rb3AlF6,4055,----,0.1-0.9,----,----,----,----,----,----,3.9682,0.00122,----,----,----,,,,,,----,----,----,,,----,----,----,,,,,----,----,"{'Na': 0.030000000000000006, 'Al': 0.1, 'F': 0.6, 'Rb': 0.27}"
Na3AlF6-Rb3AlF6,4056,----,0.2-0.8,----,----,----,----,----,----,3.8835,0.00118,----,----,----,,,,,,----,----,----,,,----,----,----,,,,,----,----,"{'Na': 0.06, 'Al': 0.09999999999999998, 'F': 0.6, 'Rb': 0.24}"
Na3AlF6-Rb3AlF6,4057,----,0.3-0.7,----,----,----,----,----,----,3.8063,0.001141,----,----,----,,,,,,----,----,----,,,----,----,----,,,,,----,----,"{'Na': 0.09000000000000001, 'Al': 0.10000000000000002, 'F': 0.6, 'Rb': 0.21}"
Na3AlF6-Rb3AlF6,4058,----,0.4-0.6,----,----,----,----,----,----,3.9234,0.001251,----,----,----,,,,,,----,----,----,,,----,----,----,,,,,----,----,"{'Na': 0.12000000000000002, 'Al': 0.1, 'F': 0.6, 'Rb': 0.18}"
Na3AlF6-Rb3AlF6,4059,----,0.5-0.5,----,----,----,----,----,----,3.8558,0.001235,----,----,----,,,,,,----,----,----,,,----,----,----,,,,,----,----,"{'Na': 0.15, 'Al': 0.1, 'F': 0.6, 'Rb': 0.15}"
Na3AlF6-Rb3AlF6,4060,----,0.6-0.4,----,----,----,----,----,----,3.6738,0.001121,----,----,----,,,,,,----,----,----,,,----,----,----,,,,,----,----,"{'Na': 0.18, 'Al': 0.1, 'F': 0.6, 'Rb': 0.12000000000000002}"
Na3AlF6-Rb3AlF6,4061,----,0.7-0.3,----,----,----,----,----,----,3.4642,0.0009899,----,----,----,,,,,,----,----,----,,,----,----,----,,,,,----,----,"{'Na': 0.21, 'Al': 0.10000000000000002, 'F': 0.6, 'Rb': 0.09000000000000001}"
Na3AlF6-Rb3AlF6,4062,----,0.8-0.2,----,----,----,----,----,----,3.36,0.0009441,----,----,----,,,,,,----,----,----,,,----,----,----,,,,,----,----,"{'Na': 0.24, 'Al': 0.09999999999999998, 'F': 0.6, 'Rb': 0.06}"
Na3AlF6-Rb3AlF6,4063,----,0.9-0.1,----,----,----,----,----,----,3.3125,0.0009399,----,----,----,,,,,,----,----,----,,,----,----,----,,,,,----,----,"{'Na': 0.27, 'Al': 0.1, 'F': 0.6, 'Rb': 0.030000000000000006}"
Na3AlF6-Rb3AlF6,4064,----,1.0-0.0,----,----,----,----,----,----,3.047,0.00078,----,----,----,,,,,,----,----,----,,,----,----,----,,,,,----,----,"{'Na': 0.3, 'Al': 0.1, 'F': 0.6, 'Rb': 0.0}"
Na4P2O7,4065,----,Pure Salt,----,----,----,----,----,----,2.5876,0.0003201,----,----,----,,,,,,----,----,----,,,----,----,----,,,,,----,----,"{'Na': 0.3076923076923077, 'P': 0.15384615384615385, 'O': 0.5384615384615384}"
Na4P2O7-WO3,4066,----,0.34-0.66,----,----,----,----,----,----,4.4826,0.0009071,----,----,----,,,,,,----,----,----,,,----,----,----,,,,,----,----,"{'Na': 0.19263456090651557, 'P': 0.09631728045325778, 'O': 0.6175637393767706, 'W': 0.09348441926345609}"
Na4P2O7-WO3,4067,----,0.4-0.6,----,----,----,----,----,----,4.2003,0.0008048,----,----,----,,,,,,----,----,----,,,----,----,----,,,,,----,----,"{'Na': 0.2105263157894737, 'P': 0.10526315789473685, 'O': 0.6052631578947368, 'W': 0.07894736842105263}"
Na4P2O7-WO3,4068,----,0.45-0.55,----,----,----,----,----,----,3.8695,0.0006418,----,----,----,,,,,,----,----,----,,,----,----,----,,,,,----,----,"{'Na': 0.22360248447204967, 'P': 0.11180124223602483, 'O': 0.5962732919254657, 'W': 0.06832298136645963}"
Na4P2O7-WO3,4069,----,0.5-0.5,----,----,----,----,----,----,3.7461,0.0006763,----,----,----,,,,,,----,----,----,,,----,----,----,,,,,----,----,"{'Na': 0.23529411764705882, 'P': 0.11764705882352941, 'O': 0.5882352941176471, 'W': 0.058823529411764705}"
Na4P2O7-WO3,4070,----,0.55-0.45,----,----,----,----,----,----,4.5416,0.0013279,----,----,----,,,,,,----,----,----,,,----,----,----,,,,,----,----,"{'Na': 0.24581005586592178, 'P': 0.12290502793296089, 'O': 0.5810055865921788, 'W': 0.05027932960893854}"
Na4P2O7-WO3,4071,----,0.552-0.448,----,----,----,----,----,----,,,----,----,----,,,,,,----,----,----,,,----,----,----,,,,,----,----,"{'Na': 0.24620874219446925, 'P': 0.12310437109723463, 'O': 0.5807314897413024, 'W': 0.049955396966993755}"
Na4P2O7-WO3,4072,----,0.6-0.4,----,----,----,----,----,----,3.7814,0.0007641,----,----,----,,,,,,----,----,----,,,----,----,----,,,,,----,----,"{'Na': 0.2553191489361702, 'P': 0.1276595744680851, 'O': 0.574468085106383, 'W': 0.0425531914893617}"
Na4P2O7-WO3,4073,----,0.65-0.35,----,----,----,----,----,----,3.651,0.0007153,----,----,----,,,,,,----,----,----,,,----,----,----,,,,,----,----,"{'Na': 0.2639593908629442, 'P': 0.1319796954314721, 'O': 0.5685279187817259, 'W': 0.03553299492385787}"
Na4P2O7-WO3,4074,----,0.693-0.307,----,----,----,----,----,----,,,----,----,----,,,,,,----,----,----,,,----,----,----,,,,,----,----,"{'Na': 0.2707824557975969, 'P': 0.13539122789879846, 'O': 0.5638370616391521, 'W': 0.029989254664452476}"
Na4P2O7-WO3,4075,----,0.7-0.3,----,----,----,----,----,----,3.306,0.0005505,----,----,----,,,,,,----,----,----,,,----,----,----,,,,,----,----,"{'Na': 0.27184466019417475, 'P': 0.13592233009708737, 'O': 0.5631067961165048, 'W': 0.02912621359223301}"
Na4P2O7-WO3,4076,----,0.735-0.265,----,----,----,----,----,----,3.1965,0.0005218,----,----,----,,,,,,----,----,----,,,----,----,----,,,,,----,----,"{'Na': 0.2769665567593029, 'P': 0.13848327837965144, 'O': 0.5595854922279793, 'W': 0.024964672633066416}"
Na4P2O7-WO3,4077,----,0.78-0.22,----,----,----,----,----,----,3.1333,0.0005341,----,----,----,,,,,,----,----,----,,,----,----,----,,,,,----,----,"{'Na': 0.2831215970961888, 'P': 0.1415607985480944, 'O': 0.5553539019963702, 'W': 0.019963702359346643}"
Na4P2O7-WO3,4078,----,0.82-0.18,----,----,----,----,----,----,2.9631,0.000467,----,----,----,,,,,,----,----,----,,,----,----,----,,,,,----,----,"{'Na': 0.2882249560632689, 'P': 0.14411247803163446, 'O': 0.5518453427065027, 'W': 0.015817223198594025}"
Na4P2O7-WO3,4079,----,0.858-0.142,----,----,----,----,----,----,,,----,----,----,,,,,,----,----,----,,,----,----,----,,,,,----,----,"{'Na': 0.292782801569698, 'P': 0.146391400784849, 'O': 0.5487118239208327, 'W': 0.01211397372462037}"
Na4P2O7-WO3,4080,----,0.86-0.14,----,----,----,----,----,----,3.9347,0.0012302,----,----,----,,,,,,----,----,----,,,----,----,----,,,,,----,----,"{'Na': 0.293015332197615, 'P': 0.1465076660988075, 'O': 0.5485519591141397, 'W': 0.01192504258943782}"
Na4P2O7-WO3,4081,----,0.895-0.105,----,----,----,----,----,----,2.7378,0.0003741,----,----,----,,,,,,----,----,----,,,----,----,----,,,,,----,----,"{'Na': 0.2969722107009539, 'P': 0.14848610535047696, 'O': 0.5458316051430941, 'W': 0.008710078805474905}"
Na4P2O7-WO3,4082,----,0.925-0.075,----,----,----,----,----,----,2.7069,0.0003791,----,----,----,,,,,,----,----,----,,,----,----,----,,,,,----,----,"{'Na': 0.3002028397565923, 'P': 0.15010141987829614, 'O': 0.5436105476673427, 'W': 0.006085192697768762}"
Na4P2O7-WO3,4083,----,0.965-0.035,----,----,----,----,----,----,2.5378,0.0002852,----,----,----,,,,,,----,----,----,,,----,----,----,,,,,----,----,"{'Na': 0.3042964130863224, 'P': 0.1521482065431612, 'O': 0.5407962160031533, 'W': 0.0027591643673630273}"
Na4P2O7-WO3,4084,----,1.0-0.0,----,----,----,----,----,----,2.5477,0.0003102,----,----,----,,,,,,----,----,----,,,----,----,----,,,,,----,----,"{'Na': 0.3076923076923077, 'P': 0.15384615384615385, 'O': 0.5384615384615384, 'W': 0.0}"
NaBF4,4085,----,Pure Salt,----,----,----,----,----,----,2.4681,0.000751,----,----,----,0.0832,19620.36,,,,----,----,----,,,----,----,----,,,,,----,----,"{'Na': 0.16666666666666666, 'B': 0.16666666666666666, 'F': 0.6666666666666666}"
NaBF4-NaF,4086,----,0.92-0.08,----,----,----,----,----,----,2.446,0.000711,----,----,----,0.0877,18623.3,,,,----,----,----,,,----,----,----,,,,,----,----,"{'Na': 0.176056338028169, 'B': 0.16197183098591547, 'F': 0.6619718309859155}"
NaBF4-NaF,4087,----,1.0-0.0,----,----,----,----,----,----,,,----,----,----,0.0832,19620.36,,,,----,----,----,,,----,----,----,,,,,----,----,"{'Na': 0.16666666666666666, 'B': 0.16666666666666666, 'F': 0.6666666666666666}"
NaBO2-NaPO3,4088,----,0.2-0.8,----,----,----,----,----,----,,,----,----,----,,,,,,----,----,----,,,----,----,----,,,,,----,----,"{'Na': 0.20833333333333331, 'B': 0.041666666666666664, 'O': 0.5833333333333333, 'P': 0.16666666666666666}"
NaBO2-NaPO3,4089,----,0.31-0.69,----,----,----,----,----,----,1.5391,-0.0005198,----,----,----,,,,,,----,----,----,,,----,----,----,,,,,----,----,"{'Na': 0.21321961620469085, 'B': 0.06609808102345416, 'O': 0.5735607675906184, 'P': 0.1471215351812367}"
NaBO2-NaPO3,4090,----,0.4-0.6,----,----,----,----,----,----,,,----,----,----,,,,,,----,----,----,,,----,----,----,,,,,----,----,"{'Na': 0.2173913043478261, 'B': 0.08695652173913045, 'O': 0.5652173913043478, 'P': 0.13043478260869565}"
NaBO2-NaPO3,4091,----,0.498-0.502,----,----,----,----,----,----,1.6111,-0.0004801,----,----,----,,,,,,----,----,----,,,----,----,----,,,,,----,----,"{'Na': 0.22212350066637052, 'B': 0.11061750333185251, 'O': 0.555752998667259, 'P': 0.11150599733451799}"
NaBO2-NaPO3,4092,----,0.6-0.4,----,----,----,----,----,----,,,----,----,----,,,,,,----,----,----,,,----,----,----,,,,,----,----,"{'Na': 0.22727272727272727, 'B': 0.13636363636363635, 'O': 0.5454545454545455, 'P': 0.09090909090909091}"
NaBO2-NaPO3,4093,----,0.615-0.385,----,----,----,----,----,----,1.6959,-0.00043,----,----,----,,,,,,----,----,----,,,----,----,----,,,,,----,----,"{'Na': 0.22805017103762829, 'B': 0.1402508551881414, 'O': 0.5438996579247434, 'P': 0.0877993158494869}"
NaBO2-NaPO3,4094,----,0.738-0.262,----,----,----,----,----,----,1.8445,-0.00033,----,----,----,,,,,,----,----,----,,,----,----,----,,,,,----,----,"{'Na': 0.23463162834350068, 'B': 0.1731581417175035, 'O': 0.5307367433129986, 'P': 0.06147348662599718}"
NaBO2-NaPO3,4095,----,0.8-0.2,----,----,----,----,----,----,,,----,----,----,,,,,,----,----,----,,,----,----,----,,,,,----,----,"{'Na': 0.23809523809523808, 'B': 0.19047619047619047, 'O': 0.5238095238095238, 'P': 0.047619047619047616}"
NaBO2-NaPO3,4096,----,0.815-0.185,----,----,----,----,----,----,1.858,-0.0003299,----,----,----,,,,,,----,----,----,,,----,----,----,,,,,----,----,"{'Na': 0.23894862604540026, 'B': 0.1947431302270012, 'O': 0.5221027479091995, 'P': 0.04420549581839905}"
NaBO2-NaPO3,4097,----,0.841-0.159,----,----,----,----,----,----,1.9083,-0.0002899,----,----,----,,,,,,----,----,----,,,----,----,----,,,,,----,----,"{'Na': 0.240442414041837, 'B': 0.2022120702091849, 'O': 0.5191151719163261, 'P': 0.03823034383265208}"
NaBO2-NaPO3,4098,----,0.974-0.026,----,----,----,----,----,----,2.0893,-0.0001,----,----,----,,,,,,----,----,----,,,----,----,----,,,,,----,----,"{'Na': 0.24838549428713363, 'B': 0.24192747143566817, 'O': 0.5032290114257327, 'P': 0.006458022851465474}"
NaBO2-NaPO3,4099,----,0.994-0.006,----,----,----,----,----,----,1.9825,-0.00017,----,----,----,,,,,,----,----,----,,,----,----,----,,,,,----,----,"{'Na': 0.24962556165751376, 'B': 0.2481278082875687, 'O': 0.5007488766849726, 'P': 0.0014977533699450827}"
NaBr,4100,----,Pure Salt,----,----,----,----,----,----,3.1748,0.0008169,----,----,----,0.1034,20478.3,,,,----,----,----,,,----,----,----,,,,,----,----,"{'Na': 0.5, 'Br': 0.5}"
NaBr-Na2CrO4,4101,----,0.0-1.0,----,----,----,----,----,----,3.236,0.0008755,----,----,----,,,,,,----,----,----,,,----,----,----,,,,,----,----,"{'Na': 0.2857142857142857, 'Br': 0.0, 'Cr': 0.14285714285714285, 'O': 0.5714285714285714}"
NaBr-Na2CrO4,4102,----,0.1-0.9,----,----,----,----,----,----,3.115,0.0007503,----,----,----,,,,,,----,----,----,,,----,----,----,,,,,----,----,"{'Na': 0.2923076923076923, 'Br': 0.015384615384615385, 'Cr': 0.13846153846153847, 'O': 0.5538461538461539}"
NaBr-Na2CrO4,4103,----,0.5-0.5,----,----,----,----,----,----,3.125,0.0007502,----,----,----,,,,,,----,----,----,,,----,----,----,,,,,----,----,"{'Na': 0.3333333333333333, 'Br': 0.1111111111111111, 'Cr': 0.1111111111111111, 'O': 0.4444444444444444}"
NaBr-Na2CrO4,4104,----,0.9-0.1,----,----,----,----,----,----,2.797,0.0005001,----,----,----,,,,,,----,----,----,,,----,----,----,,,,,----,----,"{'Na': 0.44000000000000006, 'Br': 0.36, 'Cr': 0.04, 'O': 0.16}"
NaBr-Na2CrO4,4105,----,1.0-0.0,----,----,----,----,----,----,2.639,0.0003754,----,----,----,,,,,,----,----,----,,,----,----,----,,,,,----,----,"{'Na': 0.5, 'Br': 0.5, 'Cr': 0.0, 'O': 0.0}"
NaBr-NaCl,4106,----,0.0-1.0,----,----,----,----,----,----,2.139,0.0005444,----,----,----,0.1051,22954.23,,,,----,----,----,,,----,----,----,,,,,----,----,"{'Na': 0.5, 'Br': 0.0, 'Cl': 0.5}"
NaBr-NaCl,4107,----,0.2-0.8,----,----,----,----,----,----,2.3875,0.0006189,----,----,----,0.0402,31857.09,,,,----,----,----,,,----,----,----,,,,,----,----,"{'Na': 0.5, 'Br': 0.1, 'Cl': 0.4}"
NaBr-NaCl,4108,----,0.4-0.6,----,----,----,----,----,----,2.5924,0.000662,----,----,----,0.1459,21222.44,,,,----,----,----,,,----,----,----,,,,,----,----,"{'Na': 0.5, 'Br': 0.2, 'Cl': 0.3}"
NaBr-NaCl,4109,----,0.5-0.5,----,----,----,----,----,----,2.6657,0.0006612,----,----,----,,,,,,----,----,----,,,----,----,----,,,,,----,----,"{'Na': 0.5, 'Br': 0.25, 'Cl': 0.25}"
NaBr-NaCl,4110,----,0.6-0.4,----,----,----,----,----,----,2.7896,0.00071,----,----,----,0.1456,18978.94,,,,----,----,----,,,----,----,----,,,,,----,----,"{'Na': 0.5, 'Br': 0.3, 'Cl': 0.2}"
NaBr-NaCl,4111,----,0.8-0.2,----,----,----,----,----,----,3.001,0.000777,----,----,----,0.1399,19431.66,,,,----,----,----,,,----,----,----,,,,,----,----,"{'Na': 0.5, 'Br': 0.4, 'Cl': 0.1}"
NaBr-NaCl,4112,----,1.0-0.0,----,----,----,----,----,----,3.1799,0.000822,----,----,----,0.3046,13327.52,,,,----,----,----,,,----,----,----,,,,,----,----,"{'Na': 0.5, 'Br': 0.5, 'Cl': 0.0}"
NaBr-NaI,4113,----,0.0-1.0,----,----,----,----,----,----,3.6144,0.0009392,----,----,----,,,,,,----,----,----,,,----,----,----,,,,,----,----,"{'Na': 0.5, 'Br': 0.0, 'I': 0.5}"
NaBr-NaI,4114,----,0.2-0.8,----,----,----,----,----,----,3.5445,0.0009193,----,----,----,,,,,,----,----,----,,,----,----,----,,,,,----,----,"{'Na': 0.5, 'Br': 0.1, 'I': 0.4}"
NaBr-NaI,4115,----,0.4-0.6,----,----,----,----,----,----,3.4473,0.0008829,----,----,----,,,,,,----,----,----,,,----,----,----,,,,,----,----,"{'Na': 0.5, 'Br': 0.2, 'I': 0.3}"
NaBr-NaI,4116,----,0.6-0.4,----,----,----,----,----,----,3.3808,0.0008787,----,----,----,,,,,,----,----,----,,,----,----,----,,,,,----,----,"{'Na': 0.5, 'Br': 0.3, 'I': 0.2}"
NaBr-NaI,4117,----,0.8-0.2,----,----,----,----,----,----,3.3058,0.0008706,----,----,----,,,,,,----,----,----,,,----,----,----,,,,,----,----,"{'Na': 0.5, 'Br': 0.4, 'I': 0.1}"
NaBr-NaI,4118,----,1.0-0.0,----,----,----,----,----,----,3.1799,0.000822,----,----,----,,,,,,----,----,----,,,----,----,----,,,,,----,----,"{'Na': 0.5, 'Br': 0.5, 'I': 0.0}"
NaBr-RbBr,4119,----,0.0-1.0,----,----,----,----,----,----,3.7373,0.0010704,----,----,----,,,,,,----,----,----,,,----,----,----,,,,,----,----,"{'Na': 0.0, 'Br': 0.5, 'Rb': 0.5}"
NaBr-RbBr,4120,----,0.5-0.5,----,----,----,----,----,----,3.5262,0.0009885,----,----,----,,,,,,----,----,----,,,----,----,----,,,,,----,----,"{'Na': 0.25, 'Br': 0.5, 'Rb': 0.25}"
NaBr-RbBr,4121,----,1.0-0.0,----,----,----,----,----,----,3.1799,0.000822,----,----,----,,,,,,----,----,----,,,----,----,----,,,,,----,----,"{'Na': 0.5, 'Br': 0.5, 'Rb': 0.0}"
NaBr-TlBr,4122,----,0.0-1.0,----,----,----,----,----,----,7.4335,0.001922,----,----,----,,,,,,----,----,----,,,----,----,----,,,,,----,----,"{'Na': 0.0, 'Br': 0.5, 'Tl': 0.5}"
NaBr-TlBr,4123,----,0.1-0.9,----,----,----,----,----,----,7.407,0.002175,----,----,----,,,,,,----,----,----,,,----,----,----,,,,,----,----,"{'Na': 0.05, 'Br': 0.5, 'Tl': 0.45}"
NaBr-TlBr,4124,----,0.2-0.8,----,----,----,----,----,----,7.277,0.002323,----,----,----,,,,,,----,----,----,,,----,----,----,,,,,----,----,"{'Na': 0.1, 'Br': 0.5, 'Tl': 0.4}"
NaBr-TlBr,4125,----,0.3-0.7,----,----,----,----,----,----,7.021,0.002349,----,----,----,,,,,,----,----,----,,,----,----,----,,,,,----,----,"{'Na': 0.15, 'Br': 0.5, 'Tl': 0.35}"
NaBr-TlBr,4126,----,0.4-0.6,----,----,----,----,----,----,6.684,0.002299,----,----,----,,,,,,----,----,----,,,----,----,----,,,,,----,----,"{'Na': 0.2, 'Br': 0.5, 'Tl': 0.3}"
NaBr-TlBr,4127,----,0.5-0.5,----,----,----,----,----,----,6.237,0.002149,----,----,----,,,,,,----,----,----,,,----,----,----,,,,,----,----,"{'Na': 0.25, 'Br': 0.5, 'Tl': 0.25}"
NaBr-TlBr,4128,----,0.6-0.4,----,----,----,----,----,----,5.703,0.001924,----,----,----,,,,,,----,----,----,,,----,----,----,,,,,----,----,"{'Na': 0.3, 'Br': 0.5, 'Tl': 0.2}"
NaBr-TlBr,4129,----,0.7-0.3,----,----,----,----,----,----,5.102,0.001649,----,----,----,,,,,,----,----,----,,,----,----,----,,,,,----,----,"{'Na': 0.35, 'Br': 0.5, 'Tl': 0.15}"
NaBr-TlBr,4130,----,0.8-0.2,----,----,----,----,----,----,4.485,0.001375,----,----,----,,,,,,----,----,----,,,----,----,----,,,,,----,----,"{'Na': 0.4, 'Br': 0.5, 'Tl': 0.1}"
NaBr-TlBr,4131,----,0.9-0.1,----,----,----,----,----,----,3.768,0.001024,----,----,----,,,,,,----,----,----,,,----,----,----,,,,,----,----,"{'Na': 0.45, 'Br': 0.5, 'Tl': 0.05}"
NaBr-TlBr,4132,----,1.0-0.0,----,----,----,----,----,----,3.027,0.0006742,----,----,----,,,,,,----,----,----,,,----,----,----,,,,,----,----,"{'Na': 0.5, 'Br': 0.5, 'Tl': 0.0}"
NaC2H3O2,4133,----,Pure Salt,----,----,----,----,----,----,1.688,0.000702,----,----,----,,,,,,----,----,----,,,----,----,----,,,,,----,----,"{'Na': 0.125, 'C': 0.25, 'H': 0.375, 'O': 0.25}"
NaC2H3O2-RbC2H3O2,4134,----,0.0-1.0,----,----,----,----,----,----,2.503,0.0009515,----,----,----,,,,,,----,----,----,,,----,----,----,,,,,----,----,"{'Na': 0.0, 'C': 0.25, 'H': 0.375, 'O': 0.25, 'Rb': 0.125}"
NaC2H3O2-RbC2H3O2,4135,----,0.25-0.75,----,----,----,----,----,----,2.274,0.0008313,----,----,----,,,,,,----,----,----,,,----,----,----,,,,,----,----,"{'Na': 0.03125, 'C': 0.25, 'H': 0.375, 'O': 0.25, 'Rb': 0.09375}"
NaC2H3O2-RbC2H3O2,4136,----,0.5-0.5,----,----,----,----,----,----,2.112,0.0008308,----,----,----,,,,,,----,----,----,,,----,----,----,,,,,----,----,"{'Na': 0.0625, 'C': 0.25, 'H': 0.375, 'O': 0.25, 'Rb': 0.0625}"
NaC2H3O2-RbC2H3O2,4137,----,0.75-0.25,----,----,----,----,----,----,1.875,0.0007302,----,----,----,,,,,,----,----,----,,,----,----,----,,,,,----,----,"{'Na': 0.09375, 'C': 0.25, 'H': 0.375, 'O': 0.25, 'Rb': 0.03125}"
NaC2H3O2-RbC2H3O2,4138,----,1.0-0.0,----,----,----,----,----,----,1.688,0.000702,----,----,----,,,,,,----,----,----,,,----,----,----,,,,,----,----,"{'Na': 0.125, 'C': 0.25, 'H': 0.375, 'O': 0.25, 'Rb': 0.0}"
NaCl,4139,----,Pure Salt,----,----,----,----,----,----,2.1389,0.0005426,----,----,----,0.09922800000000001,21123.395,,,,----,----,----,,,----,----,----,,,,,----,----,"{'Na': 0.5, 'Cl': 0.5}"
NaCl-Na2CO3,4140,----,0.182-0.818,----,----,----,----,----,----,2.3645,0.00038,----,----,----,,,,,,----,----,----,,,----,----,----,,,,,----,----,"{'Na': 0.34484066767830046, 'Cl': 0.03452200303490137, 'C': 0.15515933232169957, 'O': 0.4654779969650986}"
NaCl-Na2CO3,4141,----,0.333-0.667,----,----,----,----,----,----,2.2831,0.000344,----,----,----,,,,,,----,----,----,,,----,----,----,,,,,----,----,"{'Na': 0.35711225364181665, 'Cl': 0.07133676092544987, 'C': 0.14288774635818338, 'O': 0.4286632390745502}"
NaCl-Na2CO3,4142,----,0.462-0.538,----,----,----,----,----,----,2.2172,0.0003286,----,----,----,,,,,,----,----,----,,,----,----,----,,,,,----,----,"{'Na': 0.37042389210019266, 'Cl': 0.11127167630057803, 'C': 0.12957610789980734, 'O': 0.38872832369942195}"
NaCl-Na2CO3,4143,----,0.571-0.429,----,----,----,----,----,----,2.1485,0.0003085,----,----,----,,,,,,----,----,----,,,----,----,----,,,,,----,----,"{'Na': 0.3845532831001076, 'Cl': 0.15365984930032292, 'C': 0.11544671689989236, 'O': 0.34634015069967705}"
NaCl-Na2CO3,4144,----,0.621-0.379,----,----,----,----,----,----,2.1823,0.0003571,----,----,----,,,,,,----,----,----,,,----,----,----,,,,,----,----,"{'Na': 0.39220705346985213, 'Cl': 0.1766211604095563, 'C': 0.1077929465301479, 'O': 0.32337883959044367}"
NaCl-Na2CO3,4145,----,0.667-0.333,----,----,----,----,----,----,2.2411,0.0004367,----,----,----,,,,,,----,----,----,,,----,----,----,,,,,----,----,"{'Na': 0.4000600240096039, 'Cl': 0.20018007202881152, 'C': 0.09993997599039615, 'O': 0.2998199279711885}"
NaCl-Na2CO3,4146,----,0.71-0.29,----,----,----,----,----,----,2.2051,0.0004228,----,----,----,,,,,,----,----,----,,,----,----,----,,,,,----,----,"{'Na': 0.4082278481012659, 'Cl': 0.22468354430379747, 'C': 0.09177215189873418, 'O': 0.2753164556962025}"
NaCl-Na2CO3,4147,----,0.75-0.25,----,----,----,----,----,----,2.1209,0.0003679,----,----,----,,,,,,----,----,----,,,----,----,----,,,,,----,----,"{'Na': 0.4166666666666667, 'Cl': 0.25, 'C': 0.08333333333333333, 'O': 0.25}"
NaCl-Na2CO3,4148,----,0.824-0.176,----,----,----,----,----,----,2.0025,0.0002999,----,----,----,,,,,,----,----,----,,,----,----,----,,,,,----,----,"{'Na': 0.4349112426035503, 'Cl': 0.3047337278106509, 'C': 0.0650887573964497, 'O': 0.19526627218934914}"
NaCl-Na2CO3,4149,----,0.889-0.111,----,----,----,----,----,----,2.2168,0.0005198,----,----,----,,,,,,----,----,----,,,----,----,----,,,,,----,----,"{'Na': 0.45458265139116205, 'Cl': 0.3637479541734861, 'C': 0.04541734860883797, 'O': 0.13625204582651393}"
NaCl-Na2CO3,4150,----,1.0-0.0,----,----,----,----,----,----,1.8564,0.0003202,----,----,----,,,,,,----,----,----,,,----,----,----,,,,,----,----,"{'Na': 0.5, 'Cl': 0.5, 'C': 0.0, 'O': 0.0}"
NaCl-Na2TiF6,4151,----,0.0-1.0,----,----,----,----,----,----,3.0062,0.0007,----,----,----,,,,,,----,----,----,,,----,----,----,,,,,----,----,"{'Na': 0.2222222222222222, 'Cl': 0.0, 'Ti': 0.1111111111111111, 'F': 0.6666666666666666}"
NaCl-Na2TiF6,4152,----,0.05-0.95,----,----,----,----,----,----,3.0734,0.00079,----,----,----,,,,,,----,----,----,,,----,----,----,,,,,----,----,"{'Na': 0.22543352601156072, 'Cl': 0.00578034682080925, 'Ti': 0.10982658959537574, 'F': 0.6589595375722543}"
NaCl-Na2TiF6,4153,----,0.1-0.9,----,----,----,----,----,----,3.143,0.000888,----,----,----,,,,,,----,----,----,,,----,----,----,,,,,----,----,"{'Na': 0.2289156626506024, 'Cl': 0.012048192771084336, 'Ti': 0.10843373493975902, 'F': 0.6506024096385542}"
NaCl-Na2TiF6,4154,----,0.15-0.85,----,----,----,----,----,----,3.135,0.000924,----,----,----,,,,,,----,----,----,,,----,----,----,,,,,----,----,"{'Na': 0.23270440251572327, 'Cl': 0.018867924528301886, 'Ti': 0.1069182389937107, 'F': 0.6415094339622641}"
NaCl-Na2TiF6,4155,----,0.2-0.8,----,----,----,----,----,----,3.0928,0.0009341,----,----,----,,,,,,----,----,----,,,----,----,----,,,,,----,----,"{'Na': 0.23684210526315788, 'Cl': 0.02631578947368421, 'Ti': 0.10526315789473684, 'F': 0.6315789473684211}"
NaCl-Na2TiF6,4156,----,0.25-0.75,----,----,----,----,----,----,2.9338,0.0008241,----,----,----,,,,,,----,----,----,,,----,----,----,,,,,----,----,"{'Na': 0.2413793103448276, 'Cl': 0.034482758620689655, 'Ti': 0.10344827586206896, 'F': 0.6206896551724138}"
NaCl-Na2TiF6,4157,----,0.3-0.7,----,----,----,----,----,----,2.8866,0.000826,----,----,----,,,,,,----,----,----,,,----,----,----,,,,,----,----,"{'Na': 0.2463768115942029, 'Cl': 0.043478260869565216, 'Ti': 0.10144927536231885, 'F': 0.608695652173913}"
NaCl-Na2TiF6,4158,----,0.35-0.65,----,----,----,----,----,----,2.8165,0.0008081,----,----,----,,,,,,----,----,----,,,----,----,----,,,,,----,----,"{'Na': 0.25190839694656486, 'Cl': 0.053435114503816786, 'Ti': 0.09923664122137404, 'F': 0.5954198473282443}"
NaCl-Na2TiF6,4159,----,0.4-0.6,----,----,----,----,----,----,2.808,0.000838,----,----,----,,,,,,----,----,----,,,----,----,----,,,,,----,----,"{'Na': 0.2580645161290323, 'Cl': 0.06451612903225808, 'Ti': 0.09677419354838711, 'F': 0.5806451612903226}"
NaCl-Na2TiF6,4160,----,0.5-0.5,----,----,----,----,----,----,2.6838,0.000796,----,----,----,,,,,,----,----,----,,,----,----,----,,,,,----,----,"{'Na': 0.2727272727272727, 'Cl': 0.09090909090909091, 'Ti': 0.09090909090909091, 'F': 0.5454545454545454}"
NaCl-Na2TiF6,4161,----,0.6-0.4,----,----,----,----,----,----,2.906,0.0011,----,----,----,,,,,,----,----,----,,,----,----,----,,,,,----,----,"{'Na': 0.29166666666666663, 'Cl': 0.12499999999999997, 'Ti': 0.08333333333333333, 'F': 0.5}"
NaCl-Na2TiF6,4162,----,0.7-0.3,----,----,----,----,----,----,2.3184,0.00057,----,----,----,,,,,,----,----,----,,,----,----,----,,,,,----,----,"{'Na': 0.3170731707317073, 'Cl': 0.17073170731707318, 'Ti': 0.07317073170731708, 'F': 0.43902439024390244}"
NaCl-Na3AlF6,4163,----,0.285-0.715,----,----,----,----,----,----,,,----,----,----,0.0264946,47572.88,,,,----,----,----,,,----,----,----,,,,,----,----,"{'Na': 0.31476683937823835, 'Cl': 0.036917098445595854, 'Al': 0.09261658031088082, 'F': 0.555699481865285}"
NaCl-Na3AlF6,4164,----,0.473-0.527,----,----,----,----,----,----,,,----,----,----,0.0769671,35004.35,,,,----,----,----,,,----,----,----,,,,,----,----,"{'Na': 0.3304375804375804, 'Cl': 0.0760939510939511, 'Al': 0.0847812097812098, 'F': 0.5086872586872587}"
NaCl-Na3AlF6,4165,----,0.606-0.394,----,----,----,----,----,----,,,----,----,----,0.0894914,31167.97,,,,----,----,----,,,----,----,----,,,,,----,----,"{'Na': 0.3470496894409938, 'Cl': 0.11762422360248449, 'Al': 0.07647515527950312, 'F': 0.4588509316770187}"
NaCl-Na3AlF6,4166,----,0.705-0.295,----,----,----,----,----,----,,,----,----,----,0.0636424,32693.07,,,,----,----,----,,,----,----,----,,,,,----,----,"{'Na': 0.36467889908256884, 'Cl': 0.16169724770642202, 'Al': 0.06766055045871561, 'F': 0.40596330275229364}"
NaCl-Na3AlF6,4167,----,0.782-0.218,----,----,----,----,----,----,,,----,----,----,0.0961257,26872.61,,,,----,----,----,,,----,----,----,,,,,----,----,"{'Na': 0.3835470085470085, 'Cl': 0.20886752136752137, 'Al': 0.05822649572649572, 'F': 0.34935897435897434}"
NaCl-Na3AlF6,4168,----,0.843-0.157,----,----,----,----,----,----,,,----,----,----,0.0307744,37412.28,,,,----,----,----,,,----,----,----,,,,,----,----,"{'Na': 0.4035626535626536, 'Cl': 0.25890663390663393, 'Al': 0.04821867321867322, 'F': 0.2893120393120393}"
NaCl-Na3AlF6,4169,----,0.893-0.107,----,----,----,----,----,----,,,----,----,----,0.00354645,57572.8,,,,----,----,----,,,----,----,----,,,,,----,----,"{'Na': 0.42507002801120447, 'Cl': 0.3126750700280112, 'Al': 0.03746498599439776, 'F': 0.22478991596638656}"
NaCl-Na3AlF6,4170,----,0.935-0.065,----,----,----,----,----,----,,,----,----,----,0.00294991,59556.05,,,,----,----,----,,,----,----,----,,,,,----,----,"{'Na': 0.44841269841269843, 'Cl': 0.37103174603174605, 'Al': 0.025793650793650796, 'F': 0.15476190476190477}"
NaCl-Na3AlF6,4171,----,0.97-0.03,----,----,----,----,----,----,,,----,----,----,0.00827424,47698.4,,,,----,----,----,,,----,----,----,,,,,----,----,"{'Na': 0.4732142857142857, 'Cl': 0.43303571428571425, 'Al': 0.01339285714285714, 'F': 0.08035714285714285}"
NaCl-Na4P2O7,4172,----,0.0-1.0,----,----,----,----,----,----,2.5876,0.0003201,----,----,----,,,,,,----,----,----,,,----,----,----,,,,,----,----,"{'Na': 0.3076923076923077, 'Cl': 0.0, 'P': 0.15384615384615385, 'O': 0.5384615384615384}"
NaCl-Na4P2O7,4173,----,0.197-0.803,----,----,----,----,----,----,2.6498,0.0003941,----,----,----,,,,,,----,----,----,,,----,----,----,,,,,----,----,"{'Na': 0.31468660574171514, 'Cl': 0.01818517492845934, 'P': 0.1482507154066279, 'O': 0.5188775039231976}"
NaCl-Na4P2O7,4174,----,0.353-0.647,----,----,----,----,----,----,2.5775,0.000372,----,----,----,,,,,,----,----,----,,,----,----,----,,,,,----,----,"{'Na': 0.3225841833936602, 'Cl': 0.03871887682351651, 'P': 0.14193265328507187, 'O': 0.4967642864977515}"
NaCl-Na4P2O7,4175,----,0.502-0.498,----,----,----,----,----,----,2.5031,0.000368,----,----,----,,,,,,----,----,----,,,----,----,----,,,,,----,----,"{'Na': 0.33351163412677187, 'Cl': 0.06713024872960685, 'P': 0.13319069269858252, 'O': 0.4661674244450388}"
NaCl-Na4P2O7,4176,----,0.684-0.316,----,----,----,----,----,----,2.4443,0.0004143,----,----,----,,,,,,----,----,----,,,----,----,----,,,,,----,----,"{'Na': 0.3557341124908692, 'Cl': 0.12490869247626005, 'P': 0.1154127100073046, 'O': 0.4039444850255661}"
NaCl-Na4P2O7,4177,----,0.8-0.2,----,----,----,----,----,----,2.3712,0.0004436,----,----,----,,,,,,----,----,----,,,----,----,----,,,,,----,----,"{'Na': 0.38095238095238093, 'Cl': 0.19047619047619047, 'P': 0.09523809523809523, 'O': 0.33333333333333337}"
NaCl-Na4P2O7,4178,----,1.0-0.0,----,----,----,----,----,----,2.132,0.0005429,----,----,----,,,,,,----,----,----,,,----,----,----,,,,,----,----,"{'Na': 0.5, 'Cl': 0.5, 'P': 0.0, 'O': 0.0}"
NaCl-NaF,4179,----,0.0-1.0,----,----,----,----,----,----,1.932,,----,----,----,,,,,,----,----,----,,,----,----,----,,,,,----,----,"{'Na': 0.5, 'Cl': 0.0, 'F': 0.5}"
NaCl-NaF,4180,----,0.25-0.75,----,----,----,----,----,----,1.814,,----,----,----,,,,,,----,----,----,,,----,----,----,,,,,----,----,"{'Na': 0.5, 'Cl': 0.125, 'F': 0.375}"
NaCl-NaF,4181,----,0.3-0.7,----,----,----,----,----,----,1.716,,----,----,----,,,,,,----,----,----,,,----,----,----,,,,,----,----,"{'Na': 0.5, 'Cl': 0.15, 'F': 0.35}"
NaCl-NaF,4182,----,0.5-0.5,----,----,----,----,----,----,1.872,0.000178,----,----,----,,,,,,----,----,----,,,----,----,----,,,,,----,----,"{'Na': 0.5, 'Cl': 0.25, 'F': 0.25}"
NaCl-NaF,4183,----,0.75-0.25,----,----,----,----,----,----,2.346,0.000664,----,----,----,,,,,,----,----,----,,,----,----,----,,,,,----,----,"{'Na': 0.5, 'Cl': 0.375, 'F': 0.125}"
NaCl-NaF,4184,----,1.0-0.0,----,----,----,----,----,----,1.486,,----,----,----,,,,,,----,----,----,,,----,----,----,,,,,----,----,"{'Na': 0.5, 'Cl': 0.5, 'F': 0.0}"
NaCl-NaI,4185,----,0.0-1.0,----,----,----,----,----,----,3.6144,0.0009392,----,----,----,,,,,,----,----,----,,,----,----,----,,,,,----,----,"{'Na': 0.5, 'Cl': 0.0, 'I': 0.5}"
NaCl-NaI,4186,----,0.2-0.8,----,----,----,----,----,----,3.3898,0.0008696,----,----,----,,,,,,----,----,----,,,----,----,----,,,,,----,----,"{'Na': 0.5, 'Cl': 0.1, 'I': 0.4}"
NaCl-NaI,4187,----,0.4-0.6,----,----,----,----,----,----,3.124,0.0007832,----,----,----,,,,,,----,----,----,,,----,----,----,,,,,----,----,"{'Na': 0.5, 'Cl': 0.2, 'I': 0.3}"
NaCl-NaI,4188,----,0.6-0.4,----,----,----,----,----,----,2.8372,0.000702,----,----,----,,,,,,----,----,----,,,----,----,----,,,,,----,----,"{'Na': 0.5, 'Cl': 0.3, 'I': 0.2}"
NaCl-NaI,4189,----,0.8-0.2,----,----,----,----,----,----,2.5162,0.0006263,----,----,----,,,,,,----,----,----,,,----,----,----,,,,,----,----,"{'Na': 0.5, 'Cl': 0.4, 'I': 0.1}"
NaCl-NaI,4190,----,1.0-0.0,----,----,----,----,----,----,2.139,0.0005444,----,----,----,,,,,,----,----,----,,,----,----,----,,,,,----,----,"{'Na': 0.5, 'Cl': 0.5, 'I': 0.0}"
NaCl-NaNO3,4191,----,0.0-1.0,----,----,----,----,----,----,2.3389,0.000736,----,----,----,0.091634,16958.04,,,,----,----,----,,,----,----,----,,,,,----,----,"{'Na': 0.2, 'Cl': 0.0, 'N': 0.2, 'O': 0.6}"
NaCl-NaNO3,4192,----,0.0097-0.9903,----,----,----,----,----,----,2.3156,0.0007017,----,----,----,,,,,,----,----,----,,,----,----,----,,,,,----,----,"{'Na': 0.20117081413828483, 'Cl': 0.001951356897141363, 'N': 0.19921945724114348, 'O': 0.5976583717234304}"
NaCl-NaNO3,4193,----,0.02-0.98,----,----,----,----,----,----,2.3331,0.0007292,----,----,----,0.1276,15575.62,,,,----,----,----,,,----,----,----,,,,,----,----,"{'Na': 0.20242914979757087, 'Cl': 0.004048582995951418, 'N': 0.19838056680161945, 'O': 0.5951417004048584}"
NaCl-NaNO3,4194,----,0.0309-0.9691,----,----,----,----,----,----,2.324,0.0007154,----,----,----,,,,,,----,----,----,,,----,----,----,,,,,----,----,"{'Na': 0.20377804495343674, 'Cl': 0.0062967415890611955, 'N': 0.19748130336437555, 'O': 0.5924439100931266}"
NaCl-NaNO3,4195,----,0.04-0.96,----,----,----,----,----,----,2.3405,0.0007418,----,----,----,0.181163,13985.67,,,,----,----,----,,,----,----,----,,,,,----,----,"{'Na': 0.20491803278688525, 'Cl': 0.00819672131147541, 'N': 0.19672131147540983, 'O': 0.5901639344262295}"
NaCl-NaNO3,4196,----,0.05-0.95,----,----,----,----,----,----,2.333,0.0007303,----,----,----,,,,,,----,----,----,,,----,----,----,,,,,----,----,"{'Na': 0.2061855670103093, 'Cl': 0.010309278350515465, 'N': 0.1958762886597938, 'O': 0.5876288659793815}"
NaCl-NaNO3,4197,----,0.06-0.94,----,----,----,----,----,----,2.3313,0.0007257,----,----,----,0.140717,15615.79,,,,----,----,----,,,----,----,----,,,,,----,----,"{'Na': 0.2074688796680498, 'Cl': 0.012448132780082988, 'N': 0.1950207468879668, 'O': 0.5850622406639004}"
NaCl-NaNO3,4198,----,0.0698-0.9302,----,----,----,----,----,----,2.3368,0.0007384,----,----,----,,,,,,----,----,----,,,----,----,----,,,,,----,----,"{'Na': 0.20874211998497055, 'Cl': 0.014570199974950945, 'N': 0.19417192001001962, 'O': 0.5825157600300588}"
