Repository: tanoret/MoltenSaltPropnet

# MoltenSaltPropnet
Physics-informed deep-learning toolkit for predicting **thermophysical properties of molten-salt mixtures** from chemical composition and temperature.

---

## Data Pipeline

1. **Source** – Raw NIST SALTDBLEAN CSVs (`density-csv.csv`, `viscosity-csv.csv`, …).  
2. **Pre-processing** – `data_processor.ipynb` cleans columns, harmonizes units, expands polynomial coefficients, and outputs `saltdblean_processed.csv`.  
3. **Loading** – `SALTDBLEANProcessor.from_csv(...)` handles:  
   * NaN imputation / type coercion  
   * Composition normalization  
   * Train/validation/test splits with reproducible seeds  
4.

File: data/saltdblean_janz_processed.csv (part 25 of 28)
MgF2,15,62.3018,Pure Salt,1534.2,2,Kojima 1968 [83],2512,----,Ruff 1928 [123],3.24,0.000524,1650-2100,3,Kirshenbaum 1960 [80],0.187,32100.0,,,,1514.7-1853.2,3,Takeda 2015 [135],0.867,-0.000141,1536-2400,20,Gheribi 2014 [58],,,,,----,----,"{'Mg': 0.3333333333333333, 'F': 0.6666666666666666}"
NaCl,16,58.4428,Pure Salt,1073.8,1,Dawson 1963 [44],1715,----,Ruff 1921 [124],2.14,0.000543,1076.2-1303.2,1,Van Artsdalen 1955 [144],0.0893,22000.0,,,,1083.2-1203.2,1,Torklep 1979 [142],0.712,-0.00018,1170-1441,8,Nagasaka 1992 [102],77.7638,-0.0075312,,,10,Barin 1977 [8],"{'Na': 0.5, 'Cl': 0.5}"
NaF,17,41.9882,Pure Salt,1268,2,Cantor 1961 [30],1978,----,Ruff 1922 [125],2.76,0.000636,1273-1373,1,Paucirova 1970 [111],0.12,26500.0,,,,1273-1373,1,Brockner 1979 [27],1.26,-0.00028,1268.15-1800,20,Gheribi 2014 [58],72.989,,,,5,Obrien 1957 [106],"{'Na': 0.5, 'F': 0.5}"
NdCl3,18,250.599,Pure Salt,1031,2,Druding 1961 [49],1897,10,Glushko 1972 [61],4.26,0.00093,1082-1272,3,Cho 1972 [38],0.0851,36900.0,,,,1030-1237,3,Hayashi 1997 [63],,,----,----,----,,,,,----,----,"{'Nd': 0.25, 'Cl': 0.75}"
NaCl-NaNO3,4199,----,0.08-0.92,----,----,----,----,----,----,2.3333,0.0007348,----,----,----,,,,,,----,----,----,,,----,----,----,,,,,----,----,"{'Na': 0.21008403361344535, 'Cl': 0.01680672268907563, 'N': 0.19327731092436973, 'O': 0.5798319327731092}"
NaCl-NaNO3,4200,----,0.099-0.901,----,----,----,----,----,----,2.3277,0.0007258,----,----,----,,,,,,----,----,----,,,----,----,----,,,,,----,----,"{'Na': 0.21263023601956196, 'Cl': 0.021050393365936636, 'N': 0.19157984265362535, 'O': 0.574739527960876}"
NaCl-NaNO3,4201,----,0.1-0.9,----,----,----,----,----,----,,,----,----,----,0.100302,17227.07,,,,----,----,----,,,----,----,----,,,,,----,----,"{'Na': 0.2127659574468085, 'Cl': 0.02127659574468085, 'N': 0.19148936170212766, 'O': 0.574468085106383}"
NaCl-NaNO3,4202,----,0.1192-0.8808,----,----,----,----,----,----,2.3352,0.0007361,----,----,----,,,,,,----,----,----,,,----,----,----,,,,,----,----,"{'Na': 0.21540582457349644, 'Cl': 0.025676374289160777, 'N': 0.1897294502843357, 'O': 0.5691883508530071}"
NaCl-NaNO3,4203,----,0.12-0.88,----,----,----,----,----,----,,,----,----,----,0.00738367,32234.91,,,,----,----,----,,,----,----,----,,,,,----,----,"{'Na': 0.21551724137931033, 'Cl': 0.025862068965517238, 'N': 0.1896551724137931, 'O': 0.5689655172413792}"
NaCl-NaNO3,4204,----,0.139-0.861,----,----,----,----,----,----,2.3207,0.00072,----,----,----,,,,,,----,----,----,,,----,----,----,,,,,----,----,"{'Na': 0.21819768710451667, 'Cl': 0.030329478507527822, 'N': 0.18786820859698886, 'O': 0.5636046257909666}"
NaCl-NaNO3,4205,----,0.14-0.86,----,----,----,----,----,----,,,----,----,----,0.676061,6893.26,,,,----,----,----,,,----,----,----,,,,,----,----,"{'Na': 0.2183406113537118, 'Cl': 0.030567685589519653, 'N': 0.18777292576419213, 'O': 0.5633187772925764}"
NaCl-NaOH,4206,----,0.0-1.0,----,----,----,----,----,----,1.737,,----,----,----,,,,,,----,----,----,,,----,----,----,,,,,----,----,"{'Na': 0.3333333333333333, 'Cl': 0.0, 'O': 0.3333333333333333, 'H': 0.3333333333333333}"
NaCl-NaOH,4207,----,0.05-0.95,----,----,----,----,----,----,1.737,,----,----,----,,,,,,----,----,----,,,----,----,----,,,,,----,----,"{'Na': 0.33898305084745767, 'Cl': 0.016949152542372885, 'O': 0.3220338983050848, 'H': 0.3220338983050848}"
NaCl-NaOH,4208,----,0.1-0.9,----,----,----,----,----,----,1.737,,----,----,----,,,,,,----,----,----,,,----,----,----,,,,,----,----,"{'Na': 0.3448275862068966, 'Cl': 0.034482758620689655, 'O': 0.3103448275862069, 'H': 0.3103448275862069}"
NaCl-NaOH,4209,----,0.15-0.85,----,----,----,----,----,----,1.737,,----,----,----,,,,,,----,----,----,,,----,----,----,,,,,----,----,"{'Na': 0.3508771929824561, 'Cl': 0.05263157894736842, 'O': 0.2982456140350877, 'H': 0.2982456140350877}"
NaCl-NaOH,4210,----,0.2-0.8,----,----,----,----,----,----,1.737,,----,----,----,,,,,,----,----,----,,,----,----,----,,,,,----,----,"{'Na': 0.3571428571428571, 'Cl': 0.07142857142857142, 'O': 0.2857142857142857, 'H': 0.2857142857142857}"
NaCl-NaPO3,4211,----,0.2-0.8,----,----,----,----,----,----,,,----,----,----,,,,,,----,----,----,,,----,----,----,,,,,----,----,"{'Na': 0.22727272727272727, 'Cl': 0.045454545454545456, 'P': 0.18181818181818182, 'O': 0.5454545454545455}"
NaCl-NdCl3,4212,----,0.15-0.85,----,----,----,----,----,----,4.12,0.000843,----,----,----,,,,,,----,----,----,,,----,----,----,,,,,----,----,"{'Na': 0.04054054054054054, 'Cl': 0.7297297297297297, 'Nd': 0.22972972972972974}"
NaCl-NdCl3,4213,----,0.315-0.685,----,----,----,----,----,----,3.93,0.000857,----,----,----,,,,,,----,----,----,,,----,----,----,,,,,----,----,"{'Na': 0.09347181008902077, 'Cl': 0.7032640949554896, 'Nd': 0.2032640949554896}"
NaCl-NdCl3,4214,----,0.447-0.553,----,----,----,----,----,----,3.703,0.000783,----,----,----,,,,,,----,----,----,,,----,----,----,,,,,----,----,"{'Na': 0.143915003219575, 'Cl': 0.6780424983902126, 'Nd': 0.1780424983902125}"
NaCl-NdCl3,4215,----,0.607-0.393,----,----,----,----,----,----,3.351,0.00072,----,----,----,,,,,,----,----,----,,,----,----,----,,,,,----,----,"{'Na': 0.2178750897343862, 'Cl': 0.6410624551328069, 'Nd': 0.1410624551328069}"
NaCl-NdCl3,4216,----,0.738-0.262,----,----,----,----,----,----,3.032,0.000692,----,----,----,,,,,,----,----,----,,,----,----,----,,,,,----,----,"{'Na': 0.29239302694136293, 'Cl': 0.6038034865293186, 'Nd': 0.10380348652931855}"
NaCl-NdCl3,4217,----,0.875-0.125,----,----,----,----,----,----,2.522,0.000537,----,----,----,,,,,,----,----,----,,,----,----,----,,,,,----,----,"{'Na': 0.3888888888888889, 'Cl': 0.5555555555555556, 'Nd': 0.05555555555555555}"
NaCl-NdCl3,4218,----,1.0-0.0,----,----,----,----,----,----,2.181,0.000573,----,----,----,,,,,,----,----,----,,,----,----,----,,,,,----,----,"{'Na': 0.5, 'Cl': 0.5, 'Nd': 0.0}"
NaCl-PbCl2,4219,----,0.0-1.0,----,----,----,----,----,----,6.089,0.001477,----,----,----,,,,,,----,----,----,,,----,----,----,,,,,----,----,"{'Na': 0.0, 'Cl': 0.6666666666666666, 'Pb': 0.3333333333333333}"
NaCl-PbCl2,4220,----,0.25-0.75,----,----,----,----,----,----,5.435,0.001352,----,----,----,,,,,,----,----,----,,,----,----,----,,,,,----,----,"{'Na': 0.09090909090909091, 'Cl': 0.6363636363636364, 'Pb': 0.2727272727272727}"
NaCl-PbCl2,4221,----,0.5-0.5,----,----,----,----,----,----,4.568,0.001124,----,----,----,,,,,,----,----,----,,,----,----,----,,,,,----,----,"{'Na': 0.2, 'Cl': 0.6, 'Pb': 0.2}"
NaCl-PbCl2,4222,----,0.752-0.248,----,----,----,----,----,----,3.517,0.000864,----,----,----,,,,,,----,----,----,,,----,----,----,,,,,----,----,"{'Na': 0.33451957295373663, 'Cl': 0.5551601423487544, 'Pb': 0.11032028469750889}"
NaCl-PrCl3,4223,----,0.248-0.752,----,----,----,----,----,----,3.842,0.000711,----,----,----,,,,,,----,----,----,,,----,----,----,,,,,----,----,"{'Na': 0.07077625570776255, 'Cl': 0.7146118721461188, 'Pr': 0.21461187214611868}"
NaCl-PrCl3,4224,----,0.381-0.619,----,----,----,----,----,----,3.622,0.000708,----,----,----,,,,,,----,----,----,,,----,----,----,,,,,----,----,"{'Na': 0.11766522544780729, 'Cl': 0.6911673872760964, 'Pr': 0.19116738727609636}"
NaCl-PrCl3,4225,----,0.606-0.394,----,----,----,----,----,----,3.229,0.000671,----,----,----,,,,,,----,----,----,,,----,----,----,,,,,----,----,"{'Na': 0.21736011477761838, 'Cl': 0.6413199426111907, 'Pr': 0.14131994261119082}"
NaCl-PrCl3,4226,----,0.742-0.258,----,----,----,----,----,----,2.939,0.00061,----,----,----,,,,,,----,----,----,,,----,----,----,,,,,----,----,"{'Na': 0.294912559618442, 'Cl': 0.6025437201907791, 'Pr': 0.10254372019077902}"
NaCl-PrCl3,4227,----,0.884-0.116,----,----,----,----,----,----,2.685,0.000666,----,----,----,,,,,,----,----,----,,,----,----,----,,,,,----,----,"{'Na': 0.39605734767025086, 'Cl': 0.5519713261648745, 'Pr': 0.05197132616487455}"
NaCl-PrCl3,4228,----,1.0-0.0,----,----,----,----,----,----,2.181,0.000573,----,----,----,,,,,,----,----,----,,,----,----,----,,,,,----,----,"{'Na': 0.5, 'Cl': 0.5, 'Pr': 0.0}"
NaCl-RbCl,4229,----,0.0-1.0,----,----,----,----,----,----,3.0863,0.0008514,----,----,----,,,,,,----,----,----,,,----,----,----,,,,,----,----,"{'Na': 0.0, 'Cl': 0.5, 'Rb': 0.5}"
NaCl-RbCl,4230,----,0.25-0.75,----,----,----,----,----,----,2.9095,0.0008016,----,----,----,,,,,,----,----,----,,,----,----,----,,,,,----,----,"{'Na': 0.125, 'Cl': 0.5, 'Rb': 0.375}"
NaCl-RbCl,4231,----,0.5-0.5,----,----,----,----,----,----,2.6952,0.0007303,----,----,----,,,,,,----,----,----,,,----,----,----,,,,,----,----,"{'Na': 0.25, 'Cl': 0.5, 'Rb': 0.25}"
NaCl-RbCl,4232,----,0.75-0.25,----,----,----,----,----,----,2.6034,0.0007988,----,----,----,,,,,,----,----,----,,,----,----,----,,,,,----,----,"{'Na': 0.375, 'Cl': 0.5, 'Rb': 0.125}"
NaCl-RbCl,4233,----,1.0-0.0,----,----,----,----,----,----,2.139,0.0005444,----,----,----,,,,,,----,----,----,,,----,----,----,,,,,----,----,"{'Na': 0.5, 'Cl': 0.5, 'Rb': 0.0}"
NaCl-SrCl2,4234,----,0.0-1.0,----,----,----,----,----,----,3.2257,0.00045,----,----,----,,,,,,----,----,----,,,----,----,----,,,,,----,----,"{'Na': 0.0, 'Cl': 0.6666666666666666, 'Sr': 0.3333333333333333}"
NaCl-SrCl2,4235,----,0.1-0.9,----,----,----,----,----,----,3.1521,0.00046,----,----,----,,,,,,----,----,----,,,----,----,----,,,,,----,----,"{'Na': 0.034482758620689655, 'Cl': 0.6551724137931034, 'Sr': 0.31034482758620685}"
NaCl-SrCl2,4236,----,0.2-0.8,----,----,----,----,----,----,3.0746,0.00047,----,----,----,,,,,,----,----,----,,,----,----,----,,,,,----,----,"{'Na': 0.07142857142857142, 'Cl': 0.6428571428571428, 'Sr': 0.2857142857142857}"
NaCl-SrCl2,4237,----,0.3-0.7,----,----,----,----,----,----,2.9872,0.00048,----,----,----,,,,,,----,----,----,,,----,----,----,,,,,----,----,"{'Na': 0.11111111111111112, 'Cl': 0.6296296296296297, 'Sr': 0.25925925925925924}"
NaCl-SrCl2,4238,----,0.4-0.6,----,----,----,----,----,----,2.8801,0.00048,----,----,----,,,,,,----,----,----,,,----,----,----,,,,,----,----,"{'Na': 0.15384615384615385, 'Cl': 0.6153846153846154, 'Sr': 0.23076923076923075}"
NaCl-SrCl2,4239,----,0.5-0.5,----,----,----,----,----,----,2.7796,0.00049,----,----,----,,,,,,----,----,----,,,----,----,----,,,,,----,----,"{'Na': 0.2, 'Cl': 0.6, 'Sr': 0.2}"
NaCl-SrCl2,4240,----,0.6-0.4,----,----,----,----,----,----,2.6721,0.0005,----,----,----,,,,,,----,----,----,,,----,----,----,,,,,----,----,"{'Na': 0.25, 'Cl': 0.5833333333333334, 'Sr': 0.16666666666666669}"
NaCl-SrCl2,4241,----,0.7-0.3,----,----,----,----,----,----,2.5429,0.0005,----,----,----,,,,,,----,----,----,,,----,----,----,,,,,----,----,"{'Na': 0.30434782608695654, 'Cl': 0.5652173913043478, 'Sr': 0.13043478260869565}"
NaCl-SrCl2,4242,----,0.8-0.2,----,----,----,----,----,----,2.4136,0.00051,----,----,----,,,,,,----,----,----,,,----,----,----,,,,,----,----,"{'Na': 0.36363636363636365, 'Cl': 0.5454545454545455, 'Sr': 0.09090909090909091}"
NaCl-SrCl2,4243,----,0.9-0.1,----,----,----,----,----,----,2.271,0.00052,----,----,----,,,,,,----,----,----,,,----,----,----,,,,,----,----,"{'Na': 0.42857142857142855, 'Cl': 0.5238095238095238, 'Sr': 0.047619047619047616}"
NaCl-SrCl2,4244,----,1.0-0.0,----,----,----,----,----,----,2.1061,0.00052,----,----,----,,,,,,----,----,----,,,----,----,----,,,,,----,----,"{'Na': 0.5, 'Cl': 0.5, 'Sr': 0.0}"
NaCl-ThCl4,4245,----,0.0-1.0,----,----,----,----,----,----,4.823,0.0014,----,----,----,,,,,,----,----,----,,,----,----,----,,,,,----,----,"{'Na': 0.0, 'Cl': 0.8, 'Th': 0.2}"
NaCl-ThCl4,4246,----,0.22-0.78,----,----,----,----,----,----,4.288,0.00107,----,----,----,,,,,,----,----,----,,,----,----,----,,,,,----,----,"{'Na': 0.050691244239631325, 'Cl': 0.7695852534562211, 'Th': 0.17972350230414744}"
NaCl-ThCl4,4247,----,0.4-0.6,----,----,----,----,----,----,4.129,0.00104,----,----,----,,,,,,----,----,----,,,----,----,----,,,,,----,----,"{'Na': 0.10526315789473685, 'Cl': 0.7368421052631579, 'Th': 0.15789473684210525}"
NaCl-ThCl4,4248,----,0.47-0.53,----,----,----,----,----,----,4.024,0.00101,----,----,----,,,,,,----,----,----,,,----,----,----,,,,,----,----,"{'Na': 0.1309192200557103, 'Cl': 0.7214484679665738, 'Th': 0.1476323119777159}"
NaCl-ThCl4,4249,----,0.55-0.45,----,----,----,----,----,----,3.905,0.00101,----,----,----,,,,,,----,----,----,,,----,----,----,,,,,----,----,"{'Na': 0.16417910447761194, 'Cl': 0.7014925373134329, 'Th': 0.13432835820895522}"
NaCl-ThCl4,4250,----,0.6-0.4,----,----,----,----,----,----,3.828,0.00099,----,----,----,,,,,,----,----,----,,,----,----,----,,,,,----,----,"{'Na': 0.18749999999999997, 'Cl': 0.6875, 'Th': 0.125}"
NaCl-ThCl4,4251,----,0.64-0.36,----,----,----,----,----,----,3.772,0.00098,----,----,----,,,,,,----,----,----,,,----,----,----,,,,,----,----,"{'Na': 0.20779220779220778, 'Cl': 0.6753246753246753, 'Th': 0.11688311688311688}"
NaCl-ThCl4,4252,----,0.67-0.33,----,----,----,----,----,----,3.692,0.00098,----,----,----,,,,,,----,----,----,,,----,----,----,,,,,----,----,"{'Na': 0.22408026755852842, 'Cl': 0.6655518394648829, 'Th': 0.11036789297658862}"
NaCl-ThCl4,4253,----,0.7-0.3,----,----,----,----,----,----,3.643,0.00097,----,----,----,,,,,,----,----,----,,,----,----,----,,,,,----,----,"{'Na': 0.24137931034482757, 'Cl': 0.6551724137931034, 'Th': 0.10344827586206896}"
NaCl-ThCl4,4254,----,0.73-0.27,----,----,----,----,----,----,3.589,0.00097,----,----,----,,,,,,----,----,----,,,----,----,----,,,,,----,----,"{'Na': 0.2597864768683274, 'Cl': 0.6441281138790036, 'Th': 0.09608540925266905}"
NaCl-ThCl4,4255,----,0.76-0.24,----,----,----,----,----,----,3.472,0.00092,----,----,----,,,,,,----,----,----,,,----,----,----,,,,,----,----,"{'Na': 0.27941176470588236, 'Cl': 0.6323529411764707, 'Th': 0.08823529411764706}"
NaCl-ThCl4,4256,----,0.8-0.2,----,----,----,----,----,----,3.228,0.00086,----,----,----,,,,,,----,----,----,,,----,----,----,,,,,----,----,"{'Na': 0.3076923076923077, 'Cl': 0.6153846153846154, 'Th': 0.07692307692307693}"
NaCl-ThCl4,4257,----,0.84-0.16,----,----,----,----,----,----,3.164,0.00085,----,----,----,,,,,,----,----,----,,,----,----,----,,,,,----,----,"{'Na': 0.3387096774193548, 'Cl': 0.5967741935483871, 'Th': 0.06451612903225806}"
NaCl-ThCl4,4258,----,0.89-0.11,----,----,----,----,----,----,2.824,0.00075,----,----,----,,,,,,----,----,----,,,----,----,----,,,,,----,----,"{'Na': 0.38197424892703863, 'Cl': 0.5708154506437768, 'Th': 0.047210300429184546}"
NaCl-ThCl4,4259,----,1.0-0.0,----,----,----,----,----,----,2.086,0.0005,----,----,----,,,,,,----,----,----,,,----,----,----,,,,,----,----,"{'Na': 0.5, 'Cl': 0.5, 'Th': 0.0}"
NaCl-UCl3,4260,----,0.462-0.538,----,----,----,----,----,----,6.639,0.0030582,----,----,----,,,,,,----,----,----,,,----,----,----,,,,,----,----,"{'Na': 0.15019505851755527, 'Cl': 0.6749024707412223, 'U': 0.17490247074122237}"
NaCl-UCl3,4261,----,0.753-0.247,----,----,----,----,----,----,4.29,0.0015903,----,----,----,,,,,,----,----,----,,,----,----,----,,,,,----,----,"{'Na': 0.301924619085806, 'Cl': 0.5990376904570971, 'U': 0.09903769045709704}"
NaCl-UCl3,4262,----,0.913-0.087,----,----,----,----,----,----,2.7796,0.0006828,----,----,----,,,,,,----,----,----,,,----,----,----,,,,,----,----,"{'Na': 0.41996320147194116, 'Cl': 0.5400183992640294, 'U': 0.04001839926402944}"
NaCl-UCl3,4263,----,0.984-0.016,----,----,----,----,----,----,2.2075,0.0005655,----,----,----,,,,,,----,----,----,,,----,----,----,,,,,----,----,"{'Na': 0.484251968503937, 'Cl': 0.5078740157480315, 'U': 0.007874015748031496}"
NaCl-UCl4,4264,----,0.0-1.0,----,----,----,----,----,----,5.2508,0.0019455,----,----,----,,,,,,----,----,----,,,----,----,----,,,,,----,----,"{'Na': 0.0, 'Cl': 0.8, 'U': 0.2}"
NaCl-UCl4,4265,----,0.0341-0.9659,----,----,----,----,----,----,4.9313,0.0016147,----,----,----,,,,,,----,----,----,,,----,----,----,,,,,----,----,"{'Na': 0.0069624517630724626, 'Cl': 0.7958225289421565, 'U': 0.19721501929477103}"
NaCl-UCl4,4266,----,0.0704-0.9296,----,----,----,----,----,----,4.8592,0.001562,----,----,----,,,,,,----,----,----,,,----,----,----,,,,,----,----,"{'Na': 0.014700968927497497, 'Cl': 0.7911794186435016, 'U': 0.19411961242900103}"
NaCl-UCl4,4267,----,0.1187-0.8813,----,----,----,----,----,----,4.7175,0.0014402,----,----,----,,,,,,----,----,----,,,----,----,----,,,,,----,----,"{'Na': 0.02556041258425031, 'Cl': 0.7846637524494499, 'U': 0.1897758349662999}"
NaCl-UCl4,4268,----,0.1908-0.8092,----,----,----,----,----,----,4.6915,0.0014773,----,----,----,,,,,,----,----,----,,,----,----,----,,,,,----,----,"{'Na': 0.04309332369681091, 'Cl': 0.7741440057819134, 'U': 0.18276267052127565}"
NaCl-UCl4,4269,----,0.3885-0.6115,----,----,----,----,----,----,4.4491,0.0014268,----,----,----,,,,,,----,----,----,,,----,----,----,,,,,----,----,"{'Na': 0.1013169904811579, 'Cl': 0.7392098057113052, 'U': 0.15947320380753685}"
NaCl-UCl4,4270,----,0.4876-0.5124,----,----,----,----,----,----,4.1291,0.0012157,----,----,----,,,,,,----,----,----,,,----,----,----,,,,,----,----,"{'Na': 0.13784914621734706, 'Cl': 0.7172905122695917, 'U': 0.14486034151306118}"
NaCl-UCl4,4271,----,0.5572-0.4428,----,----,----,----,----,----,3.8614,0.0010237,----,----,----,,,,,,----,----,----,,,----,----,----,,,,,----,----,"{'Na': 0.16740776348996514, 'Cl': 0.699555341906021, 'U': 0.13303689460401394}"
NaCl-UCl4,4272,----,0.678-0.322,----,----,----,----,----,----,3.4098,0.0007707,----,----,----,,,,,,----,----,----,,,----,----,----,,,,,----,----,"{'Na': 0.22859069453809844, 'Cl': 0.6628455832771409, 'U': 0.10856372218476061}"
NaCl-YCl3,4273,----,0.15-0.85,----,----,----,----,----,----,3.001,0.0004515,----,----,----,,,,,,----,----,----,,,----,----,----,,,,,----,----,"{'Na': 0.04054054054054054, 'Cl': 0.7297297297297297, 'Y': 0.22972972972972974}"
NaCl-YCl3,4274,----,0.302-0.698,----,----,----,----,----,----,3.036,0.0006219,----,----,----,,,,,,----,----,----,,,----,----,----,,,,,----,----,"{'Na': 0.08892815076560659, 'Cl': 0.7055359246171967, 'Y': 0.2055359246171967}"
NaCl-YCl3,4275,----,0.409-0.591,----,----,----,----,----,----,2.913,0.0005398,----,----,----,,,,,,----,----,----,,,----,----,----,,,,,----,----,"{'Na': 0.1285355122564425, 'Cl': 0.6857322438717788, 'Y': 0.18573224387177875}"
NaCl-YCl3,4276,----,0.558-0.442,----,----,----,----,----,----,2.732,0.0005367,----,----,----,,,,,,----,----,----,,,----,----,----,,,,,----,----,"{'Na': 0.19348127600554785, 'Cl': 0.653259361997226, 'Y': 0.15325936199722606}"
NaCl-YCl3,4277,----,0.719-0.281,----,----,----,----,----,----,2.567,0.0005264,----,----,----,,,,,,----,----,----,,,----,----,----,,,,,----,----,"{'Na': 0.28064012490241996, 'Cl': 0.60967993754879, 'Y': 0.10967993754879}"
NaCl-YCl3,4278,----,0.851-0.149,----,----,----,----,----,----,2.44,0.0005501,----,----,----,,,,,,----,----,----,,,----,----,----,,,,,----,----,"{'Na': 0.3703220191470844, 'Cl': 0.5648389904264578, 'Y': 0.06483899042645778}"
NaCl-ZnCl2,4279,----,0.0-1.0,----,----,----,----,----,----,2.8375,0.00052926,----,----,----,,,,,,----,----,----,,,----,----,----,,,,,----,----,"{'Na': 0.0, 'Cl': 0.6666666666666666, 'Zn': 0.3333333333333333}"
NaCl-ZnCl2,4280,----,0.0261-0.9739,----,----,----,----,----,----,2.8426,0.0005555,----,----,----,,,,,,----,----,----,,,----,----,----,,,,,----,----,"{'Na': 0.008776354282255625, 'Cl': 0.6637412152392481, 'Zn': 0.32748243047849623}"
NaCl-ZnCl2,4281,----,0.046-0.954,----,----,----,----,----,----,2.8391,0.0005532,----,----,----,,,,,,----,----,----,,,----,----,----,,,,,----,----,"{'Na': 0.015572105619498986, 'Cl': 0.6614759647935003, 'Zn': 0.3229519295870007}"
NaCl-ZnCl2,4282,----,0.0621-0.9379,----,----,----,----,----,----,2.8427,0.00057501,----,----,----,,,,,,----,----,----,,,----,----,----,,,,,----,----,"{'Na': 0.02113754722761156, 'Cl': 0.6596208175907962, 'Zn': 0.31924163518159226}"
NaCl-ZnCl2,4283,----,0.097-0.903,----,----,----,----,----,----,2.8202,0.00055558,----,----,----,,,,,,----,----,----,,,----,----,----,,,,,----,----,"{'Na': 0.03341370995521874, 'Cl': 0.6555287633482604, 'Zn': 0.31105752669652087}"
NaCl-ZnCl2,4284,----,0.111-0.889,----,----,----,----,----,----,,,----,----,----,0.0004034,64872.33,,,,----,----,----,,,----,----,----,,,,,----,----,"{'Na': 0.038421599169262716, 'Cl': 0.653859466943579, 'Zn': 0.30771893388715815}"
NaCl-ZnCl2,4285,----,0.117-0.883,----,----,----,----,----,----,,,----,----,----,0.0003888,64719.19,,,,----,----,----,,,----,----,----,,,,,----,----,"{'Na': 0.04058272632674298, 'Cl': 0.653139091224419, 'Zn': 0.30627818244883803}"
NaCl-ZnCl2,4286,----,0.125-0.875,----,----,----,----,----,----,2.8179,0.00057254,----,----,----,,,,,,----,----,----,,,----,----,----,,,,,----,----,"{'Na': 0.043478260869565216, 'Cl': 0.6521739130434783, 'Zn': 0.30434782608695654}"
NaCl-ZnCl2,4287,----,0.192-0.808,----,----,----,----,----,----,2.8189,0.00061266,----,----,----,,,,,,----,----,----,,,----,----,----,,,,,----,----,"{'Na': 0.06837606837606837, 'Cl': 0.6438746438746439, 'Zn': 0.28774928774928776}"
NaCl-ZnCl2,4288,----,0.203-0.797,----,----,----,----,----,----,,,----,----,----,0.001326,52690.41,,,,----,----,----,,,----,----,----,,,,,----,----,"{'Na': 0.07257776188773686, 'Cl': 0.6424740793707544, 'Zn': 0.28494815874150875}"
NaCl-ZnCl2,4289,----,0.207-0.793,----,----,----,----,----,----,,,----,----,----,0.00389595,49300.06,,,,----,----,----,,,----,----,----,,,,,----,----,"{'Na': 0.07411385606874328, 'Cl': 0.6419620479770856, 'Zn': 0.2839240959541711}"
NaCl-ZnCl2,4290,----,0.244-0.756,----,----,----,----,----,----,2.8011,0.00062198,----,----,----,,,,,,----,----,----,,,----,----,----,,,,,----,----,"{'Na': 0.08853410740203192, 'Cl': 0.637155297532656, 'Zn': 0.274310595065312}"
NaCl-ZnCl2,4291,----,0.298-0.702,----,----,----,----,----,----,2.8091,0.00066262,----,----,----,,,,,,----,----,----,,,----,----,----,,,,,----,----,"{'Na': 0.11028867505551443, 'Cl': 0.6299037749814952, 'Zn': 0.2598075499629904}"
NaCl-ZnCl2,4292,----,0.304-0.696,----,----,----,----,----,----,,,----,----,----,0.0109995,39704.104999999996,,,,----,----,----,,,----,----,----,,,,,----,----,"{'Na': 0.11275964391691395, 'Cl': 0.6290801186943621, 'Zn': 0.25816023738872407}"
NaCl-ZnCl2,4293,----,0.31-0.69,----,----,----,----,----,----,,,----,----,----,0.008074,39683.39,,,,----,----,----,,,----,----,----,,,,,----,----,"{'Na': 0.11524163568773234, 'Cl': 0.6282527881040892, 'Zn': 0.25650557620817843}"
NaCl-ZnCl2,4294,----,0.381-0.619,----,----,----,----,----,----,,,----,----,----,0.01319,37283.62,,,,----,----,----,,,----,----,----,,,,,----,----,"{'Na': 0.145475372279496, 'Cl': 0.6181748759068347, 'Zn': 0.23634975181366935}"
NaCl-ZnCl2,4295,----,0.394-0.606,----,----,----,----,----,----,,,----,----,----,0.002732,42698.43,,,,----,----,----,,,----,----,----,,,,,----,----,"{'Na': 0.15118956254796626, 'Cl': 0.6162701458173445, 'Zn': 0.23254029163468917}"
NaCl-ZnCl2,4296,----,0.396-0.604,----,----,----,----,----,----,2.7582,0.00067248,----,----,----,,,,,,----,----,----,,,----,----,----,,,,,----,----,"{'Na': 0.15207373271889402, 'Cl': 0.6159754224270353, 'Zn': 0.23195084485407064}"
NaCl-ZnCl2,4297,----,0.407-0.593,----,----,----,----,----,----,2.7563,0.00067338,----,----,----,,,,,,----,----,----,,,----,----,----,,,,,----,----,"{'Na': 0.15696104897801774, 'Cl': 0.6143463170073274, 'Zn': 0.22869263401465484}"
NaCl-ZnCl2,4298,----,0.435-0.565,----,----,----,----,----,----,2.649,0.0006473,----,----,----,,,,,,----,----,----,,,----,----,----,,,,,----,----,"{'Na': 0.1695906432748538, 'Cl': 0.6101364522417154, 'Zn': 0.2202729044834308}"
NaCl-ZnCl2,4299,----,0.466-0.534,----,----,----,----,----,----,2.7068,0.00065899,----,----,----,,,,,,----,----,----,,,----,----,----,,,,,----,----,"{'Na': 0.18389897395422256, 'Cl': 0.6053670086819257, 'Zn': 0.2107340173638516}"
NaCl-ZnCl2,4300,----,0.519-0.481,----,----,----,----,----,----,,,----,----,----,0.03685,28180.13,,,,----,----,----,,,----,----,----,,,,,----,----,"{'Na': 0.20918984280532046, 'Cl': 0.5969367190648932, 'Zn': 0.19387343812978639}"
NaCl-ZnCl2,4301,----,0.553-0.447,----,----,----,----,----,----,2.6269,0.00064288,----,----,----,,,,,,----,----,----,,,----,----,----,,,,,----,----,"{'Na': 0.22599100939926442, 'Cl': 0.5913363302002452, 'Zn': 0.1826726604004904}"
NaCl-ZnCl2,4302,----,0.557-0.443,----,----,----,----,----,----,,,----,----,----,0.08019,23324.934999999998,,,,----,----,----,,,----,----,----,,,,,----,----,"{'Na': 0.2279983626688498, 'Cl': 0.5906672124437168, 'Zn': 0.18133442488743348}"
NaCl-ZnCl2,4303,----,0.583-0.417,----,----,----,----,----,----,,,----,----,----,0.06682,24552.12,,,,----,----,----,,,----,----,----,,,,,----,----,"{'Na': 0.2412081092263136, 'Cl': 0.5862639635912288, 'Zn': 0.1725279271824576}"
NaCl-ZnCl2,4304,----,0.65-0.35,----,----,----,----,----,----,2.5626,0.0006466,----,----,----,,,,,,----,----,----,,,----,----,----,,,,,----,----,"{'Na': 0.2765957446808511, 'Cl': 0.574468085106383, 'Zn': 0.14893617021276595}"
NaCl-ZnCl2,4305,----,0.682-0.318,----,----,----,----,----,----,,,----,----,----,0.07445,21338.34,,,,----,----,----,,,----,----,----,,,,,----,----,"{'Na': 0.2942191544434858, 'Cl': 0.5685936151855048, 'Zn': 0.1371872303710095}"
NaCl-ZnCl2,4306,----,0.814-0.186,----,----,----,----,----,----,,,----,----,----,0.2048,14626.25,,,,----,----,----,,,----,----,----,,,,,----,----,"{'Na': 0.37236962488563585, 'Cl': 0.5425434583714547, 'Zn': 0.08508691674290943}"
NaCl-ZnCl2,4307,----,0.849-0.151,----,----,----,----,----,----,,,----,----,----,0.1093,21224.53,,,,----,----,----,,,----,----,----,,,,,----,----,"{'Na': 0.394700139470014, 'Cl': 0.5350999535099954, 'Zn': 0.07019990701999071}"
NaCl-ZnCl2,4308,----,1.0-0.0,----,----,----,----,----,----,2.146,0.0005507,----,----,----,0.1053,21853.82,,,,----,----,----,,,----,----,----,,,,,----,----,"{'Na': 0.5, 'Cl': 0.5, 'Zn': 0.0}"
NaClO3,4309,----,Pure Salt,----,----,----,----,----,----,2.5728,0.00087933,----,----,----,0.02439,25109.86,,,,----,----,----,,,----,----,----,,,,,----,----,"{'Na': 0.2, 'Cl': 0.2, 'O': 0.6}"
NaClO3-NaNO3,4310,----,0.389-0.611,----,----,----,----,----,----,2.4798,0.00087,----,----,----,0.0366,22214.48,,,,----,----,----,,,----,----,----,,,,,----,----,"{'Na': 0.2, 'Cl': 0.07780000000000001, 'O': 0.6, 'N': 0.1222}"
NaClO3-NaNO3,4311,----,0.515-0.485,----,----,----,----,----,----,2.5097,0.0008871,----,----,----,0.02385,24468.44,,,,----,----,----,,,----,----,----,,,,,----,----,"{'Na': 0.2, 'Cl': 0.10300000000000001, 'O': 0.6, 'N': 0.097}"
NaClO3-NaNO3,4312,----,0.727-0.273,----,----,----,----,----,----,2.5362,0.00088,----,----,----,0.02054,25606.09,,,,----,----,----,,,----,----,----,,,,,----,----,"{'Na': 0.2, 'Cl': 0.1454, 'O': 0.6, 'N': 0.0546}"
NaClO3-NaNO3,4313,----,1.0-0.0,----,----,----,----,----,----,2.5728,0.00087933,----,----,----,0.02439,25109.86,,,,----,----,----,,,----,----,----,,,,,----,----,"{'Na': 0.2, 'Cl': 0.2, 'O': 0.6, 'N': 0.0}"
NaClO4-NaNO3,4314,----,0.0-1.0,----,----,----,----,----,----,2.3206,0.0007151,----,----,----,0.09139,16891.09,,,,----,----,----,,,----,----,----,,,,,----,----,"{'Na': 0.2, 'Cl': 0.0, 'O': 0.6, 'N': 0.2}"
NaClO4-NaNO3,4315,----,0.1-0.9,----,----,----,----,----,----,2.303,0.00065,----,----,----,0.09425,16950.5,,,,----,----,----,,,----,----,----,,,,,----,----,"{'Na': 0.196078431372549, 'Cl': 0.0196078431372549, 'O': 0.6078431372549019, 'N': 0.1764705882352941}"
NaClO4-NaNO3,4316,----,0.2-0.8,----,----,----,----,----,----,2.31,0.000634,----,----,----,0.09332,17232.93,,,,----,----,----,,,----,----,----,,,,,----,----,"{'Na': 0.1923076923076923, 'Cl': 0.038461538461538464, 'O': 0.6153846153846154, 'N': 0.15384615384615385}"
NaClO4-NaNO3,4317,----,0.385-0.615,----,----,----,----,----,----,2.376,0.000671,----,----,----,0.09085,17598.2,,,,----,----,----,,,----,----,----,,,,,----,----,"{'Na': 0.18570102135561747, 'Cl': 0.07149489322191273, 'O': 0.6285979572887651, 'N': 0.11420612813370473}"
NaClO4-NaNO3,4318,----,0.45-0.55,----,----,----,----,----,----,2.405,0.000691,----,----,----,0.08937,17847.15,,,,----,----,----,,,----,----,----,,,,,----,----,"{'Na': 0.18348623853211007, 'Cl': 0.08256880733944955, 'O': 0.6330275229357798, 'N': 0.10091743119266056}"
NaClO4-NaNO3,4319,----,0.7-0.3,----,----,----,----,----,----,2.464,0.000723,----,----,----,0.09587,18063.47,,,,----,----,----,,,----,----,----,,,,,----,----,"{'Na': 0.1754385964912281, 'Cl': 0.12280701754385966, 'O': 0.6491228070175439, 'N': 0.052631578947368425}"
NaF,4320,----,Pure Salt,----,----,----,----,----,----,2.755,0.000636,----,----,----,0.1197,26468.43,,,,----,----,----,,,----,----,----,,,,,----,----,"{'Na': 0.5, 'F': 0.5}"
NaF-Na2ZrF6,4321,----,0.0-1.0,----,----,----,----,----,----,2.645,0.00056,----,----,----,,,,,,----,----,----,,,----,----,----,,,,,----,----,"{'Na': 0.2222222222222222, 'F': 0.6666666666666666, 'Zr': 0.1111111111111111}"
NaF-Na2ZrF6,4322,----,0.2-0.8,----,----,----,----,----,----,3.569,0.00086,----,----,----,,,,,,----,----,----,,,----,----,----,,,,,----,----,"{'Na': 0.23684210526315785, 'F': 0.6578947368421053, 'Zr': 0.10526315789473682}"
NaF-Na2ZrF6,4323,----,0.4-0.6,----,----,----,----,----,----,3.621,0.00089,----,----,----,,,,,,----,----,----,,,----,----,----,,,,,----,----,"{'Na': 0.2580645161290323, 'F': 0.6451612903225806, 'Zr': 0.09677419354838711}"
NaF-Na2ZrF6,4324,----,0.6-0.4,----,----,----,----,----,----,3.631,0.00091,----,----,----,,,,,,----,----,----,,,----,----,----,,,,,----,----,"{'Na': 0.29166666666666663, 'F': 0.625, 'Zr': 0.08333333333333333}"
NaF-Na2ZrF6,4325,----,0.8-0.2,----,----,----,----,----,----,3.413,0.00079,----,----,----,,,,,,----,----,----,,,----,----,----,,,,,----,----,"{'Na': 0.35294117647058826, 'F': 0.588235294117647, 'Zr': 0.058823529411764705}"
NaF-Na3AlF6,4326,----,0.0-1.0,----,----,----,----,----,----,3.2892,0.00093797,----,----,----,,,,,,----,----,----,,,----,----,----,,,,,----,----,"{'Na': 0.3, 'F': 0.6, 'Al': 0.1}"
NaF-Na3AlF6,4327,----,0.21-0.79,----,----,----,----,----,----,3.311,0.00095,----,----,----,,,,,,----,----,----,,,----,----,----,,,,,----,----,"{'Na': 0.31009615384615385, 'F': 0.5949519230769231, 'Al': 0.09495192307692307}"
NaF-Na3AlF6,4328,----,0.36-0.64,----,----,----,----,----,----,3.275,0.00092,----,----,----,0.338948,30331.16,,,,----,----,----,,,----,----,----,,,,,----,----,"{'Na': 0.32022471910112354, 'F': 0.5898876404494382, 'Al': 0.0898876404494382}"
NaF-Na3AlF6,4329,----,0.47-0.53,----,----,----,----,----,----,3.265,0.00091,----,----,----,0.0117121,63677.36,,,,----,----,----,,,----,----,----,,,,,----,----,"{'Na': 0.3301282051282051, 'F': 0.5849358974358975, 'Al': 0.08493589743589744}"
NaF-Na3AlF6,4330,----,0.56-0.44,----,----,----,----,----,----,3.263,0.00091,----,----,----,,,,,,----,----,----,,,----,----,----,,,,,----,----,"{'Na': 0.34057971014492755, 'F': 0.5797101449275363, 'Al': 0.07971014492753623}"
NaF-Na3AlF6,4331,----,0.77-0.23,----,----,----,----,----,----,3.083,0.00079,----,----,----,,,,,,----,----,----,,,----,----,----,,,,,----,----,"{'Na': 0.3802083333333333, 'F': 0.5598958333333334, 'Al': 0.05989583333333333}"
NaF-Na3AlF6,4332,----,1.0-0.0,----,----,----,----,----,----,2.733,0.00061,----,----,----,,,,,,----,----,----,,,----,----,----,,,,,----,----,"{'Na': 0.5, 'F': 0.5, 'Al': 0.0}"
NaF-NaPO3,4333,----,0.0-1.0,----,----,----,----,----,----,,,----,----,----,,,,,,----,----,----,,,----,----,----,,,,,----,----,"{'Na': 0.2, 'F': 0.0, 'P': 0.2, 'O': 0.6}"
NaF-NaPO3,4334,----,0.206-0.794,----,----,----,----,----,----,,,----,----,----,,,,,,----,----,----,,,----,----,----,,,,,----,----,"{'Na': 0.2282062984938384, 'F': 0.047010497489730706, 'P': 0.1811958010041077, 'O': 0.5435874030123231}"
NaF-NaPO3,4335,----,0.409-0.591,----,----,----,----,----,----,,,----,----,----,51.8,,,,,----,----,----,,,----,----,----,,,,,----,----,"{'Na': 0.265041081367612, 'F': 0.1084018022793533, 'P': 0.1566392790882587, 'O': 0.46991783726477604}"
NaF-NaPO3,4336,----,0.603-0.397,----,----,----,----,----,----,,,----,----,----,14.5,,,,,----,----,----,,,----,----,----,,,,,----,----,"{'Na': 0.31338138514572234, 'F': 0.18896897524287057, 'P': 0.12441240990285178, 'O': 0.37323722970855533}"
NaF-NaPO3,4337,----,0.8-0.2,----,----,----,----,----,----,,,----,----,----,9.8,,,,,----,----,----,,,----,----,----,,,,,----,----,"{'Na': 0.3846153846153846, 'F': 0.3076923076923077, 'P': 0.07692307692307693, 'O': 0.23076923076923078}"
NaF-SmF3,4338,----,0.5-0.5,----,----,----,----,----,----,5.324,0.0008553,----,----,----,,,,,,----,----,----,,,----,----,----,,,,,----,----,"{'Na': 0.16666666666666666, 'F': 0.6666666666666666, 'Sm': 0.16666666666666666}"
NaF-SmF3,4339,----,0.6-0.4,----,----,----,----,----,----,4.901,0.0008255,----,----,----,,,,,,----,----,----,,,----,----,----,,,,,----,----,"{'Na': 0.21428571428571425, 'F': 0.6428571428571429, 'Sm': 0.14285714285714285}"
NaF-SmF3,4340,----,0.7-0.3,----,----,----,----,----,----,4.335,0.0006943,----,----,----,,,,,,----,----,----,,,----,----,----,,,,,----,----,"{'Na': 0.2692307692307693, 'F': 0.6153846153846154, 'Sm': 0.11538461538461539}"
NaF-SmF3,4341,----,0.8-0.2,----,----,----,----,----,----,4.101,0.0008282,----,----,----,,,,,,----,----,----,,,----,----,----,,,,,----,----,"{'Na': 0.3333333333333333, 'F': 0.5833333333333333, 'Sm': 0.08333333333333333}"
NaF-SmF3,4342,----,0.9-0.1,----,----,----,----,----,----,3.233,0.0005764,----,----,----,,,,,,----,----,----,,,----,----,----,,,,,----,----,"{'Na': 0.40909090909090906, 'F': 0.5454545454545455, 'Sm': 0.045454545454545456}"
NaF-SmF3,4343,----,1.0-0.0,----,----,----,----,----,----,2.682,0.0006151,----,----,----,,,,,,----,----,----,,,----,----,----,,,,,----,----,"{'Na': 0.5, 'F': 0.5, 'Sm': 0.0}"
NaF-ThF4,4344,----,0.5-0.5,----,----,----,----,----,----,5.973,0.0008154,----,----,----,,,,,,----,----,----,,,----,----,----,,,,,----,----,"{'Na': 0.14285714285714285, 'F': 0.7142857142857143, 'Th': 0.14285714285714285}"
NaF-ThF4,4345,----,0.6-0.4,----,----,----,----,----,----,6.042,0.001363,----,----,----,,,,,,----,----,----,,,----,----,----,,,,,----,----,"{'Na': 0.18749999999999997, 'F': 0.6875, 'Th': 0.125}"
NaF-ThF4,4346,----,0.67-0.33,----,----,----,----,----,----,5.241,0.00104,----,----,----,,,,,,----,----,----,,,----,----,----,,,,,----,----,"{'Na': 0.22408026755852842, 'F': 0.6655518394648829, 'Th': 0.11036789297658862}"
NaF-ThF4,4347,----,0.8-0.2,----,----,----,----,----,----,4.039,0.0006512,----,----,----,,,,,,----,----,----,,,----,----,----,,,,,----,----,"{'Na': 0.3076923076923077, 'F': 0.6153846153846154, 'Th': 0.07692307692307693}"
NaF-ThF4,4348,----,0.88-0.12,----,----,----,----,----,----,3.881,0.000861,----,----,----,,,,,,----,----,----,,,----,----,----,,,,,----,----,"{'Na': 0.3728813559322034, 'F': 0.576271186440678, 'Th': 0.05084745762711865}"
NaF-ThF4,4349,----,1.0-0.0,----,----,----,----,----,----,2.682,0.0006151,----,----,----,,,,,,----,----,----,,,----,----,----,,,,,----,----,"{'Na': 0.5, 'F': 0.5, 'Th': 0.0}"
NaF-UF4,4350,----,0.25-0.75,----,----,----,----,----,----,10.907,0.003982,----,----,----,,,,,,----,----,----,,,----,----,----,,,,,----,----,"{'Na': 0.058823529411764705, 'F': 0.7647058823529411, 'U': 0.17647058823529413}"
NaF-UF4,4351,----,0.3-0.7,----,----,----,----,----,----,,,----,----,----,10.99,,,,,----,----,----,,,----,----,----,,,,,----,----,"{'Na': 0.07317073170731708, 'F': 0.7560975609756098, 'U': 0.17073170731707318}"
NaF-UF4,4352,----,0.4-0.6,----,----,----,----,----,----,,,----,----,----,0.1318,39139.46,,,,----,----,----,,,----,----,----,,,,,----,----,"{'Na': 0.10526315789473685, 'F': 0.7368421052631579, 'U': 0.15789473684210525}"
NaF-UF4,4353,----,0.453-0.547,----,----,----,----,----,----,7.485,0.001903,----,----,----,,,,,,----,----,----,,,----,----,----,,,,,----,----,"{'Na': 0.12441636912936006, 'F': 0.7253501785223839, 'U': 0.150233452348256}"
NaF-UF4,4354,----,0.46-0.54,----,----,----,----,----,----,,,----,----,----,0.1966,35893.88,,,,----,----,----,,,----,----,----,,,,,----,----,"{'Na': 0.1270718232044199, 'F': 0.7237569060773481, 'U': 0.14917127071823205}"
NaF-UF4,4355,----,0.538-0.462,----,----,----,----,----,----,,,----,----,----,0.1068,38810.6,,,,----,----,----,,,----,----,----,,,,,----,----,"{'Na': 0.15888954518606024, 'F': 0.7046662728883638, 'U': 0.1364441819255759}"
NaF-UF4,4356,----,0.54-0.46,----,----,----,----,----,----,6.256,0.001174,----,----,----,,,,,,----,----,----,,,----,----,----,,,,,----,----,"{'Na': 0.15976331360946747, 'F': 0.7041420118343196, 'U': 0.13609467455621302}"
NaF-UF4,4357,----,0.58-0.42,----,----,----,----,----,----,,,----,----,----,0.1471,36343.25,,,,----,----,----,,,----,----,----,,,,,----,----,"{'Na': 0.17791411042944785, 'F': 0.6932515337423313, 'U': 0.12883435582822086}"
NaF-UF4,4358,----,0.625-0.375,----,----,----,----,----,----,,,----,----,----,0.06668,42283.37,,,,----,----,----,,,----,----,----,,,,,----,----,"{'Na': 0.2, 'F': 0.68, 'U': 0.12}"
NaF-UF4,4359,----,0.65-0.35,----,----,----,----,----,----,5.815,0.00135,----,----,----,,,,,,----,----,----,,,----,----,----,,,,,----,----,"{'Na': 0.21311475409836067, 'F': 0.6721311475409836, 'U': 0.11475409836065574}"
NaF-UF4,4360,----,0.667-0.333,----,----,----,----,----,----,,,----,----,----,0.05011,43984.62,,,,----,----,----,,,----,----,----,,,,,----,----,"{'Na': 0.22240746915638546, 'F': 0.6665555185061688, 'U': 0.11103701233744581}"
NaF-UF4,4361,----,0.75-0.25,----,----,----,----,----,----,,,----,----,----,5.72,,,,,----,----,----,,,----,----,----,,,,,----,----,"{'Na': 0.2727272727272727, 'F': 0.6363636363636364, 'U': 0.09090909090909091}"
NaF-UF4,4362,----,0.76-0.24,----,----,----,----,----,----,,,----,----,----,0.04334,45669.96,,,,----,----,----,,,----,----,----,,,,,----,----,"{'Na': 0.27941176470588236, 'F': 0.6323529411764707, 'U': 0.08823529411764706}"
NaF-UF4,4363,----,0.78-0.22,----,----,----,----,----,----,4.753,0.0009388,----,----,----,,,,,,----,----,----,,,----,----,----,,,,,----,----,"{'Na': 0.2932330827067669, 'F': 0.6240601503759399, 'U': 0.08270676691729323}"
NaF-UF4,4364,----,0.85-0.15,----,----,----,----,----,----,5.52,0.001964,----,----,----,,,,,,----,----,----,,,----,----,----,,,,,----,----,"{'Na': 0.34693877551020413, 'F': 0.5918367346938775, 'U': 0.06122448979591837}"
NaF-UF4,4365,----,1.0-0.0,----,----,----,----,----,----,2.682,0.0006151,----,----,----,,,,,,----,----,----,,,----,----,----,,,,,----,----,"{'Na': 0.5, 'F': 0.5, 'U': 0.0}"
NaF-YF3,4366,----,0.5-0.5,----,----,----,----,----,----,4.487,0.0009957,----,----,----,,,,,,----,----,----,,,----,----,----,,,,,----,----,"{'Na': 0.16666666666666666, 'F': 0.6666666666666666, 'Y': 0.16666666666666666}"
NaF-YF3,4367,----,0.68-0.32,----,----,----,----,----,----,3.779,0.000811,----,----,----,,,,,,----,----,----,,,----,----,----,,,,,----,----,"{'Na': 0.25757575757575757, 'F': 0.6212121212121212, 'Y': 0.12121212121212122}"
NaF-YF3,4368,----,0.71-0.29,----,----,----,----,----,----,3.445,0.0006178,----,----,----,,,,,,----,----,----,,,----,----,----,,,,,----,----,"{'Na': 0.27519379844961245, 'F': 0.6124031007751938, 'Y': 0.1124031007751938}"
NaF-YF3,4369,----,0.8-0.2,----,----,----,----,----,----,3.321,0.0007071,----,----,----,,,,,,----,----,----,,,----,----,----,,,,,----,----,"{'Na': 0.3333333333333333, 'F': 0.5833333333333333, 'Y': 0.08333333333333333}"
NaF-YF3,4370,----,0.9-0.1,----,----,----,----,----,----,3.239,0.0007947,----,----,----,,,,,,----,----,----,,,----,----,----,,,,,----,----,"{'Na': 0.40909090909090906, 'F': 0.5454545454545455, 'Y': 0.045454545454545456}"
NaF-YF3,4371,----,1.0-0.0,----,----,----,----,----,----,2.682,0.0006151,----,----,----,,,,,,----,----,----,,,----,----,----,,,,,----,----,"{'Na': 0.5, 'F': 0.5, 'Y': 0.0}"
NaF-ZrF4,4372,----,0.5-0.5,----,----,----,----,----,----,,,----,----,----,0.02993,32435.33,,,,----,----,----,,,----,----,----,,,,,----,----,"{'Na': 0.14285714285714285, 'F': 0.7142857142857143, 'Zr': 0.14285714285714285}"
NaF-ZrF4,4373,----,0.53-0.47,----,----,----,----,----,----,,,----,----,----,0.07666,33234.07,,,,----,----,----,,,----,----,----,,,,,----,----,"{'Na': 0.15542521994134897, 'F': 0.7067448680351907, 'Zr': 0.1378299120234604}"
NaHSO4,4374,----,Pure Salt,----,----,----,----,----,----,2.6587,0.0009259,----,----,----,,,,,,----,----,----,,,----,----,----,,,,,----,----,"{'Na': 0.14285714285714285, 'H': 0.14285714285714285, 'S': 0.14285714285714285, 'O': 0.5714285714285714}"
NaI,4375,----,Pure Salt,----,----,----,----,----,----,3.6274,0.0009491,----,----,----,0.0994,19095.26,,,,----,----,----,,,----,----,----,,,,,----,----,"{'Na': 0.5, 'I': 0.5}"
NaI-NdI3,4376,----,0.0-1.0,----,----,----,----,----,----,5.4069,0.0010701,----,----,----,,,,,,----,----,----,,,----,----,----,,,,,----,----,"{'Na': 0.0, 'I': 0.75, 'Nd': 0.25}"
NaI-NdI3,4377,----,0.2262-0.7738,----,----,----,----,----,----,5.0558,0.0009701,----,----,----,,,,,,----,----,----,,,----,----,----,,,,,----,----,"{'Na': 0.06376141616867742, 'I': 0.7181192919156613, 'Nd': 0.2181192919156613}"
NaI-NdI3,4378,----,0.4239-0.5761,----,----,----,----,----,----,4.9113,0.0010503,----,----,----,,,,,,----,----,----,,,----,----,----,,,,,----,----,"{'Na': 0.13447750777234946, 'I': 0.6827612461138253, 'Nd': 0.18276124611382524}"
NaI-NdI3,4379,----,0.622-0.378,----,----,----,----,----,----,4.5668,0.0009952,----,----,----,,,,,,----,----,----,,,----,----,----,,,,,----,----,"{'Na': 0.22568940493468798, 'I': 0.637155297532656, 'Nd': 0.13715529753265604}"
