Repository: tanoret/MoltenSaltPropnet

# MoltenSaltPropnet
Physics-informed deep-learning toolkit for predicting **thermophysical properties of molten-salt mixtures** from chemical composition and temperature.

---

## Data Pipeline

1. **Source** – Raw NIST SALTDBLEAN CSVs (`density-csv.csv`, `viscosity-csv.csv`, …).  
2. **Pre-processing** – `data_processor.ipynb` cleans columns, harmonizes units, expands polynomial coefficients, and outputs `saltdblean_processed.csv`.  
3. **Loading** – `SALTDBLEANProcessor.from_csv(...)` handles:  
   * NaN imputation / type coercion  
   * Composition normalization  
   * Train/validation/test splits with reproducible seeds  
4.

File: data/saltdblean_janz_processed.csv (part 26 of 28)
MgF2,15,62.3018,Pure Salt,1534.2,2,Kojima 1968 [83],2512,----,Ruff 1928 [123],3.24,0.000524,1650-2100,3,Kirshenbaum 1960 [80],0.187,32100.0,,,,1514.7-1853.2,3,Takeda 2015 [135],0.867,-0.000141,1536-2400,20,Gheribi 2014 [58],,,,,----,----,"{'Mg': 0.3333333333333333, 'F': 0.6666666666666666}"
NaCl,16,58.4428,Pure Salt,1073.8,1,Dawson 1963 [44],1715,----,Ruff 1921 [124],2.14,0.000543,1076.2-1303.2,1,Van Artsdalen 1955 [144],0.0893,22000.0,,,,1083.2-1203.2,1,Torklep 1979 [142],0.712,-0.00018,1170-1441,8,Nagasaka 1992 [102],77.7638,-0.0075312,,,10,Barin 1977 [8],"{'Na': 0.5, 'Cl': 0.5}"
NaF,17,41.9882,Pure Salt,1268,2,Cantor 1961 [30],1978,----,Ruff 1922 [125],2.76,0.000636,1273-1373,1,Paucirova 1970 [111],0.12,26500.0,,,,1273-1373,1,Brockner 1979 [27],1.26,-0.00028,1268.15-1800,20,Gheribi 2014 [58],72.989,,,,5,Obrien 1957 [106],"{'Na': 0.5, 'F': 0.5}"
NdCl3,18,250.599,Pure Salt,1031,2,Druding 1961 [49],1897,10,Glushko 1972 [61],4.26,0.00093,1082-1272,3,Cho 1972 [38],0.0851,36900.0,,,,1030-1237,3,Hayashi 1997 [63],,,----,----,----,,,,,----,----,"{'Nd': 0.25, 'Cl': 0.75}"
NaI-NdI3,4380,----,0.7232-0.2768,----,----,----,----,----,----,4.3886,0.0009911,----,----,----,,,,,,----,----,----,,,----,----,----,,,,,----,----,"{'Na': 0.2832080200501253, 'I': 0.6083959899749373, 'Nd': 0.10839598997493735}"
NaI-NdI3,4381,----,0.8041-0.1959,----,----,----,----,----,----,4.1388,0.0009397,----,----,----,,,,,,----,----,----,,,----,----,----,,,,,----,----,"{'Na': 0.33619031691613016, 'I': 0.5819048415419349, 'Nd': 0.08190484154193495}"
NaI-NdI3,4382,----,1.0-0.0,----,----,----,----,----,----,3.5743,0.0008951,----,----,----,,,,,,----,----,----,,,----,----,----,,,,,----,----,"{'Na': 0.5, 'I': 0.5, 'Nd': 0.0}"
NaI-RbI,4383,----,0.0-1.0,----,----,----,----,----,----,3.9667,0.0011613,----,----,----,,,,,,----,----,----,,,----,----,----,,,,,----,----,"{'Na': 0.0, 'I': 0.5, 'Rb': 0.5}"
NaI-RbI,4384,----,0.5-0.5,----,----,----,----,----,----,3.7984,0.0010695,----,----,----,,,,,,----,----,----,,,----,----,----,,,,,----,----,"{'Na': 0.25, 'I': 0.5, 'Rb': 0.25}"
NaI-RbI,4385,----,1.0-0.0,----,----,----,----,----,----,3.6144,0.0009392,----,----,----,,,,,,----,----,----,,,----,----,----,,,,,----,----,"{'Na': 0.5, 'I': 0.5, 'Rb': 0.0}"
NaNO2,4386,----,Pure Salt,----,----,----,----,----,----,2.226,0.000746,----,----,----,0.04876,19581.45,,,,----,----,----,,,----,----,----,,,,,----,----,"{'Na': 0.25, 'N': 0.25, 'O': 0.5}"
NaNO2-Na2MoO4,4387,----,0.0-1.0,----,----,----,----,----,----,3.439,0.000617,----,----,----,,,,,,----,----,----,,,----,----,----,,,,,----,----,"{'Na': 0.2857142857142857, 'N': 0.0, 'O': 0.5714285714285714, 'Mo': 0.14285714285714285}"
NaNO2-Na2MoO4,4388,----,0.1-0.9,----,----,----,----,----,----,3.23,0.00048,----,----,----,,,,,,----,----,----,,,----,----,----,,,,,----,----,"{'Na': 0.2835820895522388, 'N': 0.014925373134328358, 'O': 0.5671641791044776, 'Mo': 0.13432835820895522}"
NaNO2-Na2MoO4,4389,----,0.2-0.8,----,----,----,----,----,----,3.153,0.000484,----,----,----,,,,,,----,----,----,,,----,----,----,,,,,----,----,"{'Na': 0.28125, 'N': 0.03125, 'O': 0.5625, 'Mo': 0.125}"
NaNO2-Na2MoO4,4390,----,0.3-0.7,----,----,----,----,----,----,3.041,0.000457,----,----,----,,,,,,----,----,----,,,----,----,----,,,,,----,----,"{'Na': 0.27868852459016397, 'N': 0.04918032786885246, 'O': 0.5573770491803279, 'Mo': 0.11475409836065574}"
NaNO2-Na2MoO4,4391,----,0.4-0.6,----,----,----,----,----,----,2.952,0.00046,----,----,----,,,,,,----,----,----,,,----,----,----,,,,,----,----,"{'Na': 0.27586206896551724, 'N': 0.06896551724137931, 'O': 0.5517241379310345, 'Mo': 0.10344827586206895}"
NaNO2-Na2MoO4,4392,----,0.5-0.5,----,----,----,----,----,----,2.87,0.000476,----,----,----,,,,,,----,----,----,,,----,----,----,,,,,----,----,"{'Na': 0.2727272727272727, 'N': 0.09090909090909091, 'O': 0.5454545454545454, 'Mo': 0.09090909090909091}"
NaNO2-Na2MoO4,4393,----,0.6-0.4,----,----,----,----,----,----,2.767,0.000487,----,----,----,,,,,,----,----,----,,,----,----,----,,,,,----,----,"{'Na': 0.2692307692307693, 'N': 0.11538461538461539, 'O': 0.5384615384615385, 'Mo': 0.07692307692307694}"
NaNO2-Na2MoO4,4394,----,0.7-0.3,----,----,----,----,----,----,2.658,0.000506,----,----,----,,,,,,----,----,----,,,----,----,----,,,,,----,----,"{'Na': 0.2653061224489796, 'N': 0.14285714285714288, 'O': 0.5306122448979592, 'Mo': 0.06122448979591837}"
NaNO2-Na2MoO4,4395,----,0.75-0.25,----,----,----,----,----,----,2.601,0.00053,----,----,----,,,,,,----,----,----,,,----,----,----,,,,,----,----,"{'Na': 0.2631578947368421, 'N': 0.15789473684210525, 'O': 0.5263157894736842, 'Mo': 0.05263157894736842}"
NaNO2-Na2MoO4,4396,----,0.8-0.2,----,----,----,----,----,----,2.517,0.000532,----,----,----,,,,,,----,----,----,,,----,----,----,,,,,----,----,"{'Na': 0.2608695652173913, 'N': 0.17391304347826086, 'O': 0.5217391304347826, 'Mo': 0.043478260869565216}"
NaNO2-Na2MoO4,4397,----,0.84-0.16,----,----,----,----,----,----,2.446,0.000533,----,----,----,,,,,,----,----,----,,,----,----,----,,,,,----,----,"{'Na': 0.25892857142857145, 'N': 0.1875, 'O': 0.5178571428571429, 'Mo': 0.03571428571428572}"
NaNO2-Na2MoO4,4398,----,0.88-0.12,----,----,----,----,----,----,2.383,0.000547,----,----,----,,,,,,----,----,----,,,----,----,----,,,,,----,----,"{'Na': 0.25688073394495414, 'N': 0.20183486238532108, 'O': 0.5137614678899083, 'Mo': 0.027522935779816512}"
NaNO2-Na2MoO4,4399,----,0.92-0.08,----,----,----,----,----,----,2.301,0.000531,----,----,----,,,,,,----,----,----,,,----,----,----,,,,,----,----,"{'Na': 0.25471698113207547, 'N': 0.2169811320754717, 'O': 0.5094339622641509, 'Mo': 0.018867924528301886}"
NaNO2-Na2MoO4,4400,----,0.965-0.035,----,----,----,----,----,----,2.187,0.000503,----,----,----,,,,,,----,----,----,,,----,----,----,,,,,----,----,"{'Na': 0.25213154689403167, 'N': 0.23507917174177834, 'O': 0.5042630937880633, 'Mo': 0.008526187576126677}"
NaNO2-Na2MoO4,4401,----,1.0-0.0,----,----,----,----,----,----,2.022,0.000393,----,----,----,,,,,,----,----,----,,,----,----,----,,,,,----,----,"{'Na': 0.25, 'N': 0.25, 'O': 0.5, 'Mo': 0.0}"
NaNO2-Na2WO4,4402,----,0.0-1.0,----,----,----,----,----,----,4.487,0.000533,----,----,----,,,,,,----,----,----,,,----,----,----,,,,,----,----,"{'Na': 0.2857142857142857, 'N': 0.0, 'O': 0.5714285714285714, 'W': 0.14285714285714285}"
NaNO2-Na2WO4,4403,----,0.1-0.9,----,----,----,----,----,----,4.242,0.000371,----,----,----,,,,,,----,----,----,,,----,----,----,,,,,----,----,"{'Na': 0.2835820895522388, 'N': 0.014925373134328358, 'O': 0.5671641791044776, 'W': 0.13432835820895522}"
NaNO2-Na2WO4,4404,----,0.2-0.8,----,----,----,----,----,----,4.147,0.000417,----,----,----,,,,,,----,----,----,,,----,----,----,,,,,----,----,"{'Na': 0.28125, 'N': 0.03125, 'O': 0.5625, 'W': 0.125}"
NaNO2-Na2WO4,4405,----,0.3-0.7,----,----,----,----,----,----,3.999,0.000463,----,----,----,,,,,,----,----,----,,,----,----,----,,,,,----,----,"{'Na': 0.27868852459016397, 'N': 0.04918032786885246, 'O': 0.5573770491803279, 'W': 0.11475409836065574}"
NaNO2-Na2WO4,4406,----,0.4-0.6,----,----,----,----,----,----,3.858,0.00051,----,----,----,,,,,,----,----,----,,,----,----,----,,,,,----,----,"{'Na': 0.27586206896551724, 'N': 0.06896551724137931, 'O': 0.5517241379310345, 'W': 0.10344827586206895}"
NaNO2-Na2WO4,4407,----,0.5-0.5,----,----,----,----,----,----,3.57,0.000452,----,----,----,,,,,,----,----,----,,,----,----,----,,,,,----,----,"{'Na': 0.2727272727272727, 'N': 0.09090909090909091, 'O': 0.5454545454545454, 'W': 0.09090909090909091}"
NaNO2-Na2WO4,4408,----,0.6-0.4,----,----,----,----,----,----,3.327,0.00044,----,----,----,,,,,,----,----,----,,,----,----,----,,,,,----,----,"{'Na': 0.2692307692307693, 'N': 0.11538461538461539, 'O': 0.5384615384615385, 'W': 0.07692307692307694}"
NaNO2-Na2WO4,4409,----,0.7-0.3,----,----,----,----,----,----,3.167,0.000565,----,----,----,,,,,,----,----,----,,,----,----,----,,,,,----,----,"{'Na': 0.2653061224489796, 'N': 0.14285714285714288, 'O': 0.5306122448979592, 'W': 0.06122448979591837}"
NaNO2-Na2WO4,4410,----,0.75-0.25,----,----,----,----,----,----,3.062,0.000612,----,----,----,,,,,,----,----,----,,,----,----,----,,,,,----,----,"{'Na': 0.2631578947368421, 'N': 0.15789473684210525, 'O': 0.5263157894736842, 'W': 0.05263157894736842}"
NaNO2-Na2WO4,4411,----,0.8-0.2,----,----,----,----,----,----,2.911,0.000607,----,----,----,,,,,,----,----,----,,,----,----,----,,,,,----,----,"{'Na': 0.2608695652173913, 'N': 0.17391304347826086, 'O': 0.5217391304347826, 'W': 0.043478260869565216}"
NaNO2-Na2WO4,4412,----,0.84-0.16,----,----,----,----,----,----,2.895,0.00074,----,----,----,,,,,,----,----,----,,,----,----,----,,,,,----,----,"{'Na': 0.25892857142857145, 'N': 0.1875, 'O': 0.5178571428571429, 'W': 0.03571428571428572}"
NaNO2-Na2WO4,4413,----,0.88-0.12,----,----,----,----,----,----,2.69,0.000674,----,----,----,,,,,,----,----,----,,,----,----,----,,,,,----,----,"{'Na': 0.25688073394495414, 'N': 0.20183486238532108, 'O': 0.5137614678899083, 'W': 0.027522935779816512}"
NaNO2-Na2WO4,4414,----,0.92-0.08,----,----,----,----,----,----,2.48,0.000727,----,----,----,,,,,,----,----,----,,,----,----,----,,,,,----,----,"{'Na': 0.25471698113207547, 'N': 0.2169811320754717, 'O': 0.5094339622641509, 'W': 0.018867924528301886}"
NaNO2-Na2WO4,4415,----,0.98-0.02,----,----,----,----,----,----,2.218,0.000548,----,----,----,,,,,,----,----,----,,,----,----,----,,,,,----,----,"{'Na': 0.2512315270935961, 'N': 0.2413793103448276, 'O': 0.5024630541871922, 'W': 0.004926108374384237}"
NaNO2-Na2WO4,4416,----,1.0-0.0,----,----,----,----,----,----,2.038,0.000424,----,----,----,,,,,,----,----,----,,,----,----,----,,,,,----,----,"{'Na': 0.25, 'N': 0.25, 'O': 0.5, 'W': 0.0}"
NaNO2-NaNO3,4417,----,0.0-1.0,----,----,----,----,----,----,2.26498,0.00062576,----,----,----,,,,,,----,----,----,,,----,----,----,,,,,----,----,"{'Na': 0.2, 'N': 0.2, 'O': 0.6}"
NaNO2-NaNO3,4418,----,0.1-0.9,----,----,----,----,----,----,2.253,0.00062576,----,----,----,,,,,,----,----,----,,,----,----,----,,,,,----,----,"{'Na': 0.2040816326530612, 'N': 0.2040816326530612, 'O': 0.5918367346938775}"
NaNO2-NaNO3,4419,----,0.2-0.8,----,----,----,----,----,----,2.2411,0.00062576,----,----,----,,,,,,----,----,----,,,----,----,----,,,,,----,----,"{'Na': 0.20833333333333331, 'N': 0.20833333333333331, 'O': 0.5833333333333333}"
NaNO2-NaNO3,4420,----,0.3-0.7,----,----,----,----,----,----,2.2291,0.00062576,----,----,----,,,,,,----,----,----,,,----,----,----,,,,,----,----,"{'Na': 0.21276595744680854, 'N': 0.21276595744680854, 'O': 0.574468085106383}"
NaNO2-NaNO3,4421,----,0.4-0.6,----,----,----,----,----,----,2.2172,0.00062576,----,----,----,,,,,,----,----,----,,,----,----,----,,,,,----,----,"{'Na': 0.2173913043478261, 'N': 0.2173913043478261, 'O': 0.5652173913043478}"
NaNO2-NaNO3,4422,----,0.5-0.5,----,----,----,----,----,----,2.2053,0.00062576,----,----,----,,,,,,----,----,----,,,----,----,----,,,,,----,----,"{'Na': 0.2222222222222222, 'N': 0.2222222222222222, 'O': 0.5555555555555556}"
NaNO2-NaNO3,4423,----,0.6-0.4,----,----,----,----,----,----,2.1933,0.00062576,----,----,----,,,,,,----,----,----,,,----,----,----,,,,,----,----,"{'Na': 0.22727272727272727, 'N': 0.22727272727272727, 'O': 0.5454545454545455}"
NaNO2-NaNO3,4424,----,0.675-0.325,----,----,----,----,----,----,2.1844,0.00062576,----,----,----,,,,,,----,----,----,,,----,----,----,,,,,----,----,"{'Na': 0.23121387283236994, 'N': 0.23121387283236994, 'O': 0.5375722543352601}"
NaNO2-NaNO3,4425,----,0.7-0.3,----,----,----,----,----,----,2.1814,0.00062576,----,----,----,,,,,,----,----,----,,,----,----,----,,,,,----,----,"{'Na': 0.23255813953488372, 'N': 0.23255813953488372, 'O': 0.5348837209302325}"
NaNO2-NaNO3,4426,----,0.8-0.2,----,----,----,----,----,----,2.1694,0.00062576,----,----,----,,,,,,----,----,----,,,----,----,----,,,,,----,----,"{'Na': 0.23809523809523808, 'N': 0.23809523809523808, 'O': 0.5238095238095238}"
NaNO2-NaNO3,4427,----,0.9-0.1,----,----,----,----,----,----,2.1575,0.00062576,----,----,----,,,,,,----,----,----,,,----,----,----,,,,,----,----,"{'Na': 0.24390243902439027, 'N': 0.24390243902439027, 'O': 0.5121951219512195}"
NaNO2-NaNO3,4428,----,1.0-0.0,----,----,----,----,----,----,2.1619,0.00064965,----,----,----,,,,,,----,----,----,,,----,----,----,,,,,----,----,"{'Na': 0.25, 'N': 0.25, 'O': 0.5}"
NaNO3,4429,----,Pure Salt,----,----,----,----,----,----,2.32,0.000715,----,----,----,0.1041,16259.3,,,,----,----,----,,,----,----,----,,,,,----,----,"{'Na': 0.2, 'N': 0.2, 'O': 0.6}"
NaNO3-Na2MoO4,4430,----,0.0-1.0,----,----,----,----,----,----,3.439,0.000617,----,----,----,,,,,,----,----,----,,,----,----,----,,,,,----,----,"{'Na': 0.2857142857142857, 'N': 0.0, 'O': 0.5714285714285714, 'Mo': 0.14285714285714285}"
NaNO3-Na2MoO4,4431,----,0.1-0.9,----,----,----,----,----,----,3.413,0.000632,----,----,----,,,,,,----,----,----,,,----,----,----,,,,,----,----,"{'Na': 0.27941176470588236, 'N': 0.014705882352941176, 'O': 0.5735294117647058, 'Mo': 0.1323529411764706}"
NaNO3-Na2MoO4,4432,----,0.2-0.8,----,----,----,----,----,----,3.229,0.000519,----,----,----,,,,,,----,----,----,,,----,----,----,,,,,----,----,"{'Na': 0.2727272727272727, 'N': 0.030303030303030304, 'O': 0.5757575757575758, 'Mo': 0.12121212121212122}"
NaNO3-Na2MoO4,4433,----,0.3-0.7,----,----,----,----,----,----,3.1368,0.0005108,----,----,----,,,,,,----,----,----,,,----,----,----,,,,,----,----,"{'Na': 0.265625, 'N': 0.046875, 'O': 0.578125, 'Mo': 0.109375}"
NaNO3-Na2MoO4,4434,----,0.4-0.6,----,----,----,----,----,----,3.0756,0.0003434,----,----,----,,,,,,----,----,----,,,----,----,----,,,,,----,----,"{'Na': 0.25806451612903225, 'N': 0.06451612903225806, 'O': 0.5806451612903226, 'Mo': 0.0967741935483871}"
NaNO3-Na2MoO4,4435,----,0.5-0.5,----,----,----,----,----,----,2.9327,0.0005004,----,----,----,,,,,,----,----,----,,,----,----,----,,,,,----,----,"{'Na': 0.25, 'N': 0.08333333333333333, 'O': 0.5833333333333334, 'Mo': 0.08333333333333333}"
NaNO3-Na2MoO4,4436,----,0.6-0.4,----,----,----,----,----,----,2.7933,0.0004739,----,----,----,,,,,,----,----,----,,,----,----,----,,,,,----,----,"{'Na': 0.24137931034482757, 'N': 0.10344827586206896, 'O': 0.5862068965517241, 'Mo': 0.06896551724137931}"
NaNO3-Na2MoO4,4437,----,0.7-0.3,----,----,----,----,----,----,2.75,0.000566,----,----,----,,,,,,----,----,----,,,----,----,----,,,,,----,----,"{'Na': 0.23214285714285712, 'N': 0.125, 'O': 0.5892857142857143, 'Mo': 0.053571428571428575}"
NaNO3-Na2MoO4,4438,----,0.75-0.25,----,----,----,----,----,----,2.6484,0.0005347,----,----,----,,,,,,----,----,----,,,----,----,----,,,,,----,----,"{'Na': 0.22727272727272727, 'N': 0.13636363636363635, 'O': 0.5909090909090909, 'Mo': 0.045454545454545456}"
NaNO3-Na2MoO4,4439,----,0.8-0.2,----,----,----,----,----,----,2.5634,0.0005389,----,----,----,,,,,,----,----,----,,,----,----,----,,,,,----,----,"{'Na': 0.22222222222222224, 'N': 0.14814814814814814, 'O': 0.5925925925925926, 'Mo': 0.037037037037037035}"
NaNO3-Na2MoO4,4440,----,0.85-0.15,----,----,----,----,----,----,2.526,0.000579,----,----,----,,,,,,----,----,----,,,----,----,----,,,,,----,----,"{'Na': 0.21698113207547168, 'N': 0.16037735849056603, 'O': 0.5943396226415094, 'Mo': 0.02830188679245283}"
NaNO3-Na2MoO4,4441,----,0.9-0.1,----,----,----,----,----,----,2.437,0.000568,----,----,----,,,,,,----,----,----,,,----,----,----,,,,,----,----,"{'Na': 0.21153846153846154, 'N': 0.17307692307692307, 'O': 0.5961538461538461, 'Mo': 0.019230769230769232}"
NaNO3-Na2MoO4,4442,----,0.96-0.04,----,----,----,----,----,----,2.384,0.000639,----,----,----,,,,,,----,----,----,,,----,----,----,,,,,----,----,"{'Na': 0.2047244094488189, 'N': 0.1889763779527559, 'O': 0.5984251968503937, 'Mo': 0.007874015748031496}"
NaNO3-Na2MoO4,4443,----,1.0-0.0,----,----,----,----,----,----,2.2663,0.0006059,----,----,----,,,,,,----,----,----,,,----,----,----,,,,,----,----,"{'Na': 0.2, 'N': 0.2, 'O': 0.6, 'Mo': 0.0}"
NaNO3-Na2WO4,4444,----,0.0-1.0,----,----,----,----,----,----,4.6515,0.000686,----,----,----,,,,,,----,----,----,,,----,----,----,,,,,----,----,"{'Na': 0.2857142857142857, 'N': 0.0, 'O': 0.5714285714285714, 'W': 0.14285714285714285}"
NaNO3-Na2WO4,4445,----,0.1-0.9,----,----,----,----,----,----,4.729,0.000814,----,----,----,,,,,,----,----,----,,,----,----,----,,,,,----,----,"{'Na': 0.27941176470588236, 'N': 0.014705882352941176, 'O': 0.5735294117647058, 'W': 0.1323529411764706}"
NaNO3-Na2WO4,4446,----,0.2-0.8,----,----,----,----,----,----,4.534,0.000734,----,----,----,,,,,,----,----,----,,,----,----,----,,,,,----,----,"{'Na': 0.2727272727272727, 'N': 0.030303030303030304, 'O': 0.5757575757575758, 'W': 0.12121212121212122}"
NaNO3-Na2WO4,4447,----,0.3-0.7,----,----,----,----,----,----,4.296,0.000705,----,----,----,,,,,,----,----,----,,,----,----,----,,,,,----,----,"{'Na': 0.265625, 'N': 0.046875, 'O': 0.578125, 'W': 0.109375}"
NaNO3-Na2WO4,4448,----,0.4-0.6,----,----,----,----,----,----,4.04,0.0006567,----,----,----,,,,,,----,----,----,,,----,----,----,,,,,----,----,"{'Na': 0.25806451612903225, 'N': 0.06451612903225806, 'O': 0.5806451612903226, 'W': 0.0967741935483871}"
NaNO3-Na2WO4,4449,----,0.5-0.5,----,----,----,----,----,----,3.7878,0.0006393,----,----,----,,,,,,----,----,----,,,----,----,----,,,,,----,----,"{'Na': 0.25, 'N': 0.08333333333333333, 'O': 0.5833333333333334, 'W': 0.08333333333333333}"
NaNO3-Na2WO4,4450,----,0.6-0.4,----,----,----,----,----,----,3.532,0.000642,----,----,----,,,,,,----,----,----,,,----,----,----,,,,,----,----,"{'Na': 0.24137931034482757, 'N': 0.10344827586206896, 'O': 0.5862068965517241, 'W': 0.06896551724137931}"
NaNO3-Na2WO4,4451,----,0.7-0.3,----,----,----,----,----,----,2.264,0.0006587,----,----,----,,,,,,----,----,----,,,----,----,----,,,,,----,----,"{'Na': 0.23214285714285712, 'N': 0.125, 'O': 0.5892857142857143, 'W': 0.053571428571428575}"
NaNO3-Na2WO4,4452,----,0.75-0.25,----,----,----,----,----,----,3.062,0.000608,----,----,----,,,,,,----,----,----,,,----,----,----,,,,,----,----,"{'Na': 0.22727272727272727, 'N': 0.13636363636363635, 'O': 0.5909090909090909, 'W': 0.045454545454545456}"
NaNO3-Na2WO4,4453,----,0.8-0.2,----,----,----,----,----,----,2.9486,0.0006607,----,----,----,,,,,,----,----,----,,,----,----,----,,,,,----,----,"{'Na': 0.22222222222222224, 'N': 0.14814814814814814, 'O': 0.5925925925925926, 'W': 0.037037037037037035}"
NaNO3-Na2WO4,4454,----,0.85-0.15,----,----,----,----,----,----,2.7695,0.0006382,----,----,----,,,,,,----,----,----,,,----,----,----,,,,,----,----,"{'Na': 0.21698113207547168, 'N': 0.16037735849056603, 'O': 0.5943396226415094, 'W': 0.02830188679245283}"
NaNO3-Na2WO4,4455,----,0.9-0.1,----,----,----,----,----,----,2.5773,0.000616,----,----,----,,,,,,----,----,----,,,----,----,----,,,,,----,----,"{'Na': 0.21153846153846154, 'N': 0.17307692307692307, 'O': 0.5961538461538461, 'W': 0.019230769230769232}"
NaNO3-Na2WO4,4456,----,0.95-0.05,----,----,----,----,----,----,2.4232,0.0006045,----,----,----,,,,,,----,----,----,,,----,----,----,,,,,----,----,"{'Na': 0.2058823529411765, 'N': 0.18627450980392157, 'O': 0.5980392156862745, 'W': 0.009803921568627453}"
NaNO3-Na2WO4,4457,----,0.98-0.02,----,----,----,----,----,----,2.357,0.000628,----,----,----,,,,,,----,----,----,,,----,----,----,,,,,----,----,"{'Na': 0.20238095238095238, 'N': 0.19444444444444445, 'O': 0.5992063492063492, 'W': 0.003968253968253968}"
NaNO3-Na2WO4,4458,----,1.0-0.0,----,----,----,----,----,----,2.3359,0.0006931,----,----,----,,,,,,----,----,----,,,----,----,----,,,,,----,----,"{'Na': 0.2, 'N': 0.2, 'O': 0.6, 'W': 0.0}"
NaNO3-NaOH,4459,----,0.0-1.0,----,----,----,----,----,----,2.159,0.000604,----,----,----,,,,,,----,----,----,,,----,----,----,,,,,----,----,"{'Na': 0.3333333333333333, 'N': 0.0, 'O': 0.3333333333333333, 'H': 0.3333333333333333}"
NaNO3-NaOH,4460,----,0.1-0.9,----,----,----,----,----,----,2.187,0.000673,----,----,----,,,,,,----,----,----,,,----,----,----,,,,,----,----,"{'Na': 0.3125, 'N': 0.03125, 'O': 0.37500000000000006, 'H': 0.28125}"
NaNO3-NaOH,4461,----,0.18-0.82,----,----,----,----,----,----,2.115,0.000589,----,----,----,,,,,,----,----,----,,,----,----,----,,,,,----,----,"{'Na': 0.2976190476190476, 'N': 0.05357142857142857, 'O': 0.40476190476190477, 'H': 0.24404761904761904}"
NaNO3-NaOH,4462,----,0.25-0.75,----,----,----,----,----,----,1.972,0.000418,----,----,----,,,,,,----,----,----,,,----,----,----,,,,,----,----,"{'Na': 0.2857142857142857, 'N': 0.07142857142857142, 'O': 0.42857142857142855, 'H': 0.21428571428571427}"
NaNO3-NaOH,4463,----,0.34-0.66,----,----,----,----,----,----,2.028,0.000487,----,----,----,,,,,,----,----,----,,,----,----,----,,,,,----,----,"{'Na': 0.2717391304347826, 'N': 0.0923913043478261, 'O': 0.4565217391304348, 'H': 0.1793478260869565}"
NaNO3-NaOH,4464,----,0.37-0.63,----,----,----,----,----,----,2.176,0.000688,----,----,----,,,,,,----,----,----,,,----,----,----,,,,,----,----,"{'Na': 0.26737967914438504, 'N': 0.09893048128342247, 'O': 0.4652406417112299, 'H': 0.16844919786096257}"
NaNO3-NaOH,4465,----,0.45-0.55,----,----,----,----,----,----,2.111,0.000562,----,----,----,,,,,,----,----,----,,,----,----,----,,,,,----,----,"{'Na': 0.2564102564102564, 'N': 0.11538461538461538, 'O': 0.48717948717948717, 'H': 0.14102564102564102}"
NaNO3-NaOH,4466,----,0.5-0.5,----,----,----,----,----,----,2.2,0.000674,----,----,----,,,,,,----,----,----,,,----,----,----,,,,,----,----,"{'Na': 0.25, 'N': 0.125, 'O': 0.5, 'H': 0.125}"
NaNO3-NaOH,4467,----,0.6-0.4,----,----,----,----,----,----,2.183,0.000605,----,----,----,,,,,,----,----,----,,,----,----,----,,,,,----,----,"{'Na': 0.23809523809523814, 'N': 0.14285714285714288, 'O': 0.5238095238095238, 'H': 0.09523809523809526}"
NaNO3-NaOH,4468,----,0.72-0.28,----,----,----,----,----,----,2.182,0.0006,----,----,----,,,,,,----,----,----,,,----,----,----,,,,,----,----,"{'Na': 0.2252252252252252, 'N': 0.16216216216216214, 'O': 0.5495495495495496, 'H': 0.06306306306306306}"
NaNO3-NaOH,4469,----,0.9-0.1,----,----,----,----,----,----,2.268,0.000669,----,----,----,,,,,,----,----,----,,,----,----,----,,,,,----,----,"{'Na': 0.20833333333333331, 'N': 0.18749999999999997, 'O': 0.5833333333333333, 'H': 0.020833333333333332}"
NaNO3-NaOH,4470,----,1.0-0.0,----,----,----,----,----,----,2.116,0.000729,----,----,----,,,,,,----,----,----,,,----,----,----,,,,,----,----,"{'Na': 0.2, 'N': 0.2, 'O': 0.6, 'H': 0.0}"
NaNO3-Pb(NO3)2,4471,----,0.75-0.25,----,----,----,----,----,----,3.2826,0.00092603,----,----,----,,,,,,----,----,----,,,----,----,----,,,,,----,----,"{'Na': 0.15, 'N': 0.2, 'O': 0.6, 'Pb': 0.05}"
NaNO3-Pb(NO3)2,4472,----,0.8-0.2,----,----,----,----,----,----,3.1228,0.00089431,----,----,----,,,,,,----,----,----,,,----,----,----,,,,,----,----,"{'Na': 0.15999999999999998, 'N': 0.19999999999999996, 'O': 0.6, 'Pb': 0.039999999999999994}"
NaNO3-Pb(NO3)2,4473,----,0.842-0.158,----,----,----,----,----,----,2.9743,0.00085864,----,----,----,,,,,,----,----,----,,,----,----,----,,,,,----,----,"{'Na': 0.1684, 'N': 0.2, 'O': 0.6, 'Pb': 0.0316}"
NaNO3-Pb(NO3)2,4474,----,0.85-0.15,----,----,----,----,----,----,2.9444,0.00085091,----,----,----,,,,,,----,----,----,,,----,----,----,,,,,----,----,"{'Na': 0.16999999999999998, 'N': 0.2, 'O': 0.6, 'Pb': 0.03}"
NaNO3-Pb(NO3)2,4475,----,0.9-0.1,----,----,----,----,----,----,2.7466,0.00079583,----,----,----,,,,,,----,----,----,,,----,----,----,,,,,----,----,"{'Na': 0.18, 'N': 0.2, 'O': 0.6, 'Pb': 0.02}"
NaNO3-Pb(NO3)2,4476,----,0.95-0.05,----,----,----,----,----,----,2.5284,0.00072906,----,----,----,,,,,,----,----,----,,,----,----,----,,,,,----,----,"{'Na': 0.19000000000000003, 'N': 0.20000000000000004, 'O': 0.6, 'Pb': 0.010000000000000002}"
NaNO3-Pb(NO3)2,4477,----,1.0-0.0,----,----,----,----,----,----,2.2887,0.00065061,----,----,----,,,,,,----,----,----,,,----,----,----,,,,,----,----,"{'Na': 0.2, 'N': 0.2, 'O': 0.6, 'Pb': 0.0}"
NaNO3-RbNO3,4478,----,0.0-1.0,----,----,----,----,----,----,3.118,0.0010508,----,----,----,0.1308,16594.02,,,,----,----,----,,,----,----,----,,,,,----,----,"{'Na': 0.0, 'N': 0.2, 'O': 0.6, 'Rb': 0.2}"
NaNO3-RbNO3,4479,----,0.2-0.8,----,----,----,----,----,----,2.975,0.0009738,----,----,----,0.0795,18673.5,,,,----,----,----,,,----,----,----,,,,,----,----,"{'Na': 0.039999999999999994, 'N': 0.19999999999999996, 'O': 0.6, 'Rb': 0.15999999999999998}"
NaNO3-RbNO3,4480,----,0.4-0.6,----,----,----,----,----,----,2.849,0.0009412,----,----,----,0.08057,18117.02,,,,----,----,----,,,----,----,----,,,,,----,----,"{'Na': 0.08, 'N': 0.2, 'O': 0.6, 'Rb': 0.12}"
NaNO3-RbNO3,4481,----,0.41-0.59,----,----,----,----,----,----,2.842,0.0009379,----,----,----,,,,,,----,----,----,,,----,----,----,,,,,----,----,"{'Na': 0.08199999999999999, 'N': 0.2, 'O': 0.6, 'Rb': 0.118}"
NaNO3-RbNO3,4482,----,0.6-0.4,----,----,----,----,----,----,2.701,0.0008889,----,----,----,0.03548,22213.23,,,,----,----,----,,,----,----,----,,,,,----,----,"{'Na': 0.12, 'N': 0.2, 'O': 0.6, 'Rb': 0.08}"
NaNO3-RbNO3,4483,----,0.8-0.2,----,----,----,----,----,----,2.494,0.000767,----,----,----,3.2593173,17664.31,,,,----,----,----,,,----,----,----,,,,,----,----,"{'Na': 0.15999999999999998, 'N': 0.19999999999999996, 'O': 0.6, 'Rb': 0.039999999999999994}"
NaNO3-RbNO3,4484,----,1.0-0.0,----,----,----,----,----,----,2.309,0.0006949,----,----,----,0.09699,16614.94,,,,----,----,----,,,----,----,----,,,,,----,----,"{'Na': 0.2, 'N': 0.2, 'O': 0.6, 'Rb': 0.0}"
NaNO3-TlNO3,4485,----,0.0-1.0,----,----,----,----,----,----,5.696,0.001665,----,----,----,,,,,,----,----,----,,,----,----,----,,,,,----,----,"{'Na': 0.0, 'N': 0.2, 'O': 0.6, 'Tl': 0.2}"
NaNO3-TlNO3,4486,----,0.1-0.9,----,----,----,----,----,----,5.44,0.00161,----,----,----,,,,,,----,----,----,,,----,----,----,,,,,----,----,"{'Na': 0.02, 'N': 0.2, 'O': 0.6, 'Tl': 0.18}"
NaNO3-TlNO3,4487,----,0.2-0.8,----,----,----,----,----,----,5.214,0.00164,----,----,----,,,,,,----,----,----,,,----,----,----,,,,,----,----,"{'Na': 0.039999999999999994, 'N': 0.19999999999999996, 'O': 0.6, 'Tl': 0.15999999999999998}"
NaNO3-TlNO3,4488,----,0.23-0.77,----,----,----,----,----,----,5.136,0.0016309,----,----,----,,,,,,----,----,----,,,----,----,----,,,,,----,----,"{'Na': 0.046, 'N': 0.2, 'O': 0.6, 'Tl': 0.154}"
NaNO3-TlNO3,4489,----,0.3-0.7,----,----,----,----,----,----,4.928,0.00157,----,----,----,,,,,,----,----,----,,,----,----,----,,,,,----,----,"{'Na': 0.06000000000000001, 'N': 0.20000000000000004, 'O': 0.6, 'Tl': 0.14}"
NaNO3-TlNO3,4490,----,0.4-0.6,----,----,----,----,----,----,4.607,0.0014699,----,----,----,,,,,,----,----,----,,,----,----,----,,,,,----,----,"{'Na': 0.08, 'N': 0.2, 'O': 0.6, 'Tl': 0.12}"
NaNO3-TlNO3,4491,----,0.5-0.5,----,----,----,----,----,----,4.305,0.00142,----,----,----,,,,,,----,----,----,,,----,----,----,,,,,----,----,"{'Na': 0.1, 'N': 0.2, 'O': 0.6, 'Tl': 0.1}"
NaNO3-TlNO3,4492,----,0.6-0.4,----,----,----,----,----,----,3.913,0.0012256,----,----,----,,,,,,----,----,----,,,----,----,----,,,,,----,----,"{'Na': 0.12, 'N': 0.2, 'O': 0.6, 'Tl': 0.08}"
NaNO3-TlNO3,4493,----,0.7-0.3,----,----,----,----,----,----,3.637,0.00127,----,----,----,,,,,,----,----,----,,,----,----,----,,,,,----,----,"{'Na': 0.14, 'N': 0.20000000000000004, 'O': 0.6, 'Tl': 0.06000000000000001}"
NaNO3-TlNO3,4494,----,0.8-0.2,----,----,----,----,----,----,3.174,0.0010004,----,----,----,,,,,,----,----,----,,,----,----,----,,,,,----,----,"{'Na': 0.15999999999999998, 'N': 0.19999999999999996, 'O': 0.6, 'Tl': 0.039999999999999994}"
NaNO3-TlNO3,4495,----,0.9-0.1,----,----,----,----,----,----,2.773,0.000882,----,----,----,,,,,,----,----,----,,,----,----,----,,,,,----,----,"{'Na': 0.18, 'N': 0.2, 'O': 0.6, 'Tl': 0.02}"
NaNO3-TlNO3,4496,----,1.0-0.0,----,----,----,----,----,----,2.395,0.000811,----,----,----,,,,,,----,----,----,,,----,----,----,,,,,----,----,"{'Na': 0.2, 'N': 0.2, 'O': 0.6, 'Tl': 0.0}"
NaOH,4497,----,Pure Salt,----,----,----,----,----,----,2.068,0.0004784,----,----,----,0.07211,20656.75,,,,----,----,----,,,----,----,----,,,,,----,----,"{'Na': 0.3333333333333333, 'O': 0.3333333333333333, 'H': 0.3333333333333333}"
NaOH-Na2CO3,4498,----,0.906-0.094,----,----,----,----,----,----,2.1648,0.0005061,----,----,----,,,,,,----,----,----,,,----,----,----,,,,,----,----,"{'Na': 0.3333333333333333, 'O': 0.3619744058500914, 'H': 0.2760511882998172, 'C': 0.02864107251675807}"
NaOH-Na2CO3,4499,----,0.914-0.086,----,----,----,----,----,----,2.1607,0.00051,----,----,----,,,,,,----,----,----,,,----,----,----,,,,,----,----,"{'Na': 0.3333333333333333, 'O': 0.3597298956414978, 'H': 0.28054020871700425, 'C': 0.026396562308164513}"
NaOH-Na2CO3,4500,----,0.921-0.079,----,----,----,----,----,----,,,----,----,----,0.06099,21464.28,,,,----,----,----,,,----,----,----,,,,,----,----,"{'Na': 0.3333333333333333, 'O': 0.35773864689527335, 'H': 0.2845227062094532, 'C': 0.02440531356194007}"
NaOH-Na2CO3,4501,----,0.928-0.072,----,----,----,----,----,----,2.1411,0.0004928,----,----,----,,,,,,----,----,----,,,----,----,----,,,,,----,----,"{'Na': 0.3333333333333333, 'O': 0.3557213930348259, 'H': 0.2885572139303483, 'C': 0.022388059701492536}"
NaOH-Na2CO3,4502,----,0.938-0.062,----,----,----,----,----,----,2.1357,0.0005001,----,----,----,,,,,,----,----,----,,,----,----,----,,,,,----,----,"{'Na': 0.3333333333333333, 'O': 0.35279347143753925, 'H': 0.29441305712492155, 'C': 0.019460138104205903}"
NaOH-Na2CO3,4503,----,0.96-0.04,----,----,----,----,----,----,2.1112,0.0004901,----,----,----,,,,,,----,----,----,,,----,----,----,,,,,----,----,"{'Na': 0.3333333333333333, 'O': 0.34615384615384615, 'H': 0.30769230769230765, 'C': 0.01282051282051282}"
NaOH-Na2CO3,4504,----,0.964-0.036,----,----,----,----,----,----,2.1037,0.0004837,----,----,----,,,,,,----,----,----,,,----,----,----,,,,,----,----,"{'Na': 0.3333333333333333, 'O': 0.34491634491634493, 'H': 0.31016731016731014, 'C': 0.011583011583011582}"
NaOH-Na2CO3,4505,----,0.979-0.021,----,----,----,----,----,----,2.1026,0.0005,----,----,----,,,,,,----,----,----,,,----,----,----,,,,,----,----,"{'Na': 0.3333333333333333, 'O': 0.3401893568396997, 'H': 0.3196212863206007, 'C': 0.006856023506366308}"
NaOH-Na2CO3,4506,----,0.981-0.019,----,----,----,----,----,----,2.1073,0.00051,----,----,----,,,,,,----,----,----,,,----,----,----,,,,,----,----,"{'Na': 0.3333333333333333, 'O': 0.33954857703631014, 'H': 0.3209028459273798, 'C': 0.0062152437029767745}"
NaOH-Na2CO3,4507,----,0.982-0.018,----,----,----,----,----,----,,,----,----,----,0.06858,20974.74,,,,----,----,----,,,----,----,----,,,,,----,----,"{'Na': 0.33333333333333337, 'O': 0.3392272429600524, 'H': 0.32154551407989523, 'C': 0.005893909626719057}"
NaOH-Na2CO3,4508,----,1.0-0.0,----,----,----,----,----,----,2.0782,0.0004929,----,----,----,0.07212,20652.57,,,,----,----,----,,,----,----,----,,,,,----,----,"{'Na': 0.3333333333333333, 'O': 0.3333333333333333, 'H': 0.3333333333333333, 'C': 0.0}"
NaOH-Na3AsO4,4509,----,0.31-0.69,----,----,----,----,----,----,,,----,----,----,,,,,,----,----,----,,,----,----,----,,,,,----,----,"{'Na': 0.3689922480620155, 'O': 0.47596899224806205, 'H': 0.048062015503875975, 'As': 0.10697674418604651}"
NaOH-Na3AsO4,4510,----,0.394-0.606,----,----,----,----,----,----,,,----,----,----,1.24004e-08,126358.91,,,,----,----,----,,,----,----,----,,,,,----,----,"{'Na': 0.366832504145937, 'O': 0.4673300165837479, 'H': 0.06533996683250415, 'As': 0.10049751243781094}"
NaOH-Na3AsO4,4511,----,0.489-0.511,----,----,----,----,----,----,,,----,----,----,2.82696e-05,68217.08,,,,----,----,----,,,----,----,----,,,,,----,----,"{'Na': 0.363996399639964, 'O': 0.455985598559856, 'H': 0.08802880288028803, 'As': 0.09198919891989199}"
NaOH-Na3AsO4,4512,----,0.609-0.391,----,----,----,----,----,----,,,----,----,----,,,,,,----,----,----,,,----,----,----,,,,,----,----,"{'Na': 0.3596367305751766, 'O': 0.43854692230070635, 'H': 0.12290615539858728, 'As': 0.07891019172552977}"
NaOH-Na3SbO4,4513,----,0.46-0.54,----,----,----,----,----,----,,,----,----,----,2.62174,14528.76,,,,----,----,----,,,----,----,----,,,,,----,----,"{'Na': 0.3649122807017544, 'O': 0.45964912280701753, 'H': 0.08070175438596491, 'Sb': 0.09473684210526316}"
NaOH-Na3SbO4,4514,----,0.5-0.5,----,----,----,----,----,----,,,----,----,----,1.15668,18288.15,,,,----,----,----,,,----,----,----,,,,,----,----,"{'Na': 0.36363636363636365, 'O': 0.45454545454545453, 'H': 0.09090909090909091, 'Sb': 0.09090909090909091}"
NaOH-Na3SbO4,4515,----,0.56-0.44,----,----,----,----,----,----,,,----,----,----,0.368532,22789.79,,,,----,----,----,,,----,----,----,,,,,----,----,"{'Na': 0.36153846153846153, 'O': 0.4461538461538462, 'H': 0.1076923076923077, 'Sb': 0.0846153846153846}"
NaOH-Na3SbO4,4516,----,0.62-0.38,----,----,----,----,----,----,,,----,----,----,0.162034,25126.6,,,,----,----,----,,,----,----,----,,,,,----,----,"{'Na': 0.3591836734693878, 'O': 0.43673469387755104, 'H': 0.12653061224489795, 'Sb': 0.07755102040816327}"
NaOH-Na3SbO4,4517,----,0.68-0.32,----,----,----,----,----,----,,,----,----,----,0.0883776,26199.81,,,,----,----,----,,,----,----,----,,,,,----,----,"{'Na': 0.3565217391304348, 'O': 0.42608695652173906, 'H': 0.14782608695652175, 'Sb': 0.06956521739130433}"
NaPO3,4518,----,Pure Salt,----,----,----,----,----,----,2.6903,0.000459,----,----,----,,,,,,----,----,----,,,----,----,----,,,,,----,----,"{'Na': 0.2, 'P': 0.2, 'O': 0.6}"
NaPO3-Na2SO4,4519,----,0.0-1.0,----,----,----,----,----,----,,,----,----,----,7.62,,,,,----,----,----,,,----,----,----,,,,,----,----,"{'Na': 0.2857142857142857, 'P': 0.0, 'O': 0.5714285714285714, 'S': 0.14285714285714285}"
NaPO3-Na2SO4,4520,----,0.095-0.905,----,----,----,----,----,----,,,----,----,----,5.71,,,,,----,----,----,,,----,----,----,,,,,----,----,"{'Na': 0.27973568281938327, 'P': 0.01395007342143906, 'O': 0.5734214390602056, 'S': 0.1328928046989721}"
NaPO3-Na2SO4,4521,----,0.198-0.802,----,----,----,----,----,----,,,----,----,----,3.81,,,,,----,----,----,,,----,----,----,,,,,----,----,"{'Na': 0.2728649303452453, 'P': 0.029981829194427618, 'O': 0.5757116898849182, 'S': 0.12144155057540883}"
NaPO3-Na2SO4,4522,----,0.278-0.722,----,----,----,----,----,----,,,----,----,----,2.38,,,,,----,----,----,,,----,----,----,,,,,----,----,"{'Na': 0.2672253258845438, 'P': 0.04314090626939789, 'O': 0.5775915580384854, 'S': 0.11204220980757293}"
NaPO3-Na2SO4,4523,----,0.391-0.609,----,----,----,----,----,----,,,----,----,----,5.24,,,,,----,----,----,,,----,----,----,,,,,----,----,"{'Na': 0.25876487616596977, 'P': 0.06288195561273721, 'O': 0.5804117079446768, 'S': 0.09794146027661628}"
NaPO3-Na2SO4,4524,----,0.49-0.51,----,----,----,----,----,----,,,----,----,----,6.67,,,,,----,----,----,,,----,----,----,,,,,----,----,"{'Na': 0.2508305647840532, 'P': 0.08139534883720931, 'O': 0.5830564784053156, 'S': 0.08471760797342194}"
NaPO3-Na2SO4,4525,----,0.606-0.394,----,----,----,----,----,----,,,----,----,----,11.91,,,,,----,----,----,,,----,----,----,,,,,----,----,"{'Na': 0.24084312370421562, 'P': 0.10469937802349688, 'O': 0.5863856254319281, 'S': 0.06807187284035937}"
NaPO3-Na2SO4,4526,----,0.704-0.296,----,----,----,----,----,----,,,----,----,----,18.1,,,,,----,----,----,,,----,----,----,,,,,----,----,"{'Na': 0.2317596566523605, 'P': 0.12589413447782546, 'O': 0.5894134477825466, 'S': 0.05293276108726753}"
NaPO3-Na2SO4,4527,----,0.75-0.25,----,----,----,----,----,----,2.662,0.000455,----,----,----,,,,,,----,----,----,,,----,----,----,,,,,----,----,"{'Na': 0.22727272727272727, 'P': 0.13636363636363635, 'O': 0.5909090909090909, 'S': 0.045454545454545456}"
NaPO3-Na2SO4,4528,----,0.802-0.198,----,----,----,----,----,----,,,----,----,----,30.95,,,,,----,----,----,,,----,----,----,,,,,----,----,"{'Na': 0.2220163083765752, 'P': 0.14862861378799108, 'O': 0.5926612305411416, 'S': 0.036693847294292065}"
NaPO3-Na2SO4,4529,----,0.875-0.125,----,----,----,----,----,----,2.674,0.000457,----,----,----,,,,,,----,----,----,,,----,----,----,,,,,----,----,"{'Na': 0.21428571428571427, 'P': 0.16666666666666666, 'O': 0.5952380952380952, 'S': 0.023809523809523808}"
NaPO3-Na2SO4,4530,----,0.899-0.101,----,----,----,----,----,----,,,----,----,----,,,,,,----,----,----,,,----,----,----,,,,,----,----,"{'Na': 0.21164936562860437, 'P': 0.17281814686658978, 'O': 0.5961168781237985, 'S': 0.019415609381007306}"
NaPO3-Na2SO4,4531,----,0.92-0.08,----,----,----,----,----,----,2.696,0.000473,----,----,----,,,,,,----,----,----,,,----,----,----,,,,,----,----,"{'Na': 0.20930232558139536, 'P': 0.17829457364341086, 'O': 0.5968992248062015, 'S': 0.015503875968992248}"
NaPO3-Na2SO4,4532,----,0.96-0.04,----,----,----,----,----,----,2.716,0.00049,----,----,----,,,,,,----,----,----,,,----,----,----,,,,,----,----,"{'Na': 0.2047244094488189, 'P': 0.1889763779527559, 'O': 0.5984251968503937, 'S': 0.007874015748031496}"
NaPO3-Na2SO4,4533,----,0.98-0.02,----,----,----,----,----,----,2.705,0.000477,----,----,----,,,,,,----,----,----,,,----,----,----,,,,,----,----,"{'Na': 0.20238095238095238, 'P': 0.19444444444444445, 'O': 0.5992063492063492, 'S': 0.003968253968253968}"
NaPO3-Na2SO4,4534,----,0.99-0.01,----,----,----,----,----,----,2.693,0.000465,----,----,----,,,,,,----,----,----,,,----,----,----,,,,,----,----,"{'Na': 0.201195219123506, 'P': 0.19721115537848607, 'O': 0.599601593625498, 'S': 0.0019920318725099606}"
NaPO3-Na2SO4,4535,----,1.0-0.0,----,----,----,----,----,----,2.6903,0.000459,----,----,----,,,,,,----,----,----,,,----,----,----,,,,,----,----,"{'Na': 0.2, 'P': 0.2, 'O': 0.6, 'S': 0.0}"
NaPO3-Na3PO4,4536,----,0.75-0.25,----,----,----,----,----,----,2.5901,0.0002999,----,----,----,,,,,,----,----,----,,,----,----,----,,,,,----,----,"{'Na': 0.2608695652173913, 'P': 0.17391304347826086, 'O': 0.5652173913043478}"
NaPO3-Na3PO4,4537,----,0.8-0.2,----,----,----,----,----,----,2.6066,0.000344,----,----,----,,,,,,----,----,----,,,----,----,----,,,,,----,----,"{'Na': 0.25, 'P': 0.17857142857142855, 'O': 0.5714285714285714}"
NaPO3-Na3PO4,4538,----,0.85-0.15,----,----,----,----,----,----,2.6063,0.000354,----,----,----,,,,,,----,----,----,,,----,----,----,,,,,----,----,"{'Na': 0.2385321100917431, 'P': 0.1834862385321101, 'O': 0.5779816513761469}"
NaPO3-Na3PO4,4539,----,0.9-0.1,----,----,----,----,----,----,2.5826,0.000344,----,----,----,,,,,,----,----,----,,,----,----,----,,,,,----,----,"{'Na': 0.22641509433962265, 'P': 0.18867924528301885, 'O': 0.5849056603773585}"
NaPO3-Na3PO4,4540,----,0.925-0.075,----,----,----,----,----,----,2.5771,0.0003321,----,----,----,,,,,,----,----,----,,,----,----,----,,,,,----,----,"{'Na': 0.22009569377990432, 'P': 0.19138755980861244, 'O': 0.5885167464114833}"
NaPO3-Na3PO4,4541,----,0.95-0.05,----,----,----,----,----,----,2.5733,0.000322,----,----,----,,,,,,----,----,----,,,----,----,----,,,,,----,----,"{'Na': 0.21359223300970875, 'P': 0.1941747572815534, 'O': 0.5922330097087378}"
NaPO3-Na3PO4,4542,----,0.975-0.025,----,----,----,----,----,----,2.5785,0.0003401,----,----,----,,,,,,----,----,----,,,----,----,----,,,,,----,----,"{'Na': 0.20689655172413793, 'P': 0.19704433497536944, 'O': 0.5960591133004925}"
NaPO3-Na3PO4,4543,----,1.0-0.0,----,----,----,----,----,----,2.5806,0.0003641,----,----,----,,,,,,----,----,----,,,----,----,----,,,,,----,----,"{'Na': 0.2, 'P': 0.2, 'O': 0.6}"
NaPO3-Na4P2O7,4544,----,0.0-1.0,----,----,----,----,----,----,,,----,----,----,,,,,,----,----,----,,,----,----,----,,,,,----,----,"{'Na': 0.3076923076923077, 'P': 0.15384615384615385, 'O': 0.5384615384615384}"
NaPO3-Na4P2O7,4545,----,0.315-0.685,----,----,----,----,----,----,,,----,----,----,3.33749,21561.35,,,,----,----,----,,,----,----,----,,,,,----,----,"{'Na': 0.29150763358778625, 'P': 0.16078244274809161, 'O': 0.5477099236641222}"
NaPO3-Na4P2O7,4546,----,0.465-0.535,----,----,----,----,----,----,,,----,----,----,,,,,,----,----,----,,,----,----,----,,,,,----,----,"{'Na': 0.2807112068965517, 'P': 0.1654094827586207, 'O': 0.5538793103448276}"
NaPO3-Na4P2O7,4547,----,0.635-0.365,----,----,----,----,----,----,,,----,----,----,,,,,,----,----,----,,,----,----,----,,,,,----,----,"{'Na': 0.264520202020202, 'P': 0.17234848484848486, 'O': 0.5631313131313131}"
NaPO3-Na4P2O7,4548,----,0.7-0.3,----,----,----,----,----,----,2.6365,0.000348,----,----,----,,,,,,----,----,----,,,----,----,----,,,,,----,----,"{'Na': 0.2567567567567568, 'P': 0.17567567567567569, 'O': 0.5675675675675675}"
NaPO3-Na4P2O7,4549,----,0.723-0.277,----,----,----,----,----,----,,,----,----,----,,,,,,----,----,----,,,----,----,----,,,,,----,----,"{'Na': 0.25374168514412415, 'P': 0.1769678492239468, 'O': 0.5692904656319291}"
NaPO3-Na4P2O7,4550,----,0.75-0.25,----,----,----,----,----,----,2.6349,0.0003683,----,----,----,,,,,,----,----,----,,,----,----,----,,,,,----,----,"{'Na': 0.25, 'P': 0.17857142857142858, 'O': 0.5714285714285714}"
NaPO3-Na4P2O7,4551,----,0.761-0.239,----,----,----,----,----,----,,,----,----,----,,,,,,----,----,----,,,----,----,----,,,,,----,----,"{'Na': 0.24840856481481483, 'P': 0.1792534722222222, 'O': 0.5723379629629629}"
NaPO3-Na4P2O7,4552,----,0.796-0.204,----,----,----,----,----,----,,,----,----,----,,,,,,----,----,----,,,----,----,----,,,,,----,----,"{'Na': 0.24306393244873345, 'P': 0.18154402895054284, 'O': 0.5753920386007237}"
