Repository: tanoret/MoltenSaltPropnet

# MoltenSaltPropnet
Physics-informed deep-learning toolkit for predicting **thermophysical properties of molten-salt mixtures** from chemical composition and temperature.

---

## Data Pipeline

1. **Source** – Raw NIST SALTDBLEAN CSVs (`density-csv.csv`, `viscosity-csv.csv`, …).  
2. **Pre-processing** – `data_processor.ipynb` cleans columns, harmonizes units, expands polynomial coefficients, and outputs `saltdblean_processed.csv`.  
3. **Loading** – `SALTDBLEANProcessor.from_csv(...)` handles:  
   * NaN imputation / type coercion  
   * Composition normalization  
   * Train/validation/test splits with reproducible seeds  
4.

File: data/saltdblean_janz_processed.csv (part 27 of 28)
MgF2,15,62.3018,Pure Salt,1534.2,2,Kojima 1968 [83],2512,----,Ruff 1928 [123],3.24,0.000524,1650-2100,3,Kirshenbaum 1960 [80],0.187,32100.0,,,,1514.7-1853.2,3,Takeda 2015 [135],0.867,-0.000141,1536-2400,20,Gheribi 2014 [58],,,,,----,----,"{'Mg': 0.3333333333333333, 'F': 0.6666666666666666}"
NaCl,16,58.4428,Pure Salt,1073.8,1,Dawson 1963 [44],1715,----,Ruff 1921 [124],2.14,0.000543,1076.2-1303.2,1,Van Artsdalen 1955 [144],0.0893,22000.0,,,,1083.2-1203.2,1,Torklep 1979 [142],0.712,-0.00018,1170-1441,8,Nagasaka 1992 [102],77.7638,-0.0075312,,,10,Barin 1977 [8],"{'Na': 0.5, 'Cl': 0.5}"
NaF,17,41.9882,Pure Salt,1268,2,Cantor 1961 [30],1978,----,Ruff 1922 [125],2.76,0.000636,1273-1373,1,Paucirova 1970 [111],0.12,26500.0,,,,1273-1373,1,Brockner 1979 [27],1.26,-0.00028,1268.15-1800,20,Gheribi 2014 [58],72.989,,,,5,Obrien 1957 [106],"{'Na': 0.5, 'F': 0.5}"
NdCl3,18,250.599,Pure Salt,1031,2,Druding 1961 [49],1897,10,Glushko 1972 [61],4.26,0.00093,1082-1272,3,Cho 1972 [38],0.0851,36900.0,,,,1030-1237,3,Hayashi 1997 [63],,,----,----,----,,,,,----,----,"{'Nd': 0.25, 'Cl': 0.75}"
NaPO3-Na4P2O7,4553,----,0.8-0.2,----,----,----,----,----,----,2.6324,0.0003723,----,----,----,,,,,,----,----,----,,,----,----,----,,,,,----,----,"{'Na': 0.24242424242424238, 'P': 0.1818181818181818, 'O': 0.5757575757575757}"
NaPO3-Na4P2O7,4554,----,0.85-0.15,----,----,----,----,----,----,2.6075,0.000348,----,----,----,,,,,,----,----,----,,,----,----,----,,,,,----,----,"{'Na': 0.2338709677419355, 'P': 0.18548387096774194, 'O': 0.5806451612903226}"
NaPO3-Na4P2O7,4555,----,0.859-0.141,----,----,----,----,----,----,,,----,----,----,,,,,,----,----,----,,,----,----,----,,,,,----,----,"{'Na': 0.23221279373368148, 'P': 0.18619451697127937, 'O': 0.5815926892950392}"
NaPO3-Na4P2O7,4556,----,0.9-0.1,----,----,----,----,----,----,2.6293,0.0003633,----,----,----,,,,,,----,----,----,,,----,----,----,,,,,----,----,"{'Na': 0.22413793103448273, 'P': 0.1896551724137931, 'O': 0.5862068965517241}"
NaPO3-Na4P2O7,4557,----,0.937-0.063,----,----,----,----,----,----,,,----,----,----,,,,,,----,----,----,,,----,----,----,,,,,----,----,"{'Na': 0.21602470930232562, 'P': 0.19313226744186052, 'O': 0.590843023255814}"
NaPO3-Na4P2O7,4558,----,0.95-0.05,----,----,----,----,----,----,2.6656,0.000369,----,----,----,,,,,,----,----,----,,,----,----,----,,,,,----,----,"{'Na': 0.21296296296296297, 'P': 0.19444444444444448, 'O': 0.5925925925925926}"
NaPO3-Na4P2O7,4559,----,0.959-0.041,----,----,----,----,----,----,,,----,----,----,,,,,,----,----,----,,,----,----,----,,,,,----,----,"{'Na': 0.2107732732732733, 'P': 0.19538288288288289, 'O': 0.5938438438438438}"
NaPO3-Na4P2O7,4560,----,1.0-0.0,----,----,----,----,----,----,2.5806,0.0003641,----,----,----,,,,,,----,----,----,,,----,----,----,,,,,----,----,"{'Na': 0.2, 'P': 0.2, 'O': 0.6}"
NaPO3-Rb2SO4,4561,----,0.75-0.25,----,----,----,----,----,----,2.973,0.00053,----,----,----,,,,,,----,----,----,,,----,----,----,,,,,----,----,"{'Na': 0.13636363636363635, 'P': 0.13636363636363635, 'O': 0.5909090909090909, 'Rb': 0.09090909090909091, 'S': 0.045454545454545456}"
NaPO3-Rb2SO4,4562,----,0.875-0.125,----,----,----,----,----,----,2.84,0.000486,----,----,----,,,,,,----,----,----,,,----,----,----,,,,,----,----,"{'Na': 0.16666666666666666, 'P': 0.16666666666666666, 'O': 0.5952380952380952, 'Rb': 0.047619047619047616, 'S': 0.023809523809523808}"
NaPO3-Rb2SO4,4563,----,1.0-0.0,----,----,----,----,----,----,2.6903,0.000459,----,----,----,,,,,,----,----,----,,,----,----,----,,,,,----,----,"{'Na': 0.2, 'P': 0.2, 'O': 0.6, 'Rb': 0.0, 'S': 0.0}"
NaPO3-UO2SO4,4564,----,0.875-0.125,----,----,----,----,----,----,3.234,0.000534,----,----,----,,,,,,----,----,----,,,----,----,----,,,,,----,----,"{'Na': 0.16279069767441862, 'P': 0.16279069767441862, 'O': 0.627906976744186, 'U': 0.023255813953488372, 'S': 0.023255813953488372}"
NaPO3-UO2SO4,4565,----,0.9-0.1,----,----,----,----,----,----,3.105,0.000505,----,----,----,,,,,,----,----,----,,,----,----,----,,,,,----,----,"{'Na': 0.16981132075471697, 'P': 0.16981132075471697, 'O': 0.6226415094339622, 'U': 0.018867924528301886, 'S': 0.018867924528301886}"
NaPO3-UO2SO4,4566,----,0.93-0.07,----,----,----,----,----,----,2.997,0.000502,----,----,----,,,,,,----,----,----,,,----,----,----,,,,,----,----,"{'Na': 0.17850287907869483, 'P': 0.17850287907869483, 'O': 0.6161228406909789, 'U': 0.01343570057581574, 'S': 0.01343570057581574}"
NaPO3-UO2SO4,4567,----,0.97-0.03,----,----,----,----,----,----,2.832,0.000495,----,----,----,,,,,,----,----,----,,,----,----,----,,,,,----,----,"{'Na': 0.1905697445972495, 'P': 0.1905697445972495, 'O': 0.6070726915520629, 'U': 0.005893909626719057, 'S': 0.005893909626719057}"
NaPO3-UO2SO4,4568,----,0.98-0.02,----,----,----,----,----,----,2.745,0.000449,----,----,----,,,,,,----,----,----,,,----,----,----,,,,,----,----,"{'Na': 0.19367588932806326, 'P': 0.19367588932806326, 'O': 0.6047430830039526, 'U': 0.003952569169960475, 'S': 0.003952569169960475}"
NaPO3-UO2SO4,4569,----,0.99-0.01,----,----,----,----,----,----,2.705,0.000447,----,----,----,,,,,,----,----,----,,,----,----,----,,,,,----,----,"{'Na': 0.19681908548707755, 'P': 0.19681908548707755, 'O': 0.6023856858846919, 'U': 0.001988071570576541, 'S': 0.001988071570576541}"
NaPO3-UO2SO4,4570,----,1.0-0.0,----,----,----,----,----,----,2.6906,0.0004592,----,----,----,,,,,,----,----,----,,,----,----,----,,,,,----,----,"{'Na': 0.2, 'P': 0.2, 'O': 0.6, 'U': 0.0, 'S': 0.0}"
NaPO3-WO3,4571,----,0.45-0.55,----,----,----,----,----,----,5.4645,0.0011451,----,----,----,,,,,,----,----,----,,,----,----,----,,,,,----,----,"{'Na': 0.10112359550561797, 'P': 0.10112359550561797, 'O': 0.6741573033707865, 'W': 0.12359550561797754}"
NaPO3-WO3,4572,----,0.49-0.51,----,----,----,----,----,----,5.237,0.001125,----,----,----,,,,,,----,----,----,,,----,----,----,,,,,----,----,"{'Na': 0.10913140311804008, 'P': 0.10913140311804008, 'O': 0.6681514476614699, 'W': 0.11358574610244988}"
NaPO3-WO3,4573,----,0.54-0.46,----,----,----,----,----,----,5.1284,0.0011863,----,----,----,,,,,,----,----,----,,,----,----,----,,,,,----,----,"{'Na': 0.11894273127753305, 'P': 0.11894273127753305, 'O': 0.6607929515418502, 'W': 0.10132158590308371}"
NaPO3-WO3,4574,----,0.58-0.42,----,----,----,----,----,----,4.8118,0.0010201,----,----,----,,,,,,----,----,----,,,----,----,----,,,,,----,----,"{'Na': 0.12663755458515283, 'P': 0.12663755458515283, 'O': 0.6550218340611353, 'W': 0.09170305676855894}"
NaPO3-WO3,4575,----,0.63-0.37,----,----,----,----,----,----,4.487,0.0009151,----,----,----,,,,,,----,----,----,,,----,----,----,,,,,----,----,"{'Na': 0.13606911447084233, 'P': 0.13606911447084233, 'O': 0.6479481641468683, 'W': 0.07991360691144708}"
NaPO3-WO3,4576,----,0.68-0.32,----,----,----,----,----,----,4.1682,0.0008256,----,----,----,,,,,,----,----,----,,,----,----,----,,,,,----,----,"{'Na': 0.1452991452991453, 'P': 0.1452991452991453, 'O': 0.6410256410256411, 'W': 0.06837606837606838}"
NaPO3-WO3,4577,----,0.73-0.27,----,----,----,----,----,----,3.8531,0.0007121,----,----,----,,,,,,----,----,----,,,----,----,----,,,,,----,----,"{'Na': 0.15433403805496826, 'P': 0.15433403805496826, 'O': 0.6342494714587738, 'W': 0.05708245243128964}"
NaPO3-WO3,4578,----,0.77-0.23,----,----,----,----,----,----,3.6436,0.0006881,----,----,----,,,,,,----,----,----,,,----,----,----,,,,,----,----,"{'Na': 0.16142557651991613, 'P': 0.16142557651991613, 'O': 0.6289308176100629, 'W': 0.04821802935010482}"
NaPO3-WO3,4579,----,0.82-0.18,----,----,----,----,----,----,3.3218,0.0005416,----,----,----,,,,,,----,----,----,,,----,----,----,,,,,----,----,"{'Na': 0.1701244813278008, 'P': 0.1701244813278008, 'O': 0.6224066390041494, 'W': 0.03734439834024896}"
NaPO3-WO3,4580,----,0.87-0.13,----,----,----,----,----,----,3.1639,0.0005083,----,----,----,,,,,,----,----,----,,,----,----,----,,,,,----,----,"{'Na': 0.1786447638603696, 'P': 0.1786447638603696, 'O': 0.6160164271047228, 'W': 0.026694045174537988}"
NaPO3-WO3,4581,----,0.91-0.09,----,----,----,----,----,----,2.9523,0.0004771,----,----,----,,,,,,----,----,----,,,----,----,----,,,,,----,----,"{'Na': 0.18533604887983707, 'P': 0.18533604887983707, 'O': 0.6109979633401221, 'W': 0.018329938900203666}"
NaPO3-WO3,4582,----,0.94-0.06,----,----,----,----,----,----,2.8187,0.0004607,----,----,----,,,,,,----,----,----,,,----,----,----,,,,,----,----,"{'Na': 0.19028340080971662, 'P': 0.19028340080971662, 'O': 0.6072874493927126, 'W': 0.012145748987854251}"
NaPO3-WO3,4583,----,1.0-0.0,----,----,----,----,----,----,2.6237,0.0004155,----,----,----,,,,,,----,----,----,,,----,----,----,,,,,----,----,"{'Na': 0.2, 'P': 0.2, 'O': 0.6, 'W': 0.0}"
NaPO3-Zn(PO3)2,4584,----,0.0-1.0,----,----,----,----,----,----,2.8817,7.6e-05,----,----,----,,,,,,----,----,----,,,----,----,----,,,,,----,----,"{'Na': 0.0, 'P': 0.2, 'O': 0.6, 'Zn': 0.2}"
NaPO3-Zn(PO3)2,4585,----,0.189-0.811,----,----,----,----,----,----,2.9131,0.000162,----,----,----,,,,,,----,----,----,,,----,----,----,,,,,----,----,"{'Na': 0.0378, 'P': 0.2, 'O': 0.6, 'Zn': 0.1622}"
NaPO3-Zn(PO3)2,4586,----,0.375-0.625,----,----,----,----,----,----,2.9024,0.000188,----,----,----,,,,,,----,----,----,,,----,----,----,,,,,----,----,"{'Na': 0.075, 'P': 0.2, 'O': 0.6, 'Zn': 0.125}"
NaPO3-Zn(PO3)2,4587,----,0.425-0.575,----,----,----,----,----,----,2.897,0.000245,----,----,----,,,,,,----,----,----,,,----,----,----,,,,,----,----,"{'Na': 0.08499999999999999, 'P': 0.2, 'O': 0.6, 'Zn': 0.11499999999999999}"
NaPO3-Zn(PO3)2,4588,----,0.787-0.213,----,----,----,----,----,----,2.7648,0.000348,----,----,----,,,,,,----,----,----,,,----,----,----,,,,,----,----,"{'Na': 0.1574, 'P': 0.2, 'O': 0.6, 'Zn': 0.0426}"
NaPO3-Zn(PO3)2,4589,----,1.0-0.0,----,----,----,----,----,----,2.6124,0.000382,----,----,----,,,,,,----,----,----,,,----,----,----,,,,,----,----,"{'Na': 0.2, 'P': 0.2, 'O': 0.6, 'Zn': 0.0}"
NaPO3-Zn(PO3)2,4590,----,38.2-41.8,----,----,----,----,----,----,2.8575,0.000296,----,----,----,,,,,,----,----,----,,,----,----,----,,,,,----,----,"{'Na': 0.0955, 'P': 0.2, 'O': 0.6, 'Zn': 0.1045}"
NaPO3-ZnO,4591,----,0.652-0.348,----,----,----,----,----,----,3.1487,0.0003439,----,----,----,,,,,,----,----,----,,,----,----,----,,,,,----,----,"{'Na': 0.1648129423660263, 'P': 0.1648129423660263, 'O': 0.5824064711830131, 'Zn': 0.08796764408493427}"
NaPO3-ZnO,4592,----,0.738-0.262,----,----,----,----,----,----,2.9778,0.0003449,----,----,----,,,,,,----,----,----,,,----,----,----,,,,,----,----,"{'Na': 0.17513051732320833, 'P': 0.17513051732320833, 'O': 0.5875652586616041, 'Zn': 0.062173706691979115}"
NaPO3-ZnO,4593,----,0.872-0.128,----,----,----,----,----,----,2.7616,0.0003643,----,----,----,,,,,,----,----,----,,,----,----,----,,,,,----,----,"{'Na': 0.18890814558058924, 'P': 0.18890814558058924, 'O': 0.5944540727902946, 'Zn': 0.02772963604852686}"
NaSCN,4594,----,Pure Salt,----,----,----,----,----,----,1.7103,0.0003817,----,----,----,0.04935,19397.35,,,,----,----,----,,,----,----,----,,,,,----,----,"{'Na': 0.25, 'S': 0.25, 'C': 0.25, 'N': 0.25}"
NaVO3,4595,----,Pure Salt,----,----,----,----,----,----,2.864,0.00044,----,----,----,,,,,,----,----,----,,,----,----,----,,,,,----,----,"{'Na': 0.2, 'V': 0.2, 'O': 0.6}"
NaVO3-V2O5,4596,----,0.0-1.0,----,----,----,----,----,----,2.856,0.00045,----,----,----,,,,,,----,----,----,,,----,----,----,,,,,----,----,"{'Na': 0.0, 'V': 0.2857142857142857, 'O': 0.7142857142857143}"
NaVO3-V2O5,4597,----,0.1-0.9,----,----,----,----,----,----,,,----,----,----,,,,,,----,----,----,,,----,----,----,,,,,----,----,"{'Na': 0.014705882352941178, 'V': 0.27941176470588236, 'O': 0.7058823529411765}"
NaVO3-V2O5,4598,----,0.2-0.8,----,----,----,----,----,----,2.65,0.00024,----,----,----,,,,,,----,----,----,,,----,----,----,,,,,----,----,"{'Na': 0.030303030303030307, 'V': 0.27272727272727276, 'O': 0.6969696969696969}"
NaVO3-V2O5,4599,----,0.32-0.68,----,----,----,----,----,----,,,----,----,----,0.0801421,49008.01,,,,----,----,----,,,----,----,----,,,,,----,----,"{'Na': 0.05031446540880503, 'V': 0.2641509433962264, 'O': 0.6855345911949686}"
NaVO3-V2O5,4600,----,0.4-0.6,----,----,----,----,----,----,2.896,0.000448,----,----,----,,,,,,----,----,----,,,----,----,----,,,,,----,----,"{'Na': 0.06451612903225806, 'V': 0.25806451612903225, 'O': 0.6774193548387097}"
NaVO3-V2O5,4601,----,0.57-0.43,----,----,----,----,----,----,,,----,----,----,0.216394,36567.1,,,,----,----,----,,,----,----,----,,,,,----,----,"{'Na': 0.09726962457337884, 'V': 0.24402730375426623, 'O': 0.658703071672355}"
NaVO3-V2O5,4602,----,0.6-0.4,----,----,----,----,----,----,2.822,0.000406,----,----,----,,,,,,----,----,----,,,----,----,----,,,,,----,----,"{'Na': 0.10344827586206896, 'V': 0.24137931034482757, 'O': 0.6551724137931034}"
NaVO3-V2O5,4603,----,0.8-0.2,----,----,----,----,----,----,2.81,0.000414,----,----,----,,,,,,----,----,----,,,----,----,----,,,,,----,----,"{'Na': 0.14814814814814814, 'V': 0.22222222222222224, 'O': 0.6296296296296297}"
NaVO3-V2O5,4604,----,1.0-0.0,----,----,----,----,----,----,2.766,0.000332,----,----,----,,,,,,----,----,----,,,----,----,----,,,,,----,----,"{'Na': 0.2, 'V': 0.2, 'O': 0.6}"
NbCl5,4605,----,Pure Salt,----,----,----,----,----,----,3.589,0.003088,----,----,----,,,,,,----,----,----,,,----,----,----,,,,,----,----,"{'Nb': 0.16666666666666666, 'Cl': 0.8333333333333334}"
NbCl5-TaCl5,4606,----,0.0-1.0,----,----,----,----,----,----,4.691,0.004101,----,----,----,,,,,,----,----,----,,,----,----,----,,,,,----,----,"{'Nb': 0.0, 'Cl': 0.8333333333333334, 'Ta': 0.16666666666666666}"
NbCl5-TaCl5,4607,----,0.2952-0.7048,----,----,----,----,----,----,4.386,0.003858,----,----,----,,,,,,----,----,----,,,----,----,----,,,,,----,----,"{'Nb': 0.0492, 'Cl': 0.8333333333333334, 'Ta': 0.11746666666666666}"
NbCl5-TaCl5,4608,----,0.5816-0.4184,----,----,----,----,----,----,3.981,0.003414,----,----,----,,,,,,----,----,----,,,----,----,----,,,,,----,----,"{'Nb': 0.09693333333333333, 'Cl': 0.8333333333333334, 'Ta': 0.06973333333333333}"
NbCl5-TaCl5,4609,----,0.8027-0.1973,----,----,----,----,----,----,3.62,0.002981,----,----,----,,,,,,----,----,----,,,----,----,----,,,,,----,----,"{'Nb': 0.13378333333333334, 'Cl': 0.8333333333333334, 'Ta': 0.032883333333333334}"
NbCl5-TaCl5,4610,----,1.0-0.0,----,----,----,----,----,----,3.359,0.002705,----,----,----,,,,,,----,----,----,,,----,----,----,,,,,----,----,"{'Nb': 0.16666666666666666, 'Cl': 0.8333333333333334, 'Ta': 0.0}"
NdBr3,4611,----,Pure Salt,----,----,----,----,----,----,4.975,0.0007779,----,----,----,,,,,,----,----,----,,,----,----,----,,,,,----,----,"{'Nd': 0.25, 'Br': 0.75}"
NdCl3,4612,----,Pure Salt,----,----,----,----,----,----,4.2642,0.00093014,----,----,----,0.116738,27121.56,,,,----,----,----,,,----,----,----,,,,,----,----,"{'Nd': 0.25, 'Cl': 0.75}"
NdI3,4613,----,Pure Salt,----,----,----,----,----,----,5.4069,0.0010701,----,----,----,,,,,,----,----,----,,,----,----,----,,,,,----,----,"{'Nd': 0.25, 'I': 0.75}"
Ni3S2,4614,----,Pure Salt,----,----,----,----,----,----,5.25,1e-06,----,----,----,0.3704,28444.14,,,,----,----,----,,,----,----,----,,,,,----,----,"{'Ni': 0.6, 'S': 0.4}"
NiCl2,4615,----,Pure Salt,----,----,----,----,----,----,3.4994,0.00066044,----,----,----,,,,,,----,----,----,,,----,----,----,,,,,----,----,"{'Ni': 0.3333333333333333, 'Cl': 0.6666666666666666}"
PbBr2,4616,----,Pure Salt,----,----,----,----,----,----,6.789,0.00165,----,----,----,0.08165,24573.04,,,,----,----,----,,,----,----,----,,,,,----,----,"{'Pb': 0.3333333333333333, 'Br': 0.6666666666666666}"
PbBr2-PbCl2,4617,----,0.0-1.0,----,----,----,----,----,----,6.112,0.0015,----,----,----,0.07066,26790.6,,,,----,----,----,,,----,----,----,,,,,----,----,"{'Pb': 0.3333333333333333, 'Br': 0.0, 'Cl': 0.6666666666666666}"
PbBr2-PbCl2,4618,----,0.197-0.803,----,----,----,----,----,----,6.255,0.00152,----,----,----,,,,,,----,----,----,,,----,----,----,,,,,----,----,"{'Pb': 0.3333333333333333, 'Br': 0.13133333333333333, 'Cl': 0.5353333333333333}"
PbBr2-PbCl2,4619,----,0.231-0.769,----,----,----,----,----,----,,,----,----,----,0.044219,29652.92,,,,----,----,----,,,----,----,----,,,,,----,----,"{'Pb': 0.3333333333333333, 'Br': 0.154, 'Cl': 0.5126666666666667}"
PbBr2-PbCl2,4620,----,0.503-0.497,----,----,----,----,----,----,6.449,0.00155,----,----,----,,,,,,----,----,----,,,----,----,----,,,,,----,----,"{'Pb': 0.3333333333333333, 'Br': 0.3353333333333333, 'Cl': 0.3313333333333333}"
PbBr2-PbCl2,4621,----,0.564-0.436,----,----,----,----,----,----,,,----,----,----,0.040502,29652.5,,,,----,----,----,,,----,----,----,,,,,----,----,"{'Pb': 0.3333333333333333, 'Br': 0.37599999999999995, 'Cl': 0.2906666666666667}"
PbBr2-PbCl2,4622,----,0.753-0.247,----,----,----,----,----,----,,,----,----,----,0.05754,27167.17,,,,----,----,----,,,----,----,----,,,,,----,----,"{'Pb': 0.3333333333333333, 'Br': 0.502, 'Cl': 0.16466666666666666}"
PbBr2-PbCl2,4623,----,0.846-0.154,----,----,----,----,----,----,6.767,0.00171,----,----,----,,,,,,----,----,----,,,----,----,----,,,,,----,----,"{'Pb': 0.3333333333333333, 'Br': 0.564, 'Cl': 0.10266666666666667}"
PbBr2-PbCl2,4624,----,1.0-0.0,----,----,----,----,----,----,6.789,0.00165,----,----,----,0.08165,24573.04,,,,----,----,----,,,----,----,----,,,,,----,----,"{'Pb': 0.3333333333333333, 'Br': 0.6666666666666666, 'Cl': 0.0}"
PbCl2,4625,----,Pure Salt,----,----,----,----,----,----,6.112,0.0015,----,----,----,0.05619,28292.68,,,,----,----,----,,,----,----,----,,,,,----,----,"{'Pb': 0.3333333333333333, 'Cl': 0.6666666666666666}"
PbCl2-PbS,4626,----,0.0-1.0,----,----,----,----,----,----,7.261,0.00054,----,----,----,,,,,,----,----,----,,,----,----,----,,,,,----,----,"{'Pb': 0.5, 'Cl': 0.0, 'S': 0.5}"
PbCl2-PbS,4627,----,0.2946-0.7054,----,----,----,----,----,----,6.823,0.00106,----,----,----,,,,,,----,----,----,,,----,----,----,,,,,----,----,"{'Pb': 0.4358058049333217, 'Cl': 0.25677678026671313, 'S': 0.30741741479996515}"
PbCl2-PbS,4628,----,0.5-0.5,----,----,----,----,----,----,6.335,0.00101,----,----,----,,,,,,----,----,----,,,----,----,----,,,,,----,----,"{'Pb': 0.4, 'Cl': 0.4, 'S': 0.2}"
PbCl2-PbS,4629,----,0.6565-0.3435,----,----,----,----,----,----,6.134,0.00107,----,----,----,,,,,,----,----,----,,,----,----,----,,,,,----,----,"{'Pb': 0.3764351590438547, 'Cl': 0.49425936382458124, 'S': 0.1293054771315641}"
PbCl2-PbS,4630,----,0.8503-0.1497,----,----,----,----,----,----,6.366,0.00156,----,----,----,,,,,,----,----,----,,,----,----,----,,,,,----,----,"{'Pb': 0.3508402624285163, 'Cl': 0.5966389502859348, 'S': 0.05252078728554889}"
PbCl2-PbS,4631,----,1.0-0.0,----,----,----,----,----,----,6.145,0.0015,----,----,----,,,,,,----,----,----,,,----,----,----,,,,,----,----,"{'Pb': 0.3333333333333333, 'Cl': 0.6666666666666666, 'S': 0.0}"
PbCl2-RbCl,4632,----,0.0-1.0,----,----,----,----,----,----,3.0918,0.000852,----,----,----,,,,,,----,----,----,,,----,----,----,,,,,----,----,"{'Pb': 0.0, 'Cl': 0.5, 'Rb': 0.5}"
PbCl2-RbCl,4633,----,0.148-0.852,----,----,----,----,----,----,3.5064,0.000902,----,----,----,,,,,,----,----,----,,,----,----,----,,,,,----,----,"{'Pb': 0.06890130353817506, 'Cl': 0.5344506517690876, 'Rb': 0.39664804469273746}"
PbCl2-RbCl,4634,----,0.303-0.697,----,----,----,----,----,----,4.1049,0.001149,----,----,----,,,,,,----,----,----,,,----,----,----,,,,,----,----,"{'Pb': 0.13156752062527138, 'Cl': 0.5657837603126357, 'Rb': 0.3026487190620929}"
PbCl2-RbCl,4635,----,0.386-0.614,----,----,----,----,----,----,4.2805,0.001155,----,----,----,,,,,,----,----,----,,,----,----,----,,,,,----,----,"{'Pb': 0.1617770326906957, 'Cl': 0.5808885163453479, 'Rb': 0.2573344509639564}"
PbCl2-RbCl,4636,----,0.586-0.414,----,----,----,----,----,----,4.8425,0.00127,----,----,----,,,,,,----,----,----,,,----,----,----,,,,,----,----,"{'Pb': 0.22660479505027067, 'Cl': 0.6133023975251353, 'Rb': 0.16009280742459397}"
PbCl2-RbCl,4637,----,0.784-0.216,----,----,----,----,----,----,5.451,0.001391,----,----,----,,,,,,----,----,----,,,----,----,----,,,,,----,----,"{'Pb': 0.28160919540229884, 'Cl': 0.6408045977011494, 'Rb': 0.07758620689655171}"
PbCl2-RbCl,4638,----,1.0-0.0,----,----,----,----,----,----,6.089,0.001477,----,----,----,,,,,,----,----,----,,,----,----,----,,,,,----,----,"{'Pb': 0.3333333333333333, 'Cl': 0.6666666666666666, 'Rb': 0.0}"
PbCl2-TlCl,4639,----,0.0-1.0,----,----,----,----,----,----,6.802,0.001682,----,----,----,,,,,,----,----,----,,,----,----,----,,,,,----,----,"{'Pb': 0.0, 'Cl': 0.5, 'Tl': 0.5}"
PbCl2-TlCl,4640,----,0.1-0.9,----,----,----,----,----,----,6.691,0.001674,----,----,----,,,,,,----,----,----,,,----,----,----,,,,,----,----,"{'Pb': 0.047619047619047616, 'Cl': 0.5238095238095238, 'Tl': 0.42857142857142855}"
PbCl2-TlCl,4641,----,0.2-0.8,----,----,----,----,----,----,6.585,0.001666,----,----,----,,,,,,----,----,----,,,----,----,----,,,,,----,----,"{'Pb': 0.09090909090909091, 'Cl': 0.5454545454545455, 'Tl': 0.36363636363636365}"
PbCl2-TlCl,4642,----,0.3-0.7,----,----,----,----,----,----,6.487,0.00165,----,----,----,,,,,,----,----,----,,,----,----,----,,,,,----,----,"{'Pb': 0.13043478260869565, 'Cl': 0.5652173913043478, 'Tl': 0.30434782608695654}"
PbCl2-TlCl,4643,----,0.4-0.6,----,----,----,----,----,----,6.414,0.00163,----,----,----,,,,,,----,----,----,,,----,----,----,,,,,----,----,"{'Pb': 0.16666666666666669, 'Cl': 0.5833333333333334, 'Tl': 0.25}"
PbCl2-TlCl,4644,----,0.5-0.5,----,----,----,----,----,----,6.333,0.001609,----,----,----,,,,,,----,----,----,,,----,----,----,,,,,----,----,"{'Pb': 0.2, 'Cl': 0.6, 'Tl': 0.2}"
PbCl2-TlCl,4645,----,0.6-0.4,----,----,----,----,----,----,6.278,0.0016,----,----,----,,,,,,----,----,----,,,----,----,----,,,,,----,----,"{'Pb': 0.23076923076923075, 'Cl': 0.6153846153846154, 'Tl': 0.15384615384615385}"
PbCl2-TlCl,4646,----,0.7-0.3,----,----,----,----,----,----,6.226,0.001577,----,----,----,,,,,,----,----,----,,,----,----,----,,,,,----,----,"{'Pb': 0.25925925925925924, 'Cl': 0.6296296296296297, 'Tl': 0.11111111111111112}"
PbCl2-TlCl,4647,----,0.8-0.2,----,----,----,----,----,----,6.193,0.001566,----,----,----,,,,,,----,----,----,,,----,----,----,,,,,----,----,"{'Pb': 0.2857142857142857, 'Cl': 0.6428571428571428, 'Tl': 0.07142857142857142}"
PbCl2-TlCl,4648,----,0.9-0.1,----,----,----,----,----,----,6.153,0.001539,----,----,----,,,,,,----,----,----,,,----,----,----,,,,,----,----,"{'Pb': 0.31034482758620685, 'Cl': 0.6551724137931034, 'Tl': 0.034482758620689655}"
PbCl2-TlCl,4649,----,1.0-0.0,----,----,----,----,----,----,6.143,0.001532,----,----,----,,,,,,----,----,----,,,----,----,----,,,,,----,----,"{'Pb': 0.3333333333333333, 'Cl': 0.6666666666666666, 'Tl': 0.0}"
PbCl2-ZnCl2,4650,----,0.0-1.0,----,----,----,----,----,----,2.7813,0.0004619,----,----,----,,,,,,----,----,----,,,----,----,----,,,,,----,----,"{'Pb': 0.0, 'Cl': 0.6666666666666666, 'Zn': 0.3333333333333333}"
PbCl2-ZnCl2,4651,----,0.498-0.502,----,----,----,----,----,----,4.2829,0.0007014,----,----,----,,,,,,----,----,----,,,----,----,----,,,,,----,----,"{'Pb': 0.166, 'Cl': 0.6666666666666666, 'Zn': 0.16733333333333333}"
PbCl2-ZnCl2,4652,----,1.0-0.0,----,----,----,----,----,----,6.249,0.0016832,----,----,----,,,,,,----,----,----,,,----,----,----,,,,,----,----,"{'Pb': 0.3333333333333333, 'Cl': 0.6666666666666666, 'Zn': 0.0}"
PbF2-PbO,4653,----,0.48-0.52,----,----,----,----,----,----,,,----,----,----,,,,,,----,----,----,,,----,----,----,,,,,----,----,"{'Pb': 0.40322580645161293, 'F': 0.3870967741935484, 'O': 0.20967741935483872}"
PbI2,4654,----,Pure Salt,----,----,----,----,----,----,6.77966,0.0015938,----,----,----,,,,,,----,----,----,,,----,----,----,,,,,----,----,"{'Pb': 0.3333333333333333, 'I': 0.6666666666666666}"
PbMoO4,4655,----,Pure Salt,----,----,----,----,----,----,6.14778,0.000677,----,----,----,,,,,,----,----,----,,,----,----,----,,,,,----,----,"{'Pb': 0.16666666666666666, 'Mo': 0.16666666666666666, 'O': 0.6666666666666666}"
PbMoO4-PbO,4656,----,0.0-1.0,----,----,----,----,----,----,9.4831,0.0013384,----,----,----,,,,,,----,----,----,,,----,----,----,,,,,----,----,"{'Pb': 0.5, 'Mo': 0.0, 'O': 0.5}"
PbMoO4-PbO,4657,----,0.05-0.95,----,----,----,----,----,----,8.0493,0.0007331,----,----,----,,,,,,----,----,----,,,----,----,----,,,,,----,----,"{'Pb': 0.4545454545454546, 'Mo': 0.02272727272727273, 'O': 0.5227272727272727}"
PbMoO4-PbO,4658,----,0.12-0.88,----,----,----,----,----,----,8.6857,0.0014098,----,----,----,,,,,,----,----,----,,,----,----,----,,,,,----,----,"{'Pb': 0.40322580645161293, 'Mo': 0.04838709677419355, 'O': 0.5483870967741935}"
PbMoO4-PbO,4659,----,0.4-0.6,----,----,----,----,----,----,7.0844,0.0007436,----,----,----,,,,,,----,----,----,,,----,----,----,,,,,----,----,"{'Pb': 0.2777777777777778, 'Mo': 0.11111111111111112, 'O': 0.6111111111111112}"
PbMoO4-PbO,4660,----,0.6-0.4,----,----,----,----,----,----,6.4802,0.0005556,----,----,----,,,,,,----,----,----,,,----,----,----,,,,,----,----,"{'Pb': 0.2272727272727273, 'Mo': 0.13636363636363638, 'O': 0.6363636363636364}"
PbMoO4-PbO,4661,----,0.8-0.2,----,----,----,----,----,----,6.1828,0.0005777,----,----,----,,,,,,----,----,----,,,----,----,----,,,,,----,----,"{'Pb': 0.1923076923076923, 'Mo': 0.15384615384615385, 'O': 0.6538461538461539}"
PbMoO4-PbO,4662,----,1.0-0.0,----,----,----,----,----,----,5.63,0.0003878,----,----,----,,,,,,----,----,----,,,----,----,----,,,,,----,----,"{'Pb': 0.16666666666666666, 'Mo': 0.16666666666666666, 'O': 0.6666666666666666}"
PbO,4663,----,Pure Salt,----,----,----,----,----,----,9.4831,0.0013384,----,----,----,,,,,,----,----,----,,,----,----,----,,,,,----,----,"{'Pb': 0.5, 'O': 0.5}"
PbS,4664,----,Pure Salt,----,----,----,----,----,----,7.26,0.00054,----,----,----,,,,,,----,----,----,,,----,----,----,,,,,----,----,"{'Pb': 0.5, 'S': 0.5}"
PbWO4,4665,----,Pure Salt,----,----,----,----,----,----,7.845,0.0009525,----,----,----,,,,,,----,----,----,,,----,----,----,,,,,----,----,"{'Pb': 0.16666666666666666, 'W': 0.16666666666666666, 'O': 0.6666666666666666}"
PrCl3,4666,----,Pure Salt,----,----,----,----,----,----,4.012,0.00074165,----,----,----,0.094205,31429.06,,,,----,----,----,,,----,----,----,,,,,----,----,"{'Pr': 0.25, 'Cl': 0.75}"
Rb2CO3,4667,----,Pure Salt,----,----,----,----,----,----,3.5489,0.0006405,----,----,----,0.15847,28317.79,,,,----,----,----,,,----,----,----,,,,,----,----,"{'Rb': 0.3333333333333333, 'C': 0.16666666666666666, 'O': 0.5}"
Rb2SO4,4668,----,Pure Salt,----,----,----,----,----,----,3.442,0.000665,----,----,----,,,,,,----,----,----,,,----,----,----,,,,,----,----,"{'Rb': 0.2857142857142857, 'S': 0.14285714285714285, 'O': 0.5714285714285714}"
Rb3AlF6,4669,----,Pure Salt,----,----,----,----,----,----,4.1844,0.00136,----,----,----,,,,,,----,----,----,,,----,----,----,,,,,----,----,"{'Rb': 0.3, 'Al': 0.1, 'F': 0.6}"
RbBF4,4670,----,Pure Salt,----,----,----,----,----,----,3.07907,0.00104,----,----,----,,,,,,----,----,----,,,----,----,----,,,,,----,----,"{'Rb': 0.16666666666666666, 'B': 0.16666666666666666, 'F': 0.6666666666666666}"
RbBr,4671,----,Pure Salt,----,----,----,----,----,----,3.739,0.0010718,----,----,----,0.0806,23550.33,,,,----,----,----,,,----,----,----,,,,,----,----,"{'Rb': 0.5, 'Br': 0.5}"
RbBr-RbCl,4672,----,0.0-1.0,----,----,----,----,----,----,3.0863,0.0008514,----,----,----,,,,,,----,----,----,,,----,----,----,,,,,----,----,"{'Rb': 0.5, 'Br': 0.0, 'Cl': 0.5}"
RbBr-RbCl,4673,----,0.25-0.75,----,----,----,----,----,----,3.2688,0.0009141,----,----,----,,,,,,----,----,----,,,----,----,----,,,,,----,----,"{'Rb': 0.5, 'Br': 0.125, 'Cl': 0.375}"
RbBr-RbCl,4674,----,0.5-0.5,----,----,----,----,----,----,3.3996,0.0009478,----,----,----,,,,,,----,----,----,,,----,----,----,,,,,----,----,"{'Rb': 0.5, 'Br': 0.25, 'Cl': 0.25}"
RbBr-RbCl,4675,----,0.75-0.25,----,----,----,----,----,----,3.5833,0.0010141,----,----,----,,,,,,----,----,----,,,----,----,----,,,,,----,----,"{'Rb': 0.5, 'Br': 0.375, 'Cl': 0.125}"
RbBr-RbCl,4676,----,1.0-0.0,----,----,----,----,----,----,3.7373,0.0010704,----,----,----,,,,,,----,----,----,,,----,----,----,,,,,----,----,"{'Rb': 0.5, 'Br': 0.5, 'Cl': 0.0}"
RbBr-RbI,4677,----,0.0-1.0,----,----,----,----,----,----,3.9667,0.0011613,----,----,----,,,,,,----,----,----,,,----,----,----,,,,,----,----,"{'Rb': 0.5, 'Br': 0.0, 'I': 0.5}"
RbBr-RbI,4678,----,0.25-0.75,----,----,----,----,----,----,3.786,0.0010233,----,----,----,,,,,,----,----,----,,,----,----,----,,,,,----,----,"{'Rb': 0.5, 'Br': 0.125, 'I': 0.375}"
RbBr-RbI,4679,----,0.5-0.5,----,----,----,----,----,----,3.7863,0.0010517,----,----,----,,,,,,----,----,----,,,----,----,----,,,,,----,----,"{'Rb': 0.5, 'Br': 0.25, 'I': 0.25}"
RbBr-RbI,4680,----,0.75-0.25,----,----,----,----,----,----,3.7845,0.0010909,----,----,----,,,,,,----,----,----,,,----,----,----,,,,,----,----,"{'Rb': 0.5, 'Br': 0.375, 'I': 0.125}"
RbBr-RbI,4681,----,1.0-0.0,----,----,----,----,----,----,3.7373,0.0010704,----,----,----,,,,,,----,----,----,,,----,----,----,,,,,----,----,"{'Rb': 0.5, 'Br': 0.5, 'I': 0.0}"
RbBr-TlBr,4682,----,0.0-1.0,----,----,----,----,----,----,7.465,0.00195,----,----,----,,,,,,----,----,----,,,----,----,----,,,,,----,----,"{'Rb': 0.0, 'Br': 0.5, 'Tl': 0.5}"
RbBr-TlBr,4683,----,0.1-0.9,----,----,----,----,----,----,7.053,0.001883,----,----,----,,,,,,----,----,----,,,----,----,----,,,,,----,----,"{'Rb': 0.05, 'Br': 0.5, 'Tl': 0.45}"
RbBr-TlBr,4684,----,0.2-0.8,----,----,----,----,----,----,6.645,0.001801,----,----,----,,,,,,----,----,----,,,----,----,----,,,,,----,----,"{'Rb': 0.1, 'Br': 0.5, 'Tl': 0.4}"
RbBr-TlBr,4685,----,0.3-0.7,----,----,----,----,----,----,6.286,0.00175,----,----,----,,,,,,----,----,----,,,----,----,----,,,,,----,----,"{'Rb': 0.15, 'Br': 0.5, 'Tl': 0.35}"
RbBr-TlBr,4686,----,0.4-0.6,----,----,----,----,----,----,5.926,0.001684,----,----,----,,,,,,----,----,----,,,----,----,----,,,,,----,----,"{'Rb': 0.2, 'Br': 0.5, 'Tl': 0.3}"
RbBr-TlBr,4687,----,0.5-0.5,----,----,----,----,----,----,5.545,0.001583,----,----,----,,,,,,----,----,----,,,----,----,----,,,,,----,----,"{'Rb': 0.25, 'Br': 0.5, 'Tl': 0.25}"
RbBr-TlBr,4688,----,0.6-0.4,----,----,----,----,----,----,5.208,0.001517,----,----,----,,,,,,----,----,----,,,----,----,----,,,,,----,----,"{'Rb': 0.3, 'Br': 0.5, 'Tl': 0.2}"
RbBr-TlBr,4689,----,0.7-0.3,----,----,----,----,----,----,4.829,0.0014,----,----,----,,,,,,----,----,----,,,----,----,----,,,,,----,----,"{'Rb': 0.35, 'Br': 0.5, 'Tl': 0.15}"
RbBr-TlBr,4690,----,0.8-0.2,----,----,----,----,----,----,4.474,0.0013,----,----,----,,,,,,----,----,----,,,----,----,----,,,,,----,----,"{'Rb': 0.4, 'Br': 0.5, 'Tl': 0.1}"
RbBr-TlBr,4691,----,0.9-0.1,----,----,----,----,----,----,4.123,0.0012,----,----,----,,,,,,----,----,----,,,----,----,----,,,,,----,----,"{'Rb': 0.45, 'Br': 0.5, 'Tl': 0.05}"
RbBr-TlBr,4692,----,1.0-0.0,----,----,----,----,----,----,3.724,0.00105,----,----,----,,,,,,----,----,----,,,----,----,----,,,,,----,----,"{'Rb': 0.5, 'Br': 0.5, 'Tl': 0.0}"
RbC2H3O2,4693,----,Pure Salt,----,----,----,----,----,----,2.503,0.0009515,----,----,----,,,,,,----,----,----,,,----,----,----,,,,,----,----,"{'Rb': 0.125, 'C': 0.25, 'H': 0.375, 'O': 0.25}"
RbCl,4694,----,Pure Salt,----,----,----,----,----,----,3.121,0.0008832,----,----,----,0.06783,24805.18,,,,----,----,----,,,----,----,----,,,,,----,----,"{'Rb': 0.5, 'Cl': 0.5}"
RbCl-RbI,4695,----,0.0-1.0,----,----,----,----,----,----,3.9667,0.0011613,----,----,----,,,,,,----,----,----,,,----,----,----,,,,,----,----,"{'Rb': 0.5, 'Cl': 0.0, 'I': 0.5}"
RbCl-RbI,4696,----,0.25-0.75,----,----,----,----,----,----,3.8244,0.0011288,----,----,----,,,,,,----,----,----,,,----,----,----,,,,,----,----,"{'Rb': 0.5, 'Cl': 0.125, 'I': 0.375}"
RbCl-RbI,4697,----,0.5-0.5,----,----,----,----,----,----,3.5802,0.0010183,----,----,----,,,,,,----,----,----,,,----,----,----,,,,,----,----,"{'Rb': 0.5, 'Cl': 0.25, 'I': 0.25}"
RbCl-RbI,4698,----,0.75-0.25,----,----,----,----,----,----,3.3805,0.0009743,----,----,----,,,,,,----,----,----,,,----,----,----,,,,,----,----,"{'Rb': 0.5, 'Cl': 0.375, 'I': 0.125}"
RbCl-RbI,4699,----,1.0-0.0,----,----,----,----,----,----,3.0863,0.0008514,----,----,----,,,,,,----,----,----,,,----,----,----,,,,,----,----,"{'Rb': 0.5, 'Cl': 0.5, 'I': 0.0}"
RbCl-UCl4,4700,----,0.0-1.0,----,----,----,----,----,----,5.2508,0.0019455,----,----,----,,,,,,----,----,----,,,----,----,----,,,,,----,----,"{'Rb': 0.0, 'Cl': 0.8, 'U': 0.2}"
RbCl-UCl4,4701,----,0.0483-0.9517,----,----,----,----,----,----,5.0411,0.001743,----,----,----,,,,,,----,----,----,,,----,----,----,,,,,----,----,"{'Rb': 0.009948301785751068, 'Cl': 0.7940310189285494, 'U': 0.1960206792856996}"
RbCl-UCl4,4702,----,0.3518-0.6482,----,----,----,----,----,----,4.3583,0.0012953,----,----,----,,,,,,----,----,----,,,----,----,----,,,,,----,----,"{'Rb': 0.08918521523094865, 'Cl': 0.7464888708614308, 'U': 0.16432591390762055}"
RbCl-UCl4,4703,----,0.4032-0.5968,----,----,----,----,----,----,4.2313,0.0012191,----,----,----,,,,,,----,----,----,,,----,----,----,,,,,----,----,"{'Rb': 0.10637399746728578, 'Cl': 0.7361756015196286, 'U': 0.1574504010130857}"
RbCl-UCl4,4704,----,0.4346-0.5654,----,----,----,----,----,----,4.188,0.0012105,----,----,----,,,,,,----,----,----,,,----,----,----,,,,,----,----,"{'Rb': 0.11758021752069692, 'Cl': 0.7294518694875819, 'U': 0.15296791299172122}"
RbCl-UCl4,4705,----,0.4917-0.5083,----,----,----,----,----,----,4.107,0.0011411,----,----,----,,,,,,----,----,----,,,----,----,----,,,,,----,----,"{'Rb': 0.13949331895940312, 'Cl': 0.7163040086243582, 'U': 0.14420267241623877}"
RbCl-UCl4,4706,----,0.605-0.395,----,----,----,----,----,----,3.7796,0.0009354,----,----,----,,,,,,----,----,----,,,----,----,----,,,,,----,----,"{'Rb': 0.18995290423861852, 'Cl': 0.6860282574568289, 'U': 0.1240188383045526}"
RbCl-UCl4,4707,----,0.66-0.34,----,----,----,----,----,----,3.6548,0.0008732,----,----,----,,,,,,----,----,----,,,----,----,----,,,,,----,----,"{'Rb': 0.2185430463576159, 'Cl': 0.6688741721854304, 'U': 0.11258278145695365}"
RbCl-UCl4,4708,----,0.7119-0.2881,----,----,----,----,----,----,3.952,0.0012615,----,----,----,,,,,,----,----,----,,,----,----,----,,,,,----,----,"{'Rb': 0.2485424012847816, 'Cl': 0.6508745592291311, 'U': 0.10058303948608735}"
RbCl-UCl4,4709,----,0.7501-0.2499,----,----,----,----,----,----,3.4798,0.0008309,----,----,----,,,,,,----,----,----,,,----,----,----,,,,,----,----,"{'Rb': 0.2727933956431611, 'Cl': 0.6363239626141034, 'U': 0.09088264174273558}"
RbCl-UCl4,4710,----,0.7976-0.2024,----,----,----,----,----,----,3.6618,0.0009848,----,----,----,,,,,,----,----,----,,,----,----,----,,,,,----,----,"{'Rb': 0.3059220619822032, 'Cl': 0.6164467628106781, 'U': 0.07763117520711875}"
RbCl-UCl4,4711,----,0.8765-0.1235,----,----,----,----,----,----,3.6541,0.0011736,----,----,----,,,,,,----,----,----,,,----,----,----,,,,,----,----,"{'Rb': 0.36975321662096605, 'Cl': 0.5781480700274203, 'U': 0.05209871335161358}"
RbCl-UCl4,4712,----,0.9088-0.0912,----,----,----,----,----,----,3.6704,0.0012241,----,----,----,,,,,,----,----,----,,,----,----,----,,,,,----,----,"{'Rb': 0.39971850809289233, 'Cl': 0.5601688951442646, 'U': 0.04011259676284307}"
RbCl-UCl4,4713,----,0.9838-0.0162,----,----,----,----,----,----,2.9855,0.0006957,----,----,----,,,,,,----,----,----,,,----,----,----,,,,,----,----,"{'Rb': 0.4802304012496339, 'Cl': 0.5118617592502197, 'U': 0.007907839500146441}"
RbCl-UCl4,4714,----,1.0-0.0,----,----,----,----,----,----,3.1751,0.0009383,----,----,----,,,,,,----,----,----,,,----,----,----,,,,,----,----,"{'Rb': 0.5, 'Cl': 0.5, 'U': 0.0}"
RbCl-UCl4,4715,----,57.75-45.25,----,----,----,----,----,----,3.9899,0.0010872,----,----,----,,,,,,----,----,----,,,----,----,----,,,,,----,----,"{'Rb': 0.168983174835406, 'Cl': 0.6986100950987564, 'U': 0.1324067300658376}"
RbCl-ZnCl2,4716,----,0.0-1.0,----,----,----,----,----,----,2.8369,0.0005217,----,----,----,,,,,,----,----,----,,,----,----,----,,,,,----,----,"{'Rb': 0.0, 'Cl': 0.6666666666666666, 'Zn': 0.3333333333333333}"
RbCl-ZnCl2,4717,----,0.1-0.9,----,----,----,----,----,----,2.9672,0.00065272,----,----,----,,,,,,----,----,----,,,----,----,----,,,,,----,----,"{'Rb': 0.034482758620689655, 'Cl': 0.6551724137931034, 'Zn': 0.31034482758620685}"
RbCl-ZnCl2,4718,----,0.202-0.798,----,----,----,----,----,----,2.9991,0.00070018,----,----,----,,,,,,----,----,----,,,----,----,----,,,,,----,----,"{'Rb': 0.07219442458899214, 'Cl': 0.6426018584703359, 'Zn': 0.2852037169406719}"
RbCl-ZnCl2,4719,----,0.302-0.698,----,----,----,----,----,----,3.0671,0.00080205,----,----,----,,,,,,----,----,----,,,----,----,----,,,,,----,----,"{'Rb': 0.11193476649369903, 'Cl': 0.6293550778354337, 'Zn': 0.2587101556708673}"
RbCl-ZnCl2,4720,----,0.403-0.597,----,----,----,----,----,----,3.0167,0.00075426,----,----,----,,,,,,----,----,----,,,----,----,----,,,,,----,----,"{'Rb': 0.15517905275317675, 'Cl': 0.614940315748941, 'Zn': 0.22988063149788215}"
RbCl-ZnCl2,4721,----,0.4982-0.5018,----,----,----,----,----,----,3.1167,0.00088024,----,----,----,,,,,,----,----,----,,,----,----,----,,,,,----,----,"{'Rb': 0.19913662163242463, 'Cl': 0.6002877927891918, 'Zn': 0.20057558557838356}"
RbCl-ZnCl2,4722,----,0.5989-0.4011,----,----,----,----,----,----,3.0348,0.00077766,----,----,----,,,,,,----,----,----,,,----,----,----,,,,,----,----,"{'Rb': 0.24942734579984174, 'Cl': 0.5835242180667194, 'Zn': 0.16704843613343884}"
RbCl-ZnCl2,4723,----,0.7014-0.2986,----,----,----,----,----,----,3.0865,0.00082603,----,----,----,,,,,,----,----,----,,,----,----,----,,,,,----,----,"{'Rb': 0.3051422605063952, 'Cl': 0.5649525798312016, 'Zn': 0.12990515966240318}"
RbCl-ZnCl2,4724,----,0.8-0.2,----,----,----,----,----,----,3.0757,0.0008146,----,----,----,,,,,,----,----,----,,,----,----,----,,,,,----,----,"{'Rb': 0.36363636363636365, 'Cl': 0.5454545454545455, 'Zn': 0.09090909090909091}"
RbCl-ZnCl2,4725,----,1.0-0.0,----,----,----,----,----,----,2.9747,0.00073504,----,----,----,,,,,,----,----,----,,,----,----,----,,,,,----,----,"{'Rb': 0.5, 'Cl': 0.5, 'Zn': 0.0}"
RbF,4726,----,Pure Salt,----,----,----,----,----,----,3.9953,0.0010211,----,----,----,0.0971068,24324.51,,,,----,----,----,,,----,----,----,,,,,----,----,"{'Rb': 0.5, 'F': 0.5}"
RbI,4727,----,Pure Salt,----,----,----,----,----,----,3.9499,0.0011435,----,----,----,0.0764,23081.34,,,,----,----,----,,,----,----,----,,,,,----,----,"{'Rb': 0.5, 'I': 0.5}"
RbNO2,4728,----,Pure Salt,----,----,----,----,----,----,,,----,----,----,0.08754,18807.39,,,,----,----,----,,,----,----,----,,,,,----,----,"{'Rb': 0.25, 'N': 0.25, 'O': 0.5}"
RbNO3,4729,----,Pure Salt,----,----,----,----,----,----,3.1366,0.0010687,----,----,----,0.1296,16635.86,,,,----,----,----,,,----,----,----,,,,,----,----,"{'Rb': 0.2, 'N': 0.2, 'O': 0.6}"
RbNO3-TlNO3,4730,----,0.0-1.0,----,----,----,----,----,----,5.807,0.001858,----,----,----,,,,,,----,----,----,,,----,----,----,,,,,----,----,"{'Rb': 0.0, 'N': 0.2, 'O': 0.6, 'Tl': 0.2}"
RbNO3-TlNO3,4731,----,0.2-0.8,----,----,----,----,----,----,5.239,0.00166,----,----,----,,,,,,----,----,----,,,----,----,----,,,,,----,----,"{'Rb': 0.039999999999999994, 'N': 0.19999999999999996, 'O': 0.6, 'Tl': 0.15999999999999998}"
RbNO3-TlNO3,4732,----,0.4-0.6,----,----,----,----,----,----,4.724,0.001557,----,----,----,,,,,,----,----,----,,,----,----,----,,,,,----,----,"{'Rb': 0.08, 'N': 0.2, 'O': 0.6, 'Tl': 0.12}"
RbNO3-TlNO3,4733,----,0.6-0.4,----,----,----,----,----,----,4.2164,0.00144,----,----,----,,,,,,----,----,----,,,----,----,----,,,,,----,----,"{'Rb': 0.12, 'N': 0.2, 'O': 0.6, 'Tl': 0.08}"
RbNO3-TlNO3,4734,----,0.8-0.2,----,----,----,----,----,----,3.662,0.00103,----,----,----,,,,,,----,----,----,,,----,----,----,,,,,----,----,"{'Rb': 0.15999999999999998, 'N': 0.19999999999999996, 'O': 0.6, 'Tl': 0.039999999999999994}"
RbNO3-TlNO3,4735,----,1.0-0.0,----,----,----,----,----,----,3.109,0.001001,----,----,----,,,,,,----,----,----,,,----,----,----,,,,,----,----,"{'Rb': 0.2, 'N': 0.2, 'O': 0.6, 'Tl': 0.0}"
RbSCN,4736,----,Pure Salt,----,----,----,----,----,----,2.573,0.000787,----,----,----,,,,,,----,----,----,,,----,----,----,,,,,----,----,"{'Rb': 0.25, 'S': 0.25, 'C': 0.25, 'N': 0.25}"
Sb2S3,4737,----,Pure Salt,----,----,----,----,----,----,4.387,0.00065,----,----,----,,,,,,----,----,----,,,----,----,----,,,,,----,----,"{'Sb': 0.4, 'S': 0.6}"
SbBr3,4738,----,Pure Salt,----,----,----,----,----,----,4.448,0.00251,----,----,----,0.01899,16297.37,,,,----,----,----,,,----,----,----,,,,,----,----,"{'Sb': 0.25, 'Br': 0.75}"
SbBr3-SbI3,4739,----,0.0-1.0,----,----,----,----,----,----,5.266,0.002483,----,----,----,,,,,,----,----,----,,,----,----,----,,,,,----,----,"{'Sb': 0.25, 'Br': 0.0, 'I': 0.75}"
SbBr3-SbI3,4740,----,0.2-0.8,----,----,----,----,----,----,5.053,0.00249,----,----,----,,,,,,----,----,----,,,----,----,----,,,,,----,----,"{'Sb': 0.25, 'Br': 0.15000000000000002, 'I': 0.6000000000000001}"
SbBr3-SbI3,4741,----,0.4-0.6,----,----,----,----,----,----,4.857,0.002377,----,----,----,,,,,,----,----,----,,,----,----,----,,,,,----,----,"{'Sb': 0.25, 'Br': 0.30000000000000004, 'I': 0.44999999999999996}"
SbBr3-SbI3,4742,----,0.6-0.4,----,----,----,----,----,----,4.78,0.002568,----,----,----,,,,,,----,----,----,,,----,----,----,,,,,----,----,"{'Sb': 0.25, 'Br': 0.44999999999999996, 'I': 0.30000000000000004}"
