Repository: tanoret/MoltenSaltPropnet

# MoltenSaltPropnet
Physics-informed deep-learning toolkit for predicting **thermophysical properties of molten-salt mixtures** from chemical composition and temperature.

---

## Data Pipeline

1. **Source** – Raw NIST SALTDBLEAN CSVs (`density-csv.csv`, `viscosity-csv.csv`, …).  
2. **Pre-processing** – `data_processor.ipynb` cleans columns, harmonizes units, expands polynomial coefficients, and outputs `saltdblean_processed.csv`.  
3. **Loading** – `SALTDBLEANProcessor.from_csv(...)` handles:  
   * NaN imputation / type coercion  
   * Composition normalization  
   * Train/validation/test splits with reproducible seeds  
4.

File: data/saltdblean_janz_processed.csv (part 28 of 28)
MgF2,15,62.3018,Pure Salt,1534.2,2,Kojima 1968 [83],2512,----,Ruff 1928 [123],3.24,0.000524,1650-2100,3,Kirshenbaum 1960 [80],0.187,32100.0,,,,1514.7-1853.2,3,Takeda 2015 [135],0.867,-0.000141,1536-2400,20,Gheribi 2014 [58],,,,,----,----,"{'Mg': 0.3333333333333333, 'F': 0.6666666666666666}"
NaCl,16,58.4428,Pure Salt,1073.8,1,Dawson 1963 [44],1715,----,Ruff 1921 [124],2.14,0.000543,1076.2-1303.2,1,Van Artsdalen 1955 [144],0.0893,22000.0,,,,1083.2-1203.2,1,Torklep 1979 [142],0.712,-0.00018,1170-1441,8,Nagasaka 1992 [102],77.7638,-0.0075312,,,10,Barin 1977 [8],"{'Na': 0.5, 'Cl': 0.5}"
NaF,17,41.9882,Pure Salt,1268,2,Cantor 1961 [30],1978,----,Ruff 1922 [125],2.76,0.000636,1273-1373,1,Paucirova 1970 [111],0.12,26500.0,,,,1273-1373,1,Brockner 1979 [27],1.26,-0.00028,1268.15-1800,20,Gheribi 2014 [58],72.989,,,,5,Obrien 1957 [106],"{'Na': 0.5, 'F': 0.5}"
NdCl3,18,250.599,Pure Salt,1031,2,Druding 1961 [49],1897,10,Glushko 1972 [61],4.26,0.00093,1082-1272,3,Cho 1972 [38],0.0851,36900.0,,,,1030-1237,3,Hayashi 1997 [63],,,----,----,----,,,,,----,----,"{'Nd': 0.25, 'Cl': 0.75}"
SbBr3-SbI3,4743,----,0.8-0.2,----,----,----,----,----,----,4.476,0.002152,----,----,----,,,,,,----,----,----,,,----,----,----,,,,,----,----,"{'Sb': 0.25, 'Br': 0.6000000000000001, 'I': 0.15000000000000002}"
SbBr3-SbI3,4744,----,1.0-0.0,----,----,----,----,----,----,4.448,0.00251,----,----,----,,,,,,----,----,----,,,----,----,----,,,,,----,----,"{'Sb': 0.25, 'Br': 0.75, 'I': 0.0}"
SbCl3,4745,----,Pure Salt,----,----,----,----,----,----,3.4755,0.0022931,----,----,----,0.003841,18599.86,,,,----,----,----,,,----,----,----,,,,,----,----,"{'Sb': 0.25, 'Cl': 0.75}"
SbCl3-SbCl5,4746,----,0.0-1.0,----,----,----,----,----,----,2.8924,0.0018691,----,----,----,0.03299,10132.56,,,,----,----,----,,,----,----,----,,,,,----,----,"{'Sb': 0.16666666666666666, 'Cl': 0.8333333333333334}"
SbCl3-SbCl5,4747,----,0.0448-0.9552,----,----,----,----,----,----,3.0459,0.0022751,----,----,----,0.02142,11396.57,,,,----,----,----,,,----,----,----,,,,,----,----,"{'Sb': 0.16919328641039524, 'Cl': 0.8308067135896048}"
SbCl3-SbCl5,4748,----,0.2577-0.7423,----,----,----,----,----,----,3.1255,0.0022,----,----,----,0.01783,12475.22,,,,----,----,----,,,----,----,----,,,,,----,----,"{'Sb': 0.18232870218429784, 'Cl': 0.8176712978157021}"
SbCl3-SbCl5,4749,----,0.334-0.666,----,----,----,----,----,----,3.1368,0.0021401,----,----,----,0.01766,12604.93,,,,----,----,----,,,----,----,----,,,,,----,----,"{'Sb': 0.18754688672168043, 'Cl': 0.8124531132783196}"
SbCl3-SbCl5,4750,----,0.3989-0.6011,----,----,----,----,----,----,3.1742,0.0021561,----,----,----,0.01182,13892.37,,,,----,----,----,,,----,----,----,,,,,----,----,"{'Sb': 0.1922263657683288, 'Cl': 0.8077736342316711}"
SbCl3-SbCl5,4751,----,0.436-0.564,----,----,----,----,----,----,3.162,0.0020671,----,----,----,0.01046,14344.67,,,,----,----,----,,,----,----,----,,,,,----,----,"{'Sb': 0.19500780031201248, 'Cl': 0.8049921996879875}"
SbCl3-SbCl5,4752,----,0.4475-0.5525,----,----,----,----,----,----,3.155,0.0020171,----,----,----,0.01072,14341.32,,,,----,----,----,,,----,----,----,,,,,----,----,"{'Sb': 0.1958863858961802, 'Cl': 0.8041136141038198}"
SbCl3-SbCl5,4753,----,0.465-0.535,----,----,----,----,----,----,3.2232,0.0022211,----,----,----,0.009065,14826.67,,,,----,----,----,,,----,----,----,,,,,----,----,"{'Sb': 0.1972386587771203, 'Cl': 0.8027613412228797}"
SbCl3-SbCl5,4754,----,0.4696-0.5304,----,----,----,----,----,----,3.2039,0.00215,----,----,----,0.008722,14960.56,,,,----,----,----,,,----,----,----,,,,,----,----,"{'Sb': 0.19759721783117293, 'Cl': 0.8024027821688271}"
SbCl3-SbCl5,4755,----,0.5561-0.4439,----,----,----,----,----,----,3.2368,0.0021251,----,----,----,0.006568,15981.47,,,,----,----,----,,,----,----,----,,,,,----,----,"{'Sb': 0.20459102254593067, 'Cl': 0.7954089774540694}"
SbCl3-SbCl5,4756,----,0.583-0.417,----,----,----,----,----,----,3.2537,0.0021471,----,----,----,0.006167,16188.17,,,,----,----,----,,,----,----,----,,,,,----,----,"{'Sb': 0.2068680182043856, 'Cl': 0.7931319817956144}"
SbCl3-SbCl5,4757,----,0.6565-0.3435,----,----,----,----,----,----,3.2664,0.0020651,----,----,----,0.00457,17265.15,,,,----,----,----,,,----,----,----,,,,,----,----,"{'Sb': 0.21335609131640706, 'Cl': 0.7866439086835929}"
SbCl3-SbCl5,4758,----,0.7192-0.2808,----,----,----,----,----,----,3.322,0.0021701,----,----,----,0.004787,17270.59,,,,----,----,----,,,----,----,----,,,,,----,----,"{'Sb': 0.21922132585057874, 'Cl': 0.7807786741494211}"
SbCl3-SbCl5,4759,----,0.7327-0.2673,----,----,----,----,----,----,3.278,0.0020251,----,----,----,0.004996,17187.32,,,,----,----,----,,,----,----,----,,,,,----,----,"{'Sb': 0.2205266175627398, 'Cl': 0.7794733824372602}"
SbCl3-SbCl5,4760,----,0.7686-0.2314,----,----,----,----,----,----,3.2903,0.0020081,----,----,----,0.004198,17744.22,,,,----,----,----,,,----,----,----,,,,,----,----,"{'Sb': 0.22407457201756747, 'Cl': 0.7759254279824326}"
SbCl3-SbCl5,4761,----,0.7822-0.2178,----,----,----,----,----,----,3.2753,0.0019501,----,----,----,0.003503,18326.65,,,,----,----,----,,,----,----,----,,,,,----,----,"{'Sb': 0.22544864279917035, 'Cl': 0.7745513572008297}"
SbCl3-SbCl5,4762,----,0.8013-0.1987,----,----,----,----,----,----,3.3765,0.0022301,----,----,----,0.004051,17950.08,,,,----,----,----,,,----,----,----,,,,,----,----,"{'Sb': 0.22740710419793514, 'Cl': 0.7725928958020649}"
SbCl3-SbCl5,4763,----,0.808-0.192,----,----,----,----,----,----,3.2607,0.0018621,----,----,----,0.003709,18230.41,,,,----,----,----,,,----,----,----,,,,,----,----,"{'Sb': 0.22810218978102187, 'Cl': 0.7718978102189781}"
SbCl3-SbCl5,4764,----,0.8175-0.1825,----,----,----,----,----,----,3.3111,0.0020061,----,----,----,0.00488,17524.98,,,,----,----,----,,,----,----,----,,,,,----,----,"{'Sb': 0.2290950744558992, 'Cl': 0.7709049255441008}"
SbCl3-SbCl5,4765,----,0.8777-0.1223,----,----,----,----,----,----,,,----,----,----,0.004333,17997.36,,,,----,----,----,,,----,----,----,,,,,----,----,"{'Sb': 0.23559345992555245, 'Cl': 0.7644065400744475}"
SbCl3-SbCl5,4766,----,0.9268-0.0732,----,----,----,----,----,----,3.3675,0.0020451,----,----,----,0.00405,18295.26,,,,----,----,----,,,----,----,----,,,,,----,----,"{'Sb': 0.24117306579201236, 'Cl': 0.7588269342079876}"
SbCl3-SbCl5,4767,----,0.9452-0.0548,----,----,----,----,----,----,3.4081,0.002146,----,----,----,,,,,,----,----,----,,,----,----,----,,,,,----,----,"{'Sb': 0.24333268444617479, 'Cl': 0.7566673155538252}"
SbCl3-SbCl5,4768,----,0.9455-0.0545,----,----,----,----,----,----,,,----,----,----,0.004573,18014.09,,,,----,----,----,,,----,----,----,,,,,----,----,"{'Sb': 0.24336821611097592, 'Cl': 0.7566317838890241}"
SbCl3-SbCl5,4769,----,1.0-0.0,----,----,----,----,----,----,3.4755,0.0022931,----,----,----,0.003828,18620.37,,,,----,----,----,,,----,----,----,,,,,----,----,"{'Sb': 0.25, 'Cl': 0.75}"
SbCl5,4770,----,Pure Salt,----,----,----,----,----,----,2.8922,0.001869,----,----,----,0.0348832,9991.56,,,,----,----,----,,,----,----,----,,,,,----,----,"{'Sb': 0.16666666666666666, 'Cl': 0.8333333333333334}"
SbI3,4771,----,Pure Salt,----,----,----,----,----,----,5.266,0.002483,----,----,----,,,,,,----,----,----,,,----,----,----,,,,,----,----,"{'Sb': 0.25, 'I': 0.75}"
SiO2,4772,----,Pure Salt,----,----,----,----,----,----,,,----,----,----,,,,,,----,----,----,,,----,----,----,,,,,----,----,"{'Si': 0.3333333333333333, 'O': 0.6666666666666666}"
SnCl2,4773,----,Pure Salt,----,----,----,----,----,----,4.016,0.001253,----,----,----,,,,,,----,----,----,,,----,----,----,,,,,----,----,"{'Sn': 0.3333333333333333, 'Cl': 0.6666666666666666}"
SnCl2-ZnCl2,4774,----,0.0-1.0,----,----,----,----,----,----,2.822,0.000506,----,----,----,,,,,,----,----,----,,,----,----,----,,,,,----,----,"{'Sn': 0.0, 'Cl': 0.6666666666666666, 'Zn': 0.3333333333333333}"
SnCl2-ZnCl2,4775,----,0.1-0.9,----,----,----,----,----,----,2.997,0.000652,----,----,----,,,,,,----,----,----,,,----,----,----,,,,,----,----,"{'Sn': 0.03333333333333333, 'Cl': 0.6666666666666666, 'Zn': 0.3}"
SnCl2-ZnCl2,4776,----,0.2-0.8,----,----,----,----,----,----,3.114,0.000703,----,----,----,,,,,,----,----,----,,,----,----,----,,,,,----,----,"{'Sn': 0.06666666666666667, 'Cl': 0.6666666666666666, 'Zn': 0.26666666666666666}"
SnCl2-ZnCl2,4777,----,0.3-0.7,----,----,----,----,----,----,3.226,0.000747,----,----,----,,,,,,----,----,----,,,----,----,----,,,,,----,----,"{'Sn': 0.09999999999999999, 'Cl': 0.6666666666666666, 'Zn': 0.2333333333333333}"
SnCl2-ZnCl2,4778,----,0.4-0.6,----,----,----,----,----,----,3.332,0.000791,----,----,----,,,,,,----,----,----,,,----,----,----,,,,,----,----,"{'Sn': 0.13333333333333333, 'Cl': 0.6666666666666666, 'Zn': 0.19999999999999998}"
SnCl2-ZnCl2,4779,----,0.5-0.5,----,----,----,----,----,----,3.455,0.000854,----,----,----,,,,,,----,----,----,,,----,----,----,,,,,----,----,"{'Sn': 0.16666666666666666, 'Cl': 0.6666666666666666, 'Zn': 0.16666666666666666}"
SnCl2-ZnCl2,4780,----,0.6-0.4,----,----,----,----,----,----,3.571,0.000916,----,----,----,,,,,,----,----,----,,,----,----,----,,,,,----,----,"{'Sn': 0.19999999999999998, 'Cl': 0.6666666666666666, 'Zn': 0.13333333333333333}"
SnCl2-ZnCl2,4781,----,0.7-0.3,----,----,----,----,----,----,3.697,0.001,----,----,----,,,,,,----,----,----,,,----,----,----,,,,,----,----,"{'Sn': 0.2333333333333333, 'Cl': 0.6666666666666666, 'Zn': 0.09999999999999999}"
SnCl2-ZnCl2,4782,----,0.8-0.2,----,----,----,----,----,----,3.802,0.001058,----,----,----,,,,,,----,----,----,,,----,----,----,,,,,----,----,"{'Sn': 0.26666666666666666, 'Cl': 0.6666666666666666, 'Zn': 0.06666666666666667}"
SnCl2-ZnCl2,4783,----,0.9-0.1,----,----,----,----,----,----,3.983,0.001255,----,----,----,,,,,,----,----,----,,,----,----,----,,,,,----,----,"{'Sn': 0.3, 'Cl': 0.6666666666666666, 'Zn': 0.03333333333333333}"
SnCl2-ZnCl2,4784,----,1.0-0.0,----,----,----,----,----,----,4.072,0.0013,----,----,----,,,,,,----,----,----,,,----,----,----,,,,,----,----,"{'Sn': 0.3333333333333333, 'Cl': 0.6666666666666666, 'Zn': 0.0}"
SnCl4,4785,----,Pure Salt,----,----,----,----,----,----,3.0185,0.002687,----,----,----,0.03187,8066.89,,,,----,----,----,,,----,----,----,,,,,----,----,"{'Sn': 0.2, 'Cl': 0.8}"
SnCl4-TiCl4,4786,----,0.0-1.0,----,----,----,----,----,----,2.2496,0.0017625,----,----,----,0.04949,6877.36,,,,----,----,----,,,----,----,----,,,,,----,----,"{'Sn': 0.0, 'Cl': 0.8, 'Ti': 0.2}"
SnCl4-TiCl4,4787,----,0.2-0.8,----,----,----,----,----,----,2.3973,0.001915,----,----,----,0.04236,7304.97,,,,----,----,----,,,----,----,----,,,,,----,----,"{'Sn': 0.04, 'Cl': 0.8, 'Ti': 0.16}"
SnCl4-TiCl4,4788,----,0.4-0.6,----,----,----,----,----,----,2.5408,0.00206,----,----,----,0.03646,7724.63,,,,----,----,----,,,----,----,----,,,,,----,----,"{'Sn': 0.08, 'Cl': 0.8, 'Ti': 0.12}"
SnCl4-TiCl4,4789,----,0.6-0.4,----,----,----,----,----,----,2.6807,0.002205,----,----,----,0.03316,8011.24,,,,----,----,----,,,----,----,----,,,,,----,----,"{'Sn': 0.12, 'Cl': 0.8, 'Ti': 0.08}"
SnCl4-TiCl4,4790,----,0.8-0.2,----,----,----,----,----,----,2.8181,0.00235,----,----,----,0.03103,8231.32,,,,----,----,----,,,----,----,----,,,,,----,----,"{'Sn': 0.16, 'Cl': 0.8, 'Ti': 0.04}"
SnCl4-TiCl4,4791,----,1.0-0.0,----,----,----,----,----,----,2.9537,0.0024975,----,----,----,0.03138,8262.28,,,,----,----,----,,,----,----,----,,,,,----,----,"{'Sn': 0.2, 'Cl': 0.8, 'Ti': 0.0}"
SnS,4792,----,Pure Salt,----,----,----,----,----,----,5.111,0.000683,----,----,----,,,,,,----,----,----,,,----,----,----,,,,,----,----,"{'Sn': 0.5, 'S': 0.5}"
SrBr2,4793,----,Pure Salt,----,----,----,----,----,----,4.39,0.000745,----,----,----,,,,,,----,----,----,,,----,----,----,,,,,----,----,"{'Sr': 0.3333333333333333, 'Br': 0.6666666666666666}"
SrCl2,4794,----,Pure Salt,----,----,----,----,----,----,3.3896,0.0005781,----,----,----,0.09638,34917.82,,,,----,----,----,,,----,----,----,,,,,----,----,"{'Sr': 0.3333333333333333, 'Cl': 0.6666666666666666}"
SrF2,4795,----,Pure Salt,----,----,----,----,----,----,4.784,0.000751,----,----,----,,,,,,----,----,----,,,----,----,----,,,,,----,----,"{'Sr': 0.3333333333333333, 'F': 0.6666666666666666}"
SrI2,4796,----,Pure Salt,----,----,----,----,----,----,4.803,0.000885,----,----,----,,,,,,----,----,----,,,----,----,----,,,,,----,----,"{'Sr': 0.3333333333333333, 'I': 0.6666666666666666}"
TaCl5,4797,----,Pure Salt,----,----,----,----,----,----,4.811,0.004316,----,----,----,,,,,,----,----,----,,,----,----,----,,,,,----,----,"{'Ta': 0.16666666666666666, 'Cl': 0.8333333333333334}"
ThCl4,4798,----,Pure Salt,----,----,----,----,----,----,4.823,0.0014,----,----,----,,,,,,----,----,----,,,----,----,----,,,,,----,----,"{'Th': 0.2, 'Cl': 0.8}"
ThF4,4799,----,Pure Salt,----,----,----,----,----,----,7.108,0.000759,----,----,----,,,,,,----,----,----,,,----,----,----,,,,,----,----,"{'Th': 0.2, 'F': 0.8}"
ThO2,4800,----,Pure Salt,----,----,----,----,----,----,7.28,,----,----,----,,,,,,----,----,----,,,----,----,----,,,,,----,----,"{'Th': 0.3333333333333333, 'O': 0.6666666666666666}"
TiCl4,4801,----,Pure Salt,----,----,----,----,----,----,2.237,0.001735,----,----,----,0.04952,6874.43,,,,----,----,----,,,----,----,----,,,,,----,----,"{'Ti': 0.2, 'Cl': 0.8}"
TiO2,4802,----,Pure Salt,----,----,----,----,----,----,3.15,,----,----,----,,,,,,----,----,----,,,----,----,----,,,,,----,----,"{'Ti': 0.3333333333333333, 'O': 0.6666666666666666}"
Tl2S,4803,----,Pure Salt,----,----,----,----,----,----,9.1846,0.0019434,----,----,----,0.105948,20983.13,,,,----,----,----,,,----,----,----,,,,,----,----,"{'Tl': 0.6666666666666666, 'S': 0.3333333333333333}"
Tl2SO4,4804,----,Pure Salt,----,----,----,----,----,----,6.7994,0.0013017,----,----,----,,,,,,----,----,----,,,----,----,----,,,,,----,----,"{'Tl': 0.2857142857142857, 'S': 0.14285714285714285, 'O': 0.5714285714285714}"
TlBr,4805,----,Pure Salt,----,----,----,----,----,----,7.2682,0.001755,----,----,----,0.3157,11771.46,,,,----,----,----,,,----,----,----,,,,,----,----,"{'Tl': 0.5, 'Br': 0.5}"
TlBr-TlCl,4806,----,0.0-1.0,----,----,----,----,----,----,6.959,0.001876,----,----,----,0.2297,12696.98,,,,----,----,----,,,----,----,----,,,,,----,----,"{'Tl': 0.5, 'Br': 0.0, 'Cl': 0.5}"
TlBr-TlCl,4807,----,0.087-0.913,----,----,----,----,----,----,,,----,----,----,0.2297,12696.98,,,,----,----,----,,,----,----,----,,,,,----,----,"{'Tl': 0.5, 'Br': 0.0435, 'Cl': 0.4565}"
TlBr-TlCl,4808,----,0.1-0.9,----,----,----,----,----,----,6.933,0.00181,----,----,----,,,,,,----,----,----,,,----,----,----,,,,,----,----,"{'Tl': 0.5, 'Br': 0.05, 'Cl': 0.45}"
TlBr-TlCl,4809,----,0.177-0.823,----,----,----,----,----,----,,,----,----,----,0.233,12714.97,,,,----,----,----,,,----,----,----,,,,,----,----,"{'Tl': 0.5, 'Br': 0.0885, 'Cl': 0.4115}"
TlBr-TlCl,4810,----,0.2-0.8,----,----,----,----,----,----,7.041,0.001898,----,----,----,,,,,,----,----,----,,,----,----,----,,,,,----,----,"{'Tl': 0.5, 'Br': 0.1, 'Cl': 0.4}"
TlBr-TlCl,4811,----,0.269-0.731,----,----,----,----,----,----,,,----,----,----,0.2352,12729.61,,,,----,----,----,,,----,----,----,,,,,----,----,"{'Tl': 0.5, 'Br': 0.1345, 'Cl': 0.3655}"
TlBr-TlCl,4812,----,0.3-0.7,----,----,----,----,----,----,7.205,0.002048,----,----,----,,,,,,----,----,----,,,----,----,----,,,,,----,----,"{'Tl': 0.5, 'Br': 0.15, 'Cl': 0.35}"
TlBr-TlCl,4813,----,0.364-0.636,----,----,----,----,----,----,,,----,----,----,0.2359,12816.22,,,,----,----,----,,,----,----,----,,,,,----,----,"{'Tl': 0.5, 'Br': 0.182, 'Cl': 0.318}"
TlBr-TlCl,4814,----,0.4-0.6,----,----,----,----,----,----,7.362,0.002186,----,----,----,,,,,,----,----,----,,,----,----,----,,,,,----,----,"{'Tl': 0.5, 'Br': 0.2, 'Cl': 0.3}"
TlBr-TlCl,4815,----,0.462-0.538,----,----,----,----,----,----,,,----,----,----,0.2364,12908.69,,,,----,----,----,,,----,----,----,,,,,----,----,"{'Tl': 0.5, 'Br': 0.231, 'Cl': 0.269}"
TlBr-TlCl,4816,----,0.5-0.5,----,----,----,----,----,----,7.482,0.002271,----,----,----,,,,,,----,----,----,,,----,----,----,,,,,----,----,"{'Tl': 0.5, 'Br': 0.25, 'Cl': 0.25}"
TlBr-TlCl,4817,----,0.563-0.437,----,----,----,----,----,----,,,----,----,----,0.2409,12879.4,,,,----,----,----,,,----,----,----,,,,,----,----,"{'Tl': 0.5, 'Br': 0.2815, 'Cl': 0.2185}"
TlBr-TlCl,4818,----,0.6-0.4,----,----,----,----,----,----,7.54,0.002278,----,----,----,,,,,,----,----,----,,,----,----,----,,,,,----,----,"{'Tl': 0.5, 'Br': 0.3, 'Cl': 0.2}"
TlBr-TlCl,4819,----,0.667-0.333,----,----,----,----,----,----,,,----,----,----,0.2416,12960.58,,,,----,----,----,,,----,----,----,,,,,----,----,"{'Tl': 0.5, 'Br': 0.3335, 'Cl': 0.1665}"
TlBr-TlCl,4820,----,0.7-0.3,----,----,----,----,----,----,7.505,0.002185,----,----,----,,,,,,----,----,----,,,----,----,----,,,,,----,----,"{'Tl': 0.5, 'Br': 0.35, 'Cl': 0.15}"
TlBr-TlCl,4821,----,0.774-0.226,----,----,----,----,----,----,,,----,----,----,0.245,12946.35,,,,----,----,----,,,----,----,----,,,,,----,----,"{'Tl': 0.5, 'Br': 0.387, 'Cl': 0.113}"
TlBr-TlCl,4822,----,0.8-0.2,----,----,----,----,----,----,7.441,0.002056,----,----,----,,,,,,----,----,----,,,----,----,----,,,,,----,----,"{'Tl': 0.5, 'Br': 0.4, 'Cl': 0.1}"
TlBr-TlCl,4823,----,0.885-0.115,----,----,----,----,----,----,,,----,----,----,0.2302,13443.84,,,,----,----,----,,,----,----,----,,,,,----,----,"{'Tl': 0.5, 'Br': 0.4425, 'Cl': 0.0575}"
TlBr-TlCl,4824,----,0.9-0.1,----,----,----,----,----,----,7.387,0.001936,----,----,----,,,,,,----,----,----,,,----,----,----,,,,,----,----,"{'Tl': 0.5, 'Br': 0.45, 'Cl': 0.05}"
TlBr-TlCl,4825,----,1.0-0.0,----,----,----,----,----,----,7.441,0.001929,----,----,----,0.2464,13089.86,,,,----,----,----,,,----,----,----,,,,,----,----,"{'Tl': 0.5, 'Br': 0.5, 'Cl': 0.0}"
TlBr-TlI,4826,----,0.0-1.0,----,----,----,----,----,----,7.332,0.001703,----,----,----,0.2332,14110.78,,,,----,----,----,,,----,----,----,,,,,----,----,"{'Tl': 0.5, 'Br': 0.0, 'I': 0.5}"
TlBr-TlI,4827,----,0.1147-0.8853,----,----,----,----,----,----,7.3071,0.0017026,----,----,----,0.2357,13975.21,,,,----,----,----,,,----,----,----,,,,,----,----,"{'Tl': 0.5, 'Br': 0.05735, 'I': 0.44265}"
TlBr-TlI,4828,----,0.2256-0.7744,----,----,----,----,----,----,7.7623,0.0026808,----,----,----,0.235,13913.71,,,,----,----,----,,,----,----,----,,,,,----,----,"{'Tl': 0.5, 'Br': 0.1128, 'I': 0.3872}"
TlBr-TlI,4829,----,0.3331-0.6669,----,----,----,----,----,----,7.3122,0.0017352,----,----,----,0.241,13688.6,,,,----,----,----,,,----,----,----,,,,,----,----,"{'Tl': 0.5, 'Br': 0.16655, 'I': 0.33345}"
TlBr-TlI,4830,----,0.4481-0.5519,----,----,----,----,----,----,7.3009,0.0017374,----,----,----,0.2385,13693.21,,,,----,----,----,,,----,----,----,,,,,----,----,"{'Tl': 0.5, 'Br': 0.22405, 'I': 0.27595}"
TlBr-TlI,4831,----,0.458-0.542,----,----,----,----,----,----,7.3134,0.0018438,----,----,----,,,,,,----,----,----,,,----,----,----,,,,,----,----,"{'Tl': 0.5, 'Br': 0.229, 'I': 0.271}"
TlBr-TlI,4832,----,0.5423-0.4577,----,----,----,----,----,----,7.3022,0.0017517,----,----,----,0.2986,11686.11,,,,----,----,----,,,----,----,----,,,,,----,----,"{'Tl': 0.5, 'Br': 0.27115, 'I': 0.22885}"
TlBr-TlI,4833,----,0.6361-0.3639,----,----,----,----,----,----,7.3071,0.0017707,----,----,----,0.2404,13517.89,,,,----,----,----,,,----,----,----,,,,,----,----,"{'Tl': 0.5, 'Br': 0.31805, 'I': 0.18195}"
TlBr-TlI,4834,----,0.7311-0.2689,----,----,----,----,----,----,7.3076,0.001784,----,----,----,0.2414,13414.55,,,,----,----,----,,,----,----,----,,,,,----,----,"{'Tl': 0.5, 'Br': 0.36555, 'I': 0.13445}"
TlBr-TlI,4835,----,0.8233-0.1767,----,----,----,----,----,----,7.3083,0.0017976,----,----,----,0.2424,13343.0,,,,----,----,----,,,----,----,----,,,,,----,----,"{'Tl': 0.5, 'Br': 0.41165, 'I': 0.08835}"
TlBr-TlI,4836,----,0.9129-0.0871,----,----,----,----,----,----,7.2991,0.0018073,----,----,----,0.2437,13209.95,,,,----,----,----,,,----,----,----,,,,,----,----,"{'Tl': 0.5, 'Br': 0.45645, 'I': 0.04355}"
TlBr-TlI,4837,----,1.0-0.0,----,----,----,----,----,----,7.2944,0.0018136,----,----,----,0.2464,13089.86,,,,----,----,----,,,----,----,----,,,,,----,----,"{'Tl': 0.5, 'Br': 0.5, 'I': 0.0}"
TlCl,4838,----,Pure Salt,----,----,----,----,----,----,6.893,0.0018,----,----,----,0.173,14225.84,,,,----,----,----,,,----,----,----,,,,,----,----,"{'Tl': 0.5, 'Cl': 0.5}"
TlCl-ZnCl2,4839,----,0.0-1.0,----,----,----,----,----,----,2.822,0.000506,----,----,----,,,,,,----,----,----,,,----,----,----,,,,,----,----,"{'Tl': 0.0, 'Cl': 0.6666666666666666, 'Zn': 0.3333333333333333}"
TlCl-ZnCl2,4840,----,0.1-0.9,----,----,----,----,----,----,3.272,0.000763,----,----,----,,,,,,----,----,----,,,----,----,----,,,,,----,----,"{'Tl': 0.034482758620689655, 'Cl': 0.6551724137931034, 'Zn': 0.31034482758620685}"
TlCl-ZnCl2,4841,----,0.2-0.8,----,----,----,----,----,----,3.569,0.00081,----,----,----,,,,,,----,----,----,,,----,----,----,,,,,----,----,"{'Tl': 0.07142857142857142, 'Cl': 0.6428571428571428, 'Zn': 0.2857142857142857}"
TlCl-ZnCl2,4842,----,0.28-0.72,----,----,----,----,----,----,3.89,0.000928,----,----,----,,,,,,----,----,----,,,----,----,----,,,,,----,----,"{'Tl': 0.10294117647058826, 'Cl': 0.6323529411764707, 'Zn': 0.2647058823529412}"
TlCl-ZnCl2,4843,----,0.4-0.6,----,----,----,----,----,----,4.344,0.001075,----,----,----,,,,,,----,----,----,,,----,----,----,,,,,----,----,"{'Tl': 0.15384615384615385, 'Cl': 0.6153846153846154, 'Zn': 0.23076923076923075}"
TlCl-ZnCl2,4844,----,0.5-0.5,----,----,----,----,----,----,4.732,0.001209,----,----,----,,,,,,----,----,----,,,----,----,----,,,,,----,----,"{'Tl': 0.2, 'Cl': 0.6, 'Zn': 0.2}"
TlCl-ZnCl2,4845,----,0.6-0.4,----,----,----,----,----,----,4.986,0.001212,----,----,----,,,,,,----,----,----,,,----,----,----,,,,,----,----,"{'Tl': 0.25, 'Cl': 0.5833333333333334, 'Zn': 0.16666666666666669}"
TlCl-ZnCl2,4846,----,0.7-0.3,----,----,----,----,----,----,5.405,0.001355,----,----,----,,,,,,----,----,----,,,----,----,----,,,,,----,----,"{'Tl': 0.30434782608695654, 'Cl': 0.5652173913043478, 'Zn': 0.13043478260869565}"
TlCl-ZnCl2,4847,----,0.8-0.2,----,----,----,----,----,----,5.833,0.001465,----,----,----,,,,,,----,----,----,,,----,----,----,,,,,----,----,"{'Tl': 0.36363636363636365, 'Cl': 0.5454545454545455, 'Zn': 0.09090909090909091}"
TlCl-ZnCl2,4848,----,0.9-0.1,----,----,----,----,----,----,6.334,0.001625,----,----,----,,,,,,----,----,----,,,----,----,----,,,,,----,----,"{'Tl': 0.42857142857142855, 'Cl': 0.5238095238095238, 'Zn': 0.047619047619047616}"
TlCl-ZnCl2,4849,----,1.0-0.0,----,----,----,----,----,----,6.802,0.001682,----,----,----,,,,,,----,----,----,,,----,----,----,,,,,----,----,"{'Tl': 0.5, 'Cl': 0.5, 'Zn': 0.0}"
TlCl-ZnSO4,4850,----,0.2934-0.7066,----,----,----,----,----,----,4.5411,0.0006016,----,----,----,,,,,,----,----,----,,,----,----,----,,,,,----,----,"{'Tl': 0.060790651417205376, 'Cl': 0.060790651417205376, 'Zn': 0.14640311619426488, 'S': 0.14640311619426488, 'O': 0.5856124647770595}"
TlCl-ZnSO4,4851,----,0.3172-0.6828,----,----,----,----,----,----,4.8983,0.0010398,----,----,----,,,,,,----,----,----,,,----,----,----,,,,,----,----,"{'Tl': 0.06704430165708489, 'Cl': 0.06704430165708489, 'Zn': 0.14431856611430505, 'S': 0.14431856611430505, 'O': 0.5772742644572202}"
TlCl-ZnSO4,4852,----,0.3342-0.6658,----,----,----,----,----,----,4.7904,0.0008203,----,----,----,,,,,,----,----,----,,,----,----,----,,,,,----,----,"{'Tl': 0.07166752444673186, 'Cl': 0.07166752444673186, 'Zn': 0.14277749185108937, 'S': 0.14277749185108937, 'O': 0.5711099674043575}"
TlCl-ZnSO4,4853,----,0.3452-0.6548,----,----,----,----,----,----,4.8895,0.0009203,----,----,----,,,,,,----,----,----,,,----,----,----,,,,,----,----,"{'Tl': 0.07473155524766194, 'Cl': 0.07473155524766194, 'Zn': 0.14175614825077937, 'S': 0.14175614825077937, 'O': 0.5670245930031175}"
TlCl-ZnSO4,4854,----,0.3698-0.6302,----,----,----,----,----,----,5.0014,0.0010008,----,----,----,,,,,,----,----,----,,,----,----,----,,,,,----,----,"{'Tl': 0.0817996814723058, 'Cl': 0.0817996814723058, 'Zn': 0.13940010617589807, 'S': 0.13940010617589807, 'O': 0.5576004247035923}"
TlCl-ZnSO4,4855,----,0.431-0.569,----,----,----,----,----,----,5.0712,0.0009008,----,----,----,,,,,,----,----,----,,,----,----,----,,,,,----,----,"{'Tl': 0.10079513564078578, 'Cl': 0.10079513564078578, 'Zn': 0.13306828811973806, 'S': 0.13306828811973806, 'O': 0.5322731524789522}"
TlCl-ZnSO4,4856,----,0.5-0.5,----,----,----,----,----,----,5.6258,0.0014406,----,----,----,,,,,,----,----,----,,,----,----,----,,,,,----,----,"{'Tl': 0.125, 'Cl': 0.125, 'Zn': 0.125, 'S': 0.125, 'O': 0.5}"
TlI,4857,----,Pure Salt,----,----,----,----,----,----,7.4014,0.001761,----,----,----,0.2284,14522.91,,,,----,----,----,,,----,----,----,,,,,----,----,"{'Tl': 0.5, 'I': 0.5}"
TlNO2,4858,----,Pure Salt,----,----,----,----,----,----,5.6166,0.00157,----,----,----,,,,,,----,----,----,,,----,----,----,,,,,----,----,"{'Tl': 0.25, 'N': 0.25, 'O': 0.5}"
TlNO2-TlNO3,4859,----,0.0-1.0,----,----,----,----,----,----,5.579,0.0014996,----,----,----,,,,,,----,----,----,,,----,----,----,,,,,----,----,"{'Tl': 0.2, 'N': 0.2, 'O': 0.6}"
TlNO2-TlNO3,4860,----,0.2-0.8,----,----,----,----,----,----,5.767,0.001749,----,----,----,,,,,,----,----,----,,,----,----,----,,,,,----,----,"{'Tl': 0.20833333333333331, 'N': 0.20833333333333331, 'O': 0.5833333333333333}"
TlNO2-TlNO3,4861,----,0.42-0.58,----,----,----,----,----,----,5.7556,0.0016251,----,----,----,,,,,,----,----,----,,,----,----,----,,,,,----,----,"{'Tl': 0.2183406113537118, 'N': 0.2183406113537118, 'O': 0.5633187772925763}"
TlNO2-TlNO3,4862,----,0.6-0.4,----,----,----,----,----,----,5.8015,0.0016245,----,----,----,,,,,,----,----,----,,,----,----,----,,,,,----,----,"{'Tl': 0.22727272727272727, 'N': 0.22727272727272727, 'O': 0.5454545454545455}"
TlNO2-TlNO3,4863,----,0.8-0.2,----,----,----,----,----,----,5.8514,0.0016243,----,----,----,,,,,,----,----,----,,,----,----,----,,,,,----,----,"{'Tl': 0.23809523809523808, 'N': 0.23809523809523808, 'O': 0.5238095238095238}"
TlNO2-TlNO3,4864,----,1.0-0.0,----,----,----,----,----,----,5.6166,0.00157,----,----,----,,,,,,----,----,----,,,----,----,----,,,,,----,----,"{'Tl': 0.25, 'N': 0.25, 'O': 0.5}"
TlNO3,4865,----,Pure Salt,----,----,----,----,----,----,5.8041,0.0018737,----,----,----,0.0843,15301.14,,,,----,----,----,,,----,----,----,,,,,----,----,"{'Tl': 0.2, 'N': 0.2, 'O': 0.6}"
UCl3,4866,----,Pure Salt,----,----,----,----,----,----,13.652,0.007943,----,----,----,,,,,,----,----,----,,,----,----,----,,,,,----,----,"{'U': 0.25, 'Cl': 0.75}"
UCl4,4867,----,Pure Salt,----,----,----,----,----,----,5.2508,0.0019455,----,----,----,,,,,,----,----,----,,,----,----,----,,,,,----,----,"{'U': 0.2, 'Cl': 0.8}"
UF4,4868,----,Pure Salt,----,----,----,----,----,----,7.784,0.000992,----,----,----,0.010775,58222.17,,,,----,----,----,,,----,----,----,,,,,----,----,"{'U': 0.2, 'F': 0.8}"
V2O5,4869,----,Pure Salt,----,----,----,----,----,----,2.856,0.00045,----,----,----,,,,,,----,----,----,,,----,----,----,,,,,----,----,"{'V': 0.2857142857142857, 'O': 0.7142857142857143}"
YCl3,4870,----,Pure Salt,----,----,----,----,----,----,3.007,0.0005,----,----,----,,,,,,----,----,----,,,----,----,----,,,,,----,----,"{'Y': 0.25, 'Cl': 0.75}"
Zn(PO3)2,4871,----,Pure Salt,----,----,----,----,----,----,2.8817,7.67e-05,----,----,----,,,,,,----,----,----,,,----,----,----,,,,,----,----,"{'Zn': 0.2, 'P': 0.2, 'O': 0.6}"
ZnBr2,4872,----,Pure Salt,----,----,----,----,----,----,4.113,0.000959,----,----,----,7.78814e-05,82480.57,,,,----,----,----,,,----,----,----,,,,,----,----,"{'Zn': 0.3333333333333333, 'Br': 0.6666666666666666}"
ZnCl2,4873,----,Pure Salt,----,----,----,----,----,----,2.8375,0.0005293,----,----,----,9.818700999999999e-05,96325.38,,,,----,----,----,,,----,----,----,,,,,----,----,"{'Zn': 0.3333333333333333, 'Cl': 0.6666666666666666}"
ZnI2,4874,----,Pure Salt,----,----,----,----,----,----,4.856,0.00136,----,----,----,,,,,,----,----,----,,,----,----,----,,,,,----,----,"{'Zn': 0.3333333333333333, 'I': 0.6666666666666666}"
ZnSO4,4875,----,Pure Salt,----,----,----,----,----,----,3.591,0.00047,----,----,----,,,,,,----,----,----,,,----,----,----,,,,,----,----,"{'Zn': 0.16666666666666666, 'S': 0.16666666666666666, 'O': 0.6666666666666666}"
ZrCl4,4876,----,Pure Salt,----,----,----,----,----,----,6.943,0.0074646,----,----,----,5.10082e-07,80116.57,,,,----,----,----,,,----,----,----,,,,,----,----,"{'Zr': 0.2, 'Cl': 0.8}"
ZrO2,4877,----,Pure Salt,----,----,----,----,----,----,4.28,,----,----,----,,,,,,----,----,----,,,----,----,----,,,,,----,----,"{'Zr': 0.3333333333333333, 'O': 0.6666666666666666}"
